Repository: jdh10791/combi_tco

# combi_tco
This is a project focused on analysis of triple conducting oxides (TCOs). TCOs are combinatorially synthesized via pulsed laser deposition (PLD) and characterized using high-throughput methods. 

/data: raw data from Meagan Papac, collected at NREL
* /conductivity: DC conductivity data
* /eis: impedance data (ASR)
* /xrd: XRD data

/scripts: python scripts for processing and analysis
* /conductivity: notebooks for DC conductivity analysis
* /eis: notebooks for EIS analysis
* /helpers: supporting modules
** calc_chemfeat.py: chemical featurization for perovskites
** fileload.py: tools for processing and loading data files
** outlier_detect.py: outlier detection algorithm
** pickletools.py: a few simple tools for working with pickles
** plotting.py: convenience functions for plotting ternary data
** predict.py: functions for predicting through Citrination API
** quaternary_plt.py: quaternary plotting module
* /pickles: pickles of python objects for efficiency
* /stats_test: early tests of some python stats functions/packages
* /xrd: notebooks for XRD analysis

File: data/conductivity/in/PDAC_COM3_01251/PDAC_COM3_01251_300C_dry_x_mm;y_mm;Ba_at;Zr_at;Y_at;Co_at;Fe_at;Sigma_elec;d_um;Temp_C;.txt
Point	x_mm	y_mm	Ba_at	Zr_at	Y_at	Co_at	Fe_at	Sigma_elec	d_um	Temp_C
1	0	0	0.49151003	0.067664191	0	0.19958887	0.24123691	2.6931455e-05	0.11229	265
2	0	1.5	0.49176872	0.067627653	0	0.19916232	0.24144131	2.7683654e-05	0.1148868	265
3	0	3	0.4920274	0.067591116	0	0.19873577	0.24164572	2.4605441e-05	0.1174836	265
4	-4	0	0.49178293	0.061440229	0	0.21053438	0.23624244	2.5863359e-05	0.11925	265
5	-4	1.5	0.49183467	0.062218182	0	0.20990574	0.2360414	2.8826129e-05	0.1222032	265
6	-4	3	0.49188644	0.062996127	0	0.20927709	0.23584034	2.8983044e-05	0.1251564	265
7	-8	0	0.49136201	0.067127474	0	0.21669823	0.22481231	2.872798e-05	0.12593	265
8	-8	1.5	0.49146861	0.067316592	0	0.21663228	0.22458252	2.9417841e-05	0.1292108	265
9	-8	3	0.49157524	0.06750571	0	0.21656634	0.22435272	3.0822128e-05	0.1324916	265
10	-12	0	0.49253494	0.061221305	0	0.22789323	0.21835051	2.3527491e-05	0.12933999	265
11	-12	1.5	0.49226332	0.061992817	0	0.22787802	0.21786584	2.8085471e-05	0.133066	265
12	-12	3	0.49199173	0.062764324	0	0.22786278	0.21738116	1.9586802e-08	0.136792	265
13	-16	0	0.4915944	0.064386763	0	0.23496731	0.20905153	3.0456251e-05	0.13308001	265
14	-16	1.5	0.49144974	0.064507701	0	0.23546162	0.20858094	3.0700419e-05	0.1368852	265
15	-16	3	0.49130508	0.064628638	0	0.23595591	0.20811036	0.00013272581	0.1406904	265
16	-20	0	0.49283427	0.06061466	0	0.24738818	0.19916289	2.3892733e-05	0.13384999	265
17	-20	1.5	0.49258056	0.061335709	0	0.24766392	0.19841979	2.618603e-05	0.13783041	265
18	-20	3	0.49232686	0.062056746	0	0.24793965	0.19767673	2.6559119e-05	0.1418108	265
19	-24	0	0.48968619	0.06089592	0	0.25640655	0.19301134	3.1150772e-05	0.13226999	265
20	-24	1.5	0.48979068	0.061213754	0	0.25698099	0.19201458	3.1786924e-05	0.136356	265
21	-24	3	0.48989516	0.061531585	0	0.25755545	0.19101779	2.5010435e-05	0.140442	265
22	-28	0	0.49076533	0.06338767	0	0.26523	0.180617	3.1467764e-05	0.12875	265
23	-28	1.5	0.49052584	0.063560411	0	0.26589906	0.18001471	3.3183169e-05	0.1328312	265
24	-28	3	0.49028632	0.063733146	0	0.26656809	0.17941242	3.4437144e-05	0.13691241	265
25	-32	0	0.48742205	0.06396427	0	0.27293593	0.17567776	3.1406365e-05	0.12483	265
26	-32	1.5	0.4872705	0.063839577	0	0.27394402	0.17494589	3.3390803e-05	0.128484	265
27	-32	3	0.48711899	0.063714877	0	0.27495211	0.17421402	3.4213303e-05	0.132138	265
28	-36	0	0.48811948	0.059245221	0	0.27803126	0.17460403	3.1492869e-05	0.11811	265
29	-36	1.5	0.48788822	0.059672825	0	0.27937913	0.17305982	3.2900974e-05	0.1216572	265
30	-36	3	0.48765698	0.060100436	0	0.280727	0.1715156	3.3055421e-05	0.1252044	265
31	-40	0	0.479624	0.058969133	0	0.28300783	0.17839906	3.1472089e-05	0.11087	265
32	-40	1.5	0.47997734	0.059566073	0	0.28384236	0.17661424	3.2145661e-05	0.1143236	265
33	-40	3	0.48033068	0.060163014	0	0.28467691	0.17482942	3.1715601e-05	0.1177772	265
34	0	12.5	0.49366572	0.067359731	0	0.19603431	0.24294022	3.1314528e-05	0.13393	265
35	0	14	0.49362487	0.067355581	0	0.19632083	0.2426987	3.1686432e-05	0.1333192	265
36	0	15.5	0.49358398	0.067351431	0	0.19660738	0.2424572	2.78141e-05	0.1327084	265
37	-4	12.5	0.49221414	0.067923121	0	0.20529573	0.23456699	3.4519791e-05	0.14386	265
38	-4	14	0.49222076	0.067962401	0	0.20582917	0.23398766	3.515722e-05	0.14330681	265
39	-4	15.5	0.49222735	0.06800168	0	0.20636265	0.23340832	3.2743246e-05	0.1427536	265
40	-8	12.5	0.49225053	0.068703458	0	0.21614872	0.22289731	3.7686164e-05	0.15327001	265
41	-8	14	0.49232557	0.068311542	0	0.21644272	0.22292018	3.7354956e-05	0.1527804	265
42	-8	15.5	0.49240062	0.067919627	0	0.2167367	0.22294305	3.7292535e-05	0.15229081	265
43	-12	12.5	0.49027145	0.067650571	0	0.22776631	0.21431167	3.8771883e-05	0.16039	265
44	-12	14	0.49028748	0.067893453	0	0.22788456	0.2139345	4.0177041e-05	0.15993521	265
45	-12	15.5	0.49030355	0.068136327	0	0.22800282	0.21355732	3.2344349e-05	0.15948039	265
46	-16	12.5	0.49038896	0.065394573	0	0.23908649	0.20512997	-3.5068829e-06	0.16479	265
47	-16	14	0.49038622	0.065409973	0	0.23936868	0.20483515	2.7389495e-08	0.16449	265
48	-16	15.5	0.49038345	0.065425374	0	0.23965086	0.20454031	-1.5281936e-05	0.16418999	265
49	-20	12.5	0.49072009	0.066623352	0	0.24968596	0.1929706	-4.9194052e-05	0.16701999	265
50	-20	14	0.49066693	0.066657908	0	0.24988663	0.19278854	4.0059348e-07	0.166876	265
51	-20	15.5	0.49061379	0.066692464	0	0.25008729	0.19260648	5.115131e-05	0.166732	265
52	-24	12.5	0.4905569	0.063544534	0	0.26119363	0.18470493	3.6169055e-05	0.16632	265
53	-24	14	0.49033588	0.06391231	0	0.26134771	0.1844041	-4.2704974e-06	0.1663668	265
54	-24	15.5	0.49011487	0.064280078	0	0.26150179	0.18410328	3.2017571e-05	0.16641361	265
55	-28	12.5	0.48876947	0.064827159	0	0.27080545	0.17559794	2.2493405e-05	0.16276	265
56	-28	14	0.48901343	0.064892367	0	0.27102351	0.17507067	3.1157815e-05	0.16294239	265
57	-28	15.5	0.48925745	0.064957581	0	0.27124161	0.17454338	3.9698843e-05	0.1631248	265
58	-32	12.5	0.48615932	0.06292513	0	0.28133669	0.16957884	3.2965494e-05	0.15527999	265
59	-32	14	0.486637	0.06325236	0	0.28131235	0.1687983	-2.0572728e-05	0.1556844	265
60	-32	15.5	0.48711464	0.063579597	0	0.28128803	0.16801775	7.7014292e-06	0.1560888	265
61	-36	12.5	0.48619232	0.062808618	0	0.28926352	0.16173555	3.7280432e-05	0.14767	265
62	-36	14	0.48656103	0.062515095	0	0.28956819	0.1613557	3.6237674e-05	0.1480456	265
63	-36	15.5	0.48692971	0.062221561	0	0.28987285	0.16097587	2.9202627e-05	0.1484212	265
64	-40	12.5	0.48256847	0.063943632	0	0.28996226	0.16352564	3.3910503e-05	0.13965	265
65	-40	14	0.48284274	0.063624963	0	0.29033634	0.16319595	3.3788067e-05	0.1400364	265
66	-40	15.5	0.48311704	0.063306287	0	0.29071042	0.16286625	3.3791199e-05	0.14042281	265
67	0	25	0.4933252	0.067325138	0	0.19842206	0.24092761	3.2302032e-05	0.12884	265
68	0	26.5	0.49322346	0.066557087	0	0.19880439	0.24141507	3.1637763e-05	0.1254632	265
69	0	28	0.49312168	0.065789036	0	0.19918674	0.24190255	3.1896107e-05	0.1220864	265
70	-4	25	0.49226916	0.068250448	0	0.20974119	0.22973922	3.4083823e-05	0.13925	265
71	-4	26.5	0.49179676	0.067855857	0	0.20998605	0.23036133	3.2342676e-05	0.1354316	265
72	-4	28	0.49132439	0.06746126	0	0.21023089	0.23098345	3.2051583e-05	0.13161319	265
73	-8	25	0.49287593	0.065437496	0	0.21859865	0.22308792	3.8615752e-05	0.14918999	265
74	-8	26.5	0.49230328	0.065407783	0	0.21880542	0.22348353	3.8363829e-05	0.1451136	265
75	-8	28	0.49173063	0.06537807	0	0.21901219	0.2238791	3.7049253e-05	0.1410372	265
76	-12	25	0.4904052	0.069674537	0	0.22875175	0.21116851	4.0650157e-05	0.1566	265
77	-12	26.5	0.49006474	0.068773985	0	0.22920619	0.21195509	4.0078608e-05	0.15222719	265
78	-12	28	0.48972431	0.067873433	0	0.2296606	0.21274166	3.8659593e-05	0.1478544	265
79	-16	25	0.49036595	0.065522887	0	0.24143806	0.20267311	3.8798251e-05	0.16229001	265
80	-16	26.5	0.49021992	0.065423399	0	0.24123718	0.2031195	4.0034432e-05	0.15797959	265
81	-16	28	0.49007389	0.065323904	0	0.2410363	0.2035659	3.5402667e-05	0.15366919	265
82	-20	25	0.49027705	0.066911325	0	0.25135818	0.19145344	4.1732492e-05	0.16582	265
83	-20	26.5	0.4901942	0.066337712	0	0.25121239	0.19225569	3.9355993e-05	0.1612996	265
84	-20	28	0.49011132	0.065764107	0	0.25106665	0.19305794	3.9867566e-05	0.1567792	265
85	-24	25	0.48871496	0.066609301	0	0.26247767	0.18219806	4.2730586e-05	0.16671	265
86	-24	26.5	0.48887005	0.066144429	0	0.26218608	0.18279946	-6.6495331e-06	0.162312	265
87	-24	28	0.48902512	0.065679565	0	0.26189446	0.18340085	4.0469873e-05	0.157914	265
88	-28	25	0.49080274	0.065370582	0	0.2726227	0.17120397	4.2104144e-05	0.16428	265
89	-28	26.5	0.49040711	0.065120585	0	0.2721639	0.1723084	3.6253634e-05	0.1600164	265
90	-28	28	0.49001145	0.064870588	0	0.27170515	0.17341283	4.052039e-05	0.15575279	265
91	-32	25	0.49013975	0.06565208	0	0.28113386	0.16307433	4.0139636e-05	0.15865	265
92	-32	26.5	0.48992854	0.065281443	0	0.28072324	0.16406675	3.6675734e-05	0.154792	265
93	-32	28	0.48971733	0.064910814	0	0.28031266	0.16505919	2.1674052e-06	0.150934	265
94	-36	25	0.48926482	0.060362551	0	0.29180241	0.15857023	3.9189159e-05	0.1508	265
95	-36	26.5	0.48937058	0.060353022	0	0.29084304	0.15943336	3.9757993e-05	0.14737161	265
96	-36	28	0.48947632	0.060343493	0	0.2898837	0.16029648	3.9137769e-05	0.14394321	265
97	-40	25	0.48485416	0.061288033	0	0.29307961	0.16077818	3.6875103e-05	0.14286999	265
98	-40	26.5	0.48451787	0.061058909	0	0.29250467	0.16191857	3.6869671e-05	0.13968641	265
99	-40	28	0.48418155	0.060829785	0	0.29192969	0.16305895	3.6472855e-05	0.1365028	265
100	0	37.5	0.49247715	0.060924705	0	0.20160832	0.24498983	3.1550553e-05	0.1007	265
101	0	39	0.49237537	0.060156655	0	0.20199066	0.2454773	3.0143528e-05	0.097323202	265
102	0	40.5	0.4922736	0.059388604	0	0.20237303	0.24596477	2.9586146e-05	0.093946397	265
103	-4	37.5	0.48833266	0.064962186	0	0.21178156	0.23492359	2.777008e-05	0.10743	265
104	-4	39	0.48786029	0.064567596	0	0.2120264	0.23554571	2.7383257e-05	0.1036116	265
105	-4	40.5	0.4873879	0.064173006	0	0.21227126	0.23616785	2.3903092e-05	0.099793203	265
106	-8	37.5	0.48810387	0.065189891	0	0.22032171	0.22638452	3.0887339e-05	0.11522	265
107	-8	39	0.48753124	0.065160178	0	0.22052847	0.22678012	2.9598667e-05	0.1111436	265
108	-8	40.5	0.48695856	0.065130465	0	0.22073524	0.22717571	2.8007533e-05	0.1070672	265
109	-12	37.5	0.48756817	0.062169932	0	0.23253863	0.2177233	3.0703202e-05	0.12016	265
110	-12	39	0.48722771	0.06126938	0	0.23299305	0.21850987	2.9277224e-05	0.1157872	265
111	-12	40.5	0.48688728	0.060368828	0	0.23344746	0.21929644	2.7414359e-05	0.1114144	265
112	-16	37.5	0.48914909	0.064693801	0	0.23976403	0.20639306	3.1668289e-05	0.12637	265
113	-16	39	0.48900306	0.064594306	0	0.23956317	0.20683947	2.9821222e-05	0.1220596	265
114	-16	40.5	0.48885703	0.064494818	0	0.23936228	0.20728587	2.8500992e-05	0.1177492	265
115	-20	37.5	0.48958641	0.062131248	0	0.25014344	0.19813891	3.1745902e-05	0.12815	265
116	-20	39	0.4895035	0.061557636	0	0.24999769	0.19894116	3.0411344e-05	0.1236296	265
117	-20	40.5	0.48942062	0.060984027	0	0.24985194	0.1997434	2.8983522e-05	0.1191092	265
118	-24	37.5	0.49000719	0.062735431	0	0.2600477	0.1872097	3.3488133e-05	0.13006	265
119	-24	39	0.49016225	0.062270567	0	0.25975609	0.18781109	3.1732743e-05	0.125662	265
120	-24	40.5	0.49031731	0.061805703	0	0.2594645	0.18841249	2.9498333e-05	0.121264	265
121	-28	37.5	0.48750576	0.063287258	0	0.26879948	0.18040751	3.3573855e-05	0.12875	265
122	-28	39	0.48711014	0.063037261	0	0.26834068	0.18151192	3.2506061e-05	0.1244864	265
123	-28	40.5	0.48671451	0.062787257	0	0.2678819	0.18261635	3.1288459e-05	0.1202228	265
124	-32	37.5	0.48837975	0.062563486	0	0.2777122	0.17134456	3.4739802e-05	0.1265	265
125	-32	39	0.48816854	0.062192857	0	0.27730161	0.172337	3.2912998e-05	0.122642	265
126	-32	40.5	0.48795736	0.061822224	0	0.27689099	0.17332943	3.2040476e-05	0.118784	265
127	-36	37.5	0.4901461	0.060283165	0	0.28380778	0.16576296	3.6305999e-05	0.12223	265
128	-36	39	0.49025184	0.06027364	0	0.28284845	0.16662608	3.5854242e-05	0.1188016	265
129	-36	40.5	0.49035758	0.060264111	0	0.28188908	0.1674892	3.4811561e-05	0.1153732	265
130	-40	37.5	0.4820517	0.059378669	0	0.28828824	0.1702814	3.9134953e-05	0.11634	265
131	-40	39	0.48171538	0.059149541	0	0.28771329	0.1714218	4.0424442e-05	0.1131564	265
132	-40	40.5	0.48137909	0.058920417	0	0.28713831	0.17256218	4.0814088e-05	0.1099728	265

File: data/conductivity/in/PDAC_COM3_01251/PDAC_COM3_01251_500C_dry_x_mm;y_mm;Ba_at;Zr_at;Y_at;Co_at;Fe_at;Sigma_elec;d_um;Temp_C;.txt
Point	x_mm	y_mm	Ba_at	Zr_at	Y_at	Co_at	Fe_at	Sigma_elec	d_um	Temp_C
1	0	0	0.49151003	0.067664191	0	0.19958887	0.24123691	1.5580645e-05	0.11229	437
2	0	1.5	0.49176872	0.067627653	0	0.19916232	0.24144131	1.547369e-05	0.1148868	437
3	0	3	0.4920274	0.067591116	0	0.19873577	0.24164572	1.4498442e-05	0.1174836	437
4	-4	0	0.49178293	0.061440229	0	0.21053438	0.23624244	1.4196249e-05	0.11925	437
5	-4	1.5	0.49183467	0.062218182	0	0.20990574	0.2360414	1.5794301e-05	0.1222032	437
6	-4	3	0.49188644	0.062996127	0	0.20927709	0.23584034	1.5756286e-05	0.1251564	437
7	-8	0	0.49136201	0.067127474	0	0.21669823	0.22481231	1.5405969e-05	0.12593	437
8	-8	1.5	0.49146861	0.067316592	0	0.21663228	0.22458252	1.59475e-05	0.1292108	437
9	-8	3	0.49157524	0.06750571	0	0.21656634	0.22435272	1.646756e-05	0.1324916	437
10	-12	0	0.49253494	0.061221305	0	0.22789323	0.21835051	1.4620505e-05	0.12933999	437
11	-12	1.5	0.49226332	0.061992817	0	0.22787802	0.21786584	1.5540489e-05	0.133066	437
12	-12	3	0.49199173	0.062764324	0	0.22786278	0.21738116	1.4507969e-05	0.136792	437
13	-16	0	0.4915944	0.064386763	0	0.23496731	0.20905153	1.549131e-05	0.13308001	437
14	-16	1.5	0.49144974	0.064507701	0	0.23546162	0.20858094	1.6048087e-05	0.1368852	437
15	-16	3	0.49130508	0.064628638	0	0.23595591	0.20811036	1.1348571e-05	0.1406904	437
16	-20	0	0.49283427	0.06061466	0	0.24738818	0.19916289	1.3690874e-05	0.13384999	437
17	-20	1.5	0.49258056	0.061335709	0	0.24766392	0.19841979	1.4011536e-05	0.13783041	437
18	-20	3	0.49232686	0.062056746	0	0.24793965	0.19767673	1.4110394e-05	0.1418108	437
19	-24	0	0.48968619	0.06089592	0	0.25640655	0.19301134	1.5882899e-05	0.13226999	437
20	-24	1.5	0.48979068	0.061213754	0	0.25698099	0.19201458	1.6357248e-05	0.136356	437
21	-24	3	0.48989516	0.061531585	0	0.25755545	0.19101779	1.2944518e-05	0.140442	437
22	-28	0	0.49076533	0.06338767	0	0.26523	0.180617	1.6256774e-05	0.12875	437
23	-28	1.5	0.49052584	0.063560411	0	0.26589906	0.18001471	1.6930082e-05	0.1328312	437
24	-28	3	0.49028632	0.063733146	0	0.26656809	0.17941242	1.736583e-05	0.13691241	437
25	-32	0	0.48742205	0.06396427	0	0.27293593	0.17567776	1.6203334e-05	0.12483	437
26	-32	1.5	0.4872705	0.063839577	0	0.27394402	0.17494589	1.6954644e-05	0.128484	437
27	-32	3	0.48711899	0.063714877	0	0.27495211	0.17421402	1.6875301e-05	0.132138	437
28	-36	0	0.48811948	0.059245221	0	0.27803126	0.17460403	1.628083e-05	0.11811	437
29	-36	1.5	0.48788822	0.059672825	0	0.27937913	0.17305982	1.673469e-05	0.1216572	437
30	-36	3	0.48765698	0.060100436	0	0.280727	0.1715156	1.6958327e-05	0.1252044	437
31	-40	0	0.479624	0.058969133	0	0.28300783	0.17839906	1.5810414e-05	0.11087	437
32	-40	1.5	0.47997734	0.059566073	0	0.28384236	0.17661424	1.5954696e-05	0.1143236	437
33	-40	3	0.48033068	0.060163014	0	0.28467691	0.17482942	1.5975384e-05	0.1177772	437
34	0	12.5	0.49366572	0.067359731	0	0.19603431	0.24294022	1.3495524e-05	0.13393	437
35	0	14	0.49362487	0.067355581	0	0.19632083	0.2426987	1.4070213e-05	0.1333192	437
36	0	15.5	0.49358398	0.067351431	0	0.19660738	0.2424572	1.3432244e-05	0.1327084	437
37	-4	12.5	0.49221414	0.067923121	0	0.20529573	0.23456699	1.5155184e-05	0.14386	437
38	-4	14	0.49222076	0.067962401	0	0.20582917	0.23398766	1.5236205e-05	0.14330681	437
39	-4	15.5	0.49222735	0.06800168	0	0.20636265	0.23340832	1.4386329e-05	0.1427536	437
40	-8	12.5	0.49225053	0.068703458	0	0.21614872	0.22289731	1.6676293e-05	0.15327001	437
41	-8	14	0.49232557	0.068311542	0	0.21644272	0.22292018	1.6341552e-05	0.1527804	437
42	-8	15.5	0.49240062	0.067919627	0	0.2167367	0.22294305	1.6199891e-05	0.15229081	437
43	-12	12.5	0.49027145	0.067650571	0	0.22776631	0.21431167	1.6911474e-05	0.16039	437
44	-12	14	0.49028748	0.067893453	0	0.22788456	0.2139345	1.7305447e-05	0.15993521	437
45	-12	15.5	0.49030355	0.068136327	0	0.22800282	0.21355732	5.7881669e-05	0.15948039	437
46	-16	12.5	0.49038896	0.065394573	0	0.23908649	0.20512997	-2.6861588e-05	0.16479	437
47	-16	14	0.49038622	0.065409973	0	0.23936868	0.20483515	1.1344727e-05	0.16449	437
48	-16	15.5	0.49038345	0.065425374	0	0.23965086	0.20454031	1.4444947e-05	0.16418999	437
49	-20	12.5	0.49072009	0.066623352	0	0.24968596	0.1929706	1.3039954e-05	0.16701999	437
50	-20	14	0.49066693	0.066657908	0	0.24988663	0.19278854	1.4597626e-05	0.166876	437
51	-20	15.5	0.49061379	0.066692464	0	0.25008729	0.19260648	1.8326751e-05	0.166732	437
52	-24	12.5	0.4905569	0.063544534	0	0.26119363	0.18470493	1.8042514e-05	0.16632	437
53	-24	14	0.49033588	0.06391231	0	0.26134771	0.1844041	-0.00014068472	0.1663668	437
54	-24	15.5	0.49011487	0.064280078	0	0.26150179	0.18410328	1.6370888e-05	0.16641361	437
55	-28	12.5	0.48876947	0.064827159	0	0.27080545	0.17559794	1.2568561e-05	0.16276	437
56	-28	14	0.48901343	0.064892367	0	0.27102351	0.17507067	1.5341519e-05	0.16294239	437
57	-28	15.5	0.48925745	0.064957581	0	0.27124161	0.17454338	1.9336767e-05	0.1631248	437
58	-32	12.5	0.48615932	0.06292513	0	0.28133669	0.16957884	1.718133e-05	0.15527999	437
59	-32	14	0.486637	0.06325236	0	0.28131235	0.1687983	6.38942e-05	0.1556844	437
60	-32	15.5	0.48711464	0.063579597	0	0.28128803	0.16801775	1.3819509e-06	0.1560888	437
61	-36	12.5	0.48619232	0.062808618	0	0.28926352	0.16173555	1.8249706e-05	0.14767	437
62	-36	14	0.48656103	0.062515095	0	0.28956819	0.1613557	1.7012659e-05	0.1480456	437
63	-36	15.5	0.48692971	0.062221561	0	0.28987285	0.16097587	1.4441849e-05	0.1484212	437
64	-40	12.5	0.48256847	0.063943632	0	0.28996226	0.16352564	1.833127e-05	0.13965	437
65	-40	14	0.48284274	0.063624963	0	0.29033634	0.16319595	1.4005376e-05	0.1400364	437
66	-40	15.5	0.48311704	0.063306287	0	0.29071042	0.16286625	1.4789602e-05	0.14042281	437
67	0	25	0.4933252	0.067325138	0	0.19842206	0.24092761	1.2827392e-05	0.12884	437
68	0	26.5	0.49322346	0.066557087	0	0.19880439	0.24141507	1.2829948e-05	0.1254632	437
69	0	28	0.49312168	0.065789036	0	0.19918674	0.24190255	1.0853269e-05	0.1220864	437
70	-4	25	0.49226916	0.068250448	0	0.20974119	0.22973922	1.4299439e-05	0.13925	437
71	-4	26.5	0.49179676	0.067855857	0	0.20998605	0.23036133	1.344724e-05	0.1354316	437
72	-4	28	0.49132439	0.06746126	0	0.21023089	0.23098345	1.3231913e-05	0.13161319	437
73	-8	25	0.49287593	0.065437496	0	0.21859865	0.22308792	1.6139185e-05	0.14918999	437
74	-8	26.5	0.49230328	0.065407783	0	0.21880542	0.22348353	1.5870572e-05	0.1451136	437
75	-8	28	0.49173063	0.06537807	0	0.21901219	0.2238791	1.5315049e-05	0.1410372	437
76	-12	25	0.4904052	0.069674537	0	0.22875175	0.21116851	1.6756925e-05	0.1566	437
77	-12	26.5	0.49006474	0.068773985	0	0.22920619	0.21195509	1.8799408e-05	0.15222719	437
78	-12	28	0.48972431	0.067873433	0	0.2296606	0.21274166	1.454153e-05	0.1478544	437
79	-16	25	0.49036595	0.065522887	0	0.24143806	0.20267311	1.6148966e-05	0.16229001	437
80	-16	26.5	0.49021992	0.065423399	0	0.24123718	0.2031195	1.6581282e-05	0.15797959	437
81	-16	28	0.49007389	0.065323904	0	0.2410363	0.2035659	1.7052767e-05	0.15366919	437
82	-20	25	0.49027705	0.066911325	0	0.25135818	0.19145344	2.0280866e-05	0.16582	437
83	-20	26.5	0.4901942	0.066337712	0	0.25121239	0.19225569	1.907755e-05	0.1612996	437
84	-20	28	0.49011132	0.065764107	0	0.25106665	0.19305794	2.0044403e-05	0.1567792	437
85	-24	25	0.48871496	0.066609301	0	0.26247767	0.18219806	2.1162119e-05	0.16671	437
86	-24	26.5	0.48887005	0.066144429	0	0.26218608	0.18279946	8.2330971e-06	0.162312	437
87	-24	28	0.48902512	0.065679565	0	0.26189446	0.18340085	1.9898547e-05	0.157914	437
88	-28	25	0.49080274	0.065370582	0	0.2726227	0.17120397	2.2308113e-05	0.16428	437
89	-28	26.5	0.49040711	0.065120585	0	0.2721639	0.1723084	1.6599619e-05	0.1600164	437
90	-28	28	0.49001145	0.064870588	0	0.27170515	0.17341283	1.557703e-05	0.15575279	437
91	-32	25	0.49013975	0.06565208	0	0.28113386	0.16307433	1.5948084e-05	0.15865	437
92	-32	26.5	0.48992854	0.065281443	0	0.28072324	0.16406675	1.4984002e-05	0.154792	437
93	-32	28	0.48971733	0.064910814	0	0.28031266	0.16505919	9.1413473e-05	0.150934	437
94	-36	25	0.48926482	0.060362551	0	0.29180241	0.15857023	1.5000263e-05	0.1508	437
95	-36	26.5	0.48937058	0.060353022	0	0.29084304	0.15943336	1.5330181e-05	0.14737161	437
96	-36	28	0.48947632	0.060343493	0	0.2898837	0.16029648	1.5009104e-05	0.14394321	437
97	-40	25	0.48485416	0.061288033	0	0.29307961	0.16077818	1.5304895e-05	0.14286999	437
98	-40	26.5	0.48451787	0.061058909	0	0.29250467	0.16191857	1.8863795e-05	0.13968641	437
99	-40	28	0.48418155	0.060829785	0	0.29192969	0.16305895	1.3685028e-05	0.1365028	437
100	0	37.5	0.49247715	0.060924705	0	0.20160832	0.24498983	1.2576294e-05	0.1007	437
101	0	39	0.49237537	0.060156655	0	0.20199066	0.2454773	1.2553885e-05	0.097323202	437
102	0	40.5	0.4922736	0.059388604	0	0.20237303	0.24596477	1.294872e-05	0.093946397	437
103	-4	37.5	0.48833266	0.064962186	0	0.21178156	0.23492359	1.165686e-05	0.10743	437
104	-4	39	0.48786029	0.064567596	0	0.2120264	0.23554571	1.205259e-05	0.1036116	437
105	-4	40.5	0.4873879	0.064173006	0	0.21227126	0.23616785	1.1950262e-05	0.099793203	437
106	-8	37.5	0.48810387	0.065189891	0	0.22032171	0.22638452	1.2932506e-05	0.11522	437
107	-8	39	0.48753124	0.065160178	0	0.22052847	0.22678012	1.2404101e-05	0.1111436	437
108	-8	40.5	0.48695856	0.065130465	0	0.22073524	0.22717571	1.2145091e-05	0.1070672	437
109	-12	37.5	0.48756817	0.062169932	0	0.23253863	0.2177233	1.3078108e-05	0.12016	437
110	-12	39	0.48722771	0.06126938	0	0.23299305	0.21850987	1.2284341e-05	0.1157872	437
111	-12	40.5	0.48688728	0.060368828	0	0.23344746	0.21929644	1.1802036e-05	0.1114144	437
112	-16	37.5	0.48914909	0.064693801	0	0.23976403	0.20639306	1.3310466e-05	0.12637	437
113	-16	39	0.48900306	0.064594306	0	0.23956317	0.20683947	1.111731e-05	0.1220596	437
114	-16	40.5	0.48885703	0.064494818	0	0.23936228	0.20728587	1.0861947e-05	0.1177492	437
115	-20	37.5	0.48958641	0.062131248	0	0.25014344	0.19813891	1.2005358e-05	0.12815	437
116	-20	39	0.4895035	0.061557636	0	0.24999769	0.19894116	1.095269e-05	0.1236296	437
117	-20	40.5	0.48942062	0.060984027	0	0.24985194	0.1997434	1.077858e-05	0.1191092	437
118	-24	37.5	0.49000719	0.062735431	0	0.2600477	0.1872097	1.2208738e-05	0.13006	437
119	-24	39	0.49016225	0.062270567	0	0.25975609	0.18781109	1.1819307e-05	0.125662	437
120	-24	40.5	0.49031731	0.061805703	0	0.2594645	0.18841249	1.1077556e-05	0.121264	437
121	-28	37.5	0.48750576	0.063287258	0	0.26879948	0.18040751	1.2194666e-05	0.12875	437
122	-28	39	0.48711014	0.063037261	0	0.26834068	0.18151192	1.1346367e-05	0.1244864	437
123	-28	40.5	0.48671451	0.062787257	0	0.2678819	0.18261635	1.1205619e-05	0.1202228	437
124	-32	37.5	0.48837975	0.062563486	0	0.2777122	0.17134456	1.2126307e-05	0.1265	437
125	-32	39	0.48816854	0.062192857	0	0.27730161	0.172337	1.168057e-05	0.122642	437
126	-32	40.5	0.48795736	0.061822224	0	0.27689099	0.17332943	1.1112485e-05	0.118784	437
127	-36	37.5	0.4901461	0.060283165	0	0.28380778	0.16576296	1.1858231e-05	0.12223	437
128	-36	39	0.49025184	0.06027364	0	0.28284845	0.16662608	1.1417793e-05	0.1188016	437
129	-36	40.5	0.49035758	0.060264111	0	0.28188908	0.1674892	1.0834214e-05	0.1153732	437
130	-40	37.5	0.4820517	0.059378669	0	0.28828824	0.1702814	1.1269998e-05	0.11634	437
131	-40	39	0.48171538	0.059149541	0	0.28771329	0.1714218	1.0794585e-05	0.1131564	437
132	-40	40.5	0.48137909	0.058920417	0	0.28713831	0.17256218	1.0273519e-05	0.1099728	437

File: data/conductivity/in/PDAC_COM3_01254/PDAC_COM3_01254_500C_dry_x_mm;y_mm;Ba_at;Zr_at;Y_at;Co_at;Fe_at;Sigma_elec;d_um;Temp_C;.txt
Point	x_mm	y_mm	Ba_at	Zr_at	Y_at	Co_at	Fe_at	Sigma_elec	d_um	Temp_C
1	0	0	0.47779796	0.12275428	0.028953997	0.21410029	0.15639348	2.1857815e-05	0.20162	437
2	0	1.5	0.47840846	0.12348671	0.029182861	0.21458642	0.15433554	1.9470197e-05	0.2065088	437
3	0	3	0.47901896	0.12421913	0.029411726	0.21507257	0.1522776	2.7111429e-13	0.2113976	437
4	-4	0	0.47634849	0.12951989	0.029821701	0.19964741	0.1646625	2.2663833e-05	0.21868999	437
5	-4	1.5	0.4763667	0.13039306	0.030331843	0.20053102	0.16237739	2.037481e-05	0.22410201	437
6	-4	3	0.47638488	0.13126621	0.030841988	0.20141464	0.16009228	4.0254798e-13	0.229514	437
7	-8	0	0.47873235	0.13163772	0.030216103	0.18689041	0.17252342	2.138737e-05	0.23284	437
8	-8	1.5	0.47849423	0.13270399	0.030880146	0.18780775	0.17011388	1.9942183e-05	0.23863719	437
9	-8	3	0.47825611	0.13377027	0.03154419	0.18872508	0.16770433	1.943695e-13	0.2444344	437
10	-12	0	0.4765045	0.1355817	0.033201098	0.17427529	0.18043739	1.6840206e-05	0.2437	437
11	-12	1.5	0.47611409	0.13709141	0.034037814	0.17508212	0.17767456	2.2700284e-05	0.25002041	437
12	-12	3	0.47572368	0.13860112	0.034874525	0.17588893	0.17491175	1.7425507e-13	0.2563408	437
13	-16	0	0.47722939	0.136967	0.034911398	0.16151661	0.18937559	1.9337558e-05	0.25246	437
14	-16	1.5	0.47660172	0.13876088	0.035798751	0.16224788	0.18659076	1.9206183e-05	0.25867	437
15	-16	3	0.47597405	0.14055474	0.036686104	0.16297919	0.18380593	6.7136883e-13	0.26488	437
16	-20	0	0.4762198	0.1403348	0.036717203	0.15004051	0.1966877	2.0300982e-05	0.25525999	437
17	-20	1.5	0.47549203	0.14223614	0.037370194	0.1508866	0.19401504	1.9193858e-05	0.26127559	437
18	-20	3	0.47476429	0.14413747	0.038023181	0.15173268	0.19134237	8.4607148e-13	0.26729119	437
19	-24	0	0.47625569	0.1448018	0.036560301	0.13913551	0.20324671	1.3871765e-05	0.25363001	437
20	-24	1.5	0.47558582	0.14658991	0.037663426	0.13988149	0.20027934	1.8674733e-05	0.25935161	437
21	-24	3	0.47491598	0.14837801	0.038766548	0.14062749	0.19731198	8.6889176e-13	0.26507321	437
22	-28	0	0.47617221	0.1435184	0.036846001	0.1312964	0.21216699	2.0604646e-05	0.24743	437
23	-28	1.5	0.47575393	0.14568478	0.037890758	0.13197851	0.208692	3.7509006e-05	0.25257081	437
24	-28	3	0.47533572	0.14785115	0.038935512	0.13266063	0.205217	3.0131504e-13	0.25771159	437
25	-32	0	0.47635409	0.1452394	0.036700398	0.1238764	0.2178297	8.3247405e-06	0.23386	437
26	-32	1.5	0.4758994	0.14721043	0.037683837	0.12468796	0.21451838	1.0420936e-05	0.2383672	437
27	-32	3	0.4754447	0.14918146	0.038667273	0.12549952	0.21120705	2.1324088e-12	0.2428744	437
28	-36	0	0.47469059	0.1448766	0.036508102	0.11795399	0.2259707	6.6035291e-06	0.21943	437
29	-36	1.5	0.47419995	0.14701742	0.037666522	0.11866396	0.22245215	6.4370856e-06	0.2232832	437
30	-36	3	0.47370932	0.14915825	0.038824942	0.11937392	0.21893358	4.3613149e-13	0.2271364	437
31	-40	0	0.47239915	0.14143702	0.038508505	0.11400421	0.23365113	5.1105353e-06	0.20092	437
32	-40	1.5	0.47157633	0.14376961	0.039680637	0.11469129	0.23028213	6.2251597e-06	0.2040676	437
33	-40	3	0.47075352	0.1461022	0.040852778	0.11537835	0.22691315	6.2628738e-13	0.2072152	437
34	0	12.5	0.48288551	0.12885781	0.030861199	0.21815149	0.13924401	1.7873339e-05	0.24236	437
35	0	14	0.48282063	0.12992315	0.031398356	0.21756773	0.13829015	1.8947934e-05	0.2406428	437
36	0	15.5	0.48275575	0.13098849	0.031935513	0.21698396	0.1373363	2.0209693e-05	0.23892561	437
37	-4	12.5	0.47650009	0.13679621	0.034072902	0.2070109	0.1456199	2.0544807e-05	0.26379001	437
38	-4	14	0.47666568	0.13788278	0.03499461	0.20616117	0.14429575	2.2172797e-05	0.26214361	437
39	-4	15.5	0.47683129	0.13896936	0.035916317	0.20531143	0.14297161	2.2521499e-05	0.26049721	437
40	-8	12.5	0.47674802	0.1405234	0.035749801	0.1945349	0.1524439	2.1623726e-05	0.28115001	437
41	-8	14	0.47631103	0.14227574	0.036852278	0.19387506	0.15068589	2.1895628e-05	0.27950719	437
42	-8	15.5	0.47587407	0.14402807	0.037954751	0.19321524	0.14892788	2.3809129e-05	0.2778644	437
43	-12	12.5	0.47325113	0.14816262	0.040173702	0.18099873	0.15741381	5.5666745e-13	0.29637	437
44	-12	14	0.47292623	0.1499081	0.041070174	0.18047644	0.15561908	2.5393001e-05	0.29446799	437
45	-12	15.5	0.47260129	0.15165357	0.041966651	0.17995413	0.15382434	2.38871e-05	0.292566	437
46	-16	12.5	0.47199878	0.15191591	0.042305999	0.1676107	0.1661686	2.7647852e-13	0.30421001	437
47	-16	14	0.47193348	0.1537689	0.043151364	0.16749308	0.16365318	2.3497512e-05	0.302542	437
48	-16	15.5	0.47186813	0.15562192	0.043996729	0.16737545	0.16113777	3.1257627e-05	0.30087399	437
49	-20	12.5	0.47015509	0.15617931	0.042158797	0.1570913	0.1744155	2.2543217e-13	0.30539	437
50	-20	14	0.46972981	0.15840797	0.043812845	0.15674575	0.17130361	2.7059115e-05	0.3039104	437
51	-20	15.5	0.46930453	0.16063663	0.045466889	0.15640019	0.16819176	2.7891887e-05	0.30243081	437
52	-24	12.5	0.4706735	0.1597027	0.045753002	0.1453521	0.1785187	2.857581e-13	0.30131	437
53	-24	14	0.47025138	0.16215365	0.04699735	0.14522362	0.17537402	2.9446182e-05	0.29979679	437
54	-24	15.5	0.46982926	0.1646046	0.048241705	0.14509512	0.1722293	3.1143649e-05	0.29828361	437
55	-28	12.5	0.4726868	0.1615715	0.045552302	0.1369807	0.18320869	8.4915137e-13	0.29027	437
56	-28	14	0.47147557	0.16412574	0.047290478	0.13712803	0.17998019	2.8715433e-05	0.28850359	437
57	-28	15.5	0.47026435	0.16667999	0.049028654	0.13727535	0.17675164	3.2867316e-05	0.2867372	437
58	-32	12.5	0.47256497	0.16166462	0.044895705	0.1306394	0.1902353	3.2180487e-13	0.27142	437
59	-32	14	0.47151053	0.1641344	0.046787672	0.13068174	0.18688564	2.9882289e-05	0.27005681	437
60	-32	15.5	0.47045612	0.16660419	0.048679639	0.13072407	0.18353596	3.428922e-05	0.2686936	437
61	-36	12.5	0.47060189	0.16271681	0.046161599	0.1238703	0.1966494	2.0195422e-13	0.25154001	437
62	-36	14	0.46958134	0.16549233	0.047926091	0.1241435	0.19285676	3.1930107e-05	0.25008199	437
63	-36	15.5	0.46856079	0.16826783	0.049690586	0.12441668	0.18906412	3.5378602e-05	0.248624	437
64	-40	12.5	0.46554241	0.16087531	0.048276301	0.11972979	0.2055762	2.0526033e-13	0.22714999	437
65	-40	14	0.46472141	0.16346157	0.050107125	0.12003592	0.20167398	3.5067937e-05	0.2260076	437
66	-40	15.5	0.46390042	0.16604784	0.051937956	0.12034203	0.19777176	3.8886472e-05	0.2248652	437
67	0	25	0.48234481	0.13773569	0.0353375	0.2132868	0.1312952	2.5485249e-05	0.22804999	437
68	0	26.5	0.4822678	0.13915224	0.035870612	0.21146378	0.13124557	3.0758969e-05	0.22126999	437
69	0	28	0.48219082	0.14056878	0.036403723	0.20964077	0.13119593	2.6807802e-05	0.21449	437
70	-4	25	0.47788006	0.14585102	0.041753802	0.19992982	0.13458531	3.1906897e-05	0.25007001	437
71	-4	26.5	0.47752786	0.14739369	0.042212561	0.19848038	0.13438553	3.0414041e-05	0.2426648	437
72	-4	28	0.47717565	0.14893636	0.042671323	0.19703095	0.13418573	2.6698768e-05	0.23525961	437
73	-8	25	0.47310662	0.1551262	0.0449371	0.18903629	0.13779379	3.3663484e-05	0.26745999	437
74	-8	26.5	0.4733932	0.15651686	0.045718566	0.18744394	0.13692741	3.3399665e-05	0.25981599	437
75	-8	28	0.47367984	0.15790752	0.046500031	0.18585159	0.13606101	1.3767311e-09	0.25217199	437
76	-12	25	0.47054338	0.1627083	0.047644299	0.17664631	0.14245771	3.5731529e-05	0.28051999	437
77	-12	26.5	0.47040078	0.16416575	0.048762221	0.17522964	0.14144161	3.4090572e-05	0.27256879	437
78	-12	28	0.47025818	0.16562317	0.049880143	0.173813	0.14042552	3.5864978e-05	0.26461759	437
79	-16	25	0.47145438	0.16735759	0.049350701	0.16663049	0.14520681	3.9378694e-05	0.29031	437
80	-16	26.5	0.47068891	0.16968726	0.050727785	0.16511863	0.14377742	4.2268439e-05	0.282168	437
81	-16	28	0.46992344	0.1720169	0.052104868	0.16360678	0.14234801	3.5819899e-05	0.27402601	437
82	-20	25	0.46661109	0.17475149	0.055942502	0.1542117	0.1484832	4.1100397e-05	0.29306	437
83	-20	26.5	0.46636254	0.17654701	0.056912087	0.15319724	0.14698112	4.1330495e-05	0.28508359	437
84	-20	28	0.46611398	0.17834252	0.057881676	0.15218279	0.14547904	4.0503779e-05	0.27710721	437
85	-24	25	0.46715581	0.18012729	0.056122601	0.1442814	0.1523129	4.3513061e-05	0.28870001	437
86	-24	26.5	0.46666756	0.18192416	0.057576161	0.14353707	0.15029503	3.8040846e-05	0.28112319	437
87	-24	28	0.46617931	0.18372104	0.059029724	0.14279275	0.14827718	4.2567033e-05	0.2735464	437
88	-28	25	0.46259323	0.18285692	0.060037106	0.13820842	0.15630431	4.3801665e-05	0.27555001	437
89	-28	26.5	0.46272716	0.18465523	0.06093527	0.13760337	0.15407896	4.3481585e-05	0.26895481	437
90	-28	28	0.46286109	0.18645354	0.061833434	0.13699833	0.15185361	4.207934e-05	0.26235959	437
91	-32	25	0.4637782	0.18224621	0.060662098	0.1309922	0.1623213	4.6723737e-05	0.26006001	437
92	-32	26.5	0.46342292	0.18443415	0.061990768	0.13058837	0.15956379	4.4425477e-05	0.25419441	437
93	-32	28	0.46306771	0.18662208	0.06331943	0.13018453	0.15680626	4.4981491e-05	0.2483288	437
94	-36	25	0.4620972	0.18584611	0.060865697	0.1261469	0.1650441	4.307273e-05	0.23939	437
95	-36	26.5	0.4620738	0.18745103	0.061941262	0.12582877	0.16270514	4.3442124e-05	0.2342996	437
96	-36	28	0.46205038	0.18905598	0.063016824	0.12551063	0.16036619	5.8963131e-05	0.2292092	437
97	-40	25	0.45870075	0.18242759	0.063533194	0.12228079	0.17305769	4.2172913e-05	0.21763	437
98	-40	26.5	0.45821315	0.18450715	0.064737685	0.12177008	0.17077194	4.0825249e-05	0.2131204	437
99	-40	28	0.45772552	0.18658672	0.065942176	0.12125938	0.16848621	4.1337727e-05	0.2086108	437
100	0	37.5	0.48170316	0.14954019	0.039780099	0.19809498	0.13088159	3.1318825e-05	0.17155001	437
101	0	39	0.48162615	0.15095672	0.040313207	0.19627196	0.13083196	3.5254463e-05	0.16477001	437
102	0	40.5	0.48154914	0.15237327	0.040846318	0.19444895	0.13078232	2.6685024e-08	0.15798999	437
103	-4	37.5	0.47494501	0.15870661	0.045576803	0.18785121	0.1329204	3.274031e-05	0.18836001	437
104	-4	39	0.47459278	0.16024928	0.046035562	0.18640177	0.13272062	3.2373322e-05	0.1809548	437
105	-4	40.5	0.47424057	0.16179194	0.046494316	0.18495233	0.13252082	3.0325758e-05	0.17354961	437
106	-8	37.5	0.4754951	0.166715	0.051449299	0.17576669	0.1305739	3.2205928e-05	0.20376	437
107	-8	39	0.47578171	0.16810566	0.052230764	0.17417435	0.12970752	3.1149142e-05	0.196116	437
108	-8	40.5	0.47606835	0.16949631	0.05301223	0.172582	0.12884112	2.9997826e-05	0.188472	437
109	-12	37.5	0.4693549	0.17485359	0.056960303	0.16484091	0.1339903	3.2306558e-05	0.21426	437
110	-12	39	0.46921226	0.17631105	0.058078222	0.16342425	0.13297422	3.1758136e-05	0.2063088	437
111	-12	40.5	0.46906966	0.17776848	0.059196137	0.1620076	0.13195813	2.9916919e-05	0.1983576	437
112	-16	37.5	0.46507534	0.18677138	0.060826395	0.15403169	0.13329519	3.4564724e-05	0.22246	437
113	-16	39	0.46430987	0.18910103	0.062203478	0.15251982	0.1318658	3.4003842e-05	0.21431801	437
114	-16	40.5	0.4635444	0.19143069	0.063580558	0.15100797	0.13043641	3.0690473e-05	0.206176	437
115	-20	37.5	0.46453974	0.18971409	0.064022392	0.14575788	0.13596588	3.6113328e-05	0.22658999	437
116	-20	39	0.46429119	0.19150959	0.064991981	0.14474343	0.1344638	2.7002638e-05	0.21861359	437
117	-20	40.5	0.46404263	0.19330509	0.06596157	0.14372897	0.13296174	2.594909e-10	0.2106372	437
118	-24	37.5	0.46308708	0.1951012	0.068235606	0.1380787	0.13549741	3.8588769e-05	0.22555999	437
119	-24	39	0.46259886	0.19689806	0.069689162	0.13733438	0.13347954	3.6697322e-05	0.2179832	437
120	-24	40.5	0.46211061	0.19869494	0.071142726	0.13659005	0.13146168	3.3339184e-05	0.21040639	437
121	-28	37.5	0.46370924	0.19784282	0.067521803	0.13316642	0.13775972	4.7639096e-05	0.22059	437
122	-28	39	0.46384317	0.19964114	0.068419971	0.13256137	0.13553436	4.0489569e-05	0.2139948	437
123	-28	40.5	0.4639771	0.20143944	0.069318138	0.13195632	0.13330901	3.8627335e-05	0.20739961	437
124	-32	37.5	0.46081775	0.20047902	0.071734309	0.12762691	0.13934201	4.4440305e-05	0.21118	437
125	-32	39	0.46046248	0.20266695	0.073062971	0.12722307	0.13658451	4.9060196e-05	0.2053144	437
126	-32	40.5	0.46010724	0.20485489	0.074391641	0.12681925	0.13382699	4.7417376e-05	0.19944879	437
127	-36	37.5	0.46190208	0.1992206	0.069828704	0.1234958	0.1455528	5.2271895e-05	0.19697	437
128	-36	39	0.46187869	0.20082554	0.070904262	0.12317767	0.14321384	5.595227e-05	0.1918796	437
129	-36	40.5	0.46185529	0.20243047	0.071979821	0.12285954	0.14087489	5.7997149e-05	0.1867892	437
130	-40	37.5	0.45463729	0.19975731	0.073570602	0.1180249	0.15400989	5.1882169e-05	0.18005	437
131	-40	39	0.45414969	0.20183687	0.074775085	0.11751419	0.15172416	5.6956567e-05	0.1755404	437
132	-40	40.5	0.45366207	0.20391643	0.075979576	0.11700349	0.14943843	5.7796042e-05	0.1710308	437

File: data/conductivity/in/PDAC_COM3_01255/PDAC_COM3_01255_300C_dry_x_mm;y_mm;Ba_at;Zr_at;Y_at;Co_at;Fe_at;Sigma_elec;d_um;Temp_C;.txt
Point	x_mm	y_mm	Ba_at	Zr_at	Y_at	Co_at	Fe_at	Sigma_elec	d_um	Temp_C
1	0	0	0.46026275	0.45421875	0.057394493	0.014601499	0.013522498	3.0621308e-11	0.17908999	265
2	0	1.5	0.45901075	0.4565942	0.05649326	0.014616234	0.013285547	2.7975419e-11	0.18516199	265
3	0	3	0.45775875	0.45896965	0.055592023	0.014630971	0.013048596	2.7793335e-11	0.19123399	265
4	-4	0	0.45668906	0.45557415	0.059068494	0.014199198	0.014469099	2.8162077e-11	0.19423001	265
5	-4	1.5	0.45564324	0.45746109	0.058529526	0.014159359	0.014206791	2.9127565e-11	0.20056	265
6	-4	3	0.45459741	0.45934802	0.057990558	0.014119519	0.013944482	2.8989203e-11	0.20689	265
7	-8	0	0.45730519	0.45330849	0.0625166	0.011883901	0.0149858	2.964275e-11	0.20555	265
8	-8	1.5	0.45575982	0.45527604	0.0620993	0.012124141	0.014740711	3.0067563e-11	0.21241879	265
9	-8	3	0.45421442	0.45724359	0.061682001	0.012364381	0.014495624	2.9157704e-11	0.2192876	265
10	-12	0	0.45136911	0.44910839	0.0708929	0.0122041	0.0164255	3.2531287e-11	0.21636	265
11	-12	1.5	0.45062354	0.45078835	0.070095323	0.012342581	0.016150208	3.2615053e-11	0.2232444	265
12	-12	3	0.44987801	0.45246828	0.069297738	0.01248106	0.015874917	3.1389523e-11	0.23012879	265
13	-16	0	0.4499082	0.44691131	0.074329197	0.0117892	0.0170621	3.2723161e-11	0.22416	265
14	-16	1.5	0.44917676	0.44856668	0.073645763	0.011755048	0.016855784	2.1253542e-11	0.2309808	265
15	-16	3	0.44844529	0.45022202	0.072962329	0.011720896	0.016649468	3.2899166e-11	0.2378016	265
16	-20	0	0.45116293	0.43984467	0.079307497	0.010546599	0.019138297	3.4820275e-11	0.22804999	265
17	-20	1.5	0.45025826	0.44189125	0.078392409	0.010605952	0.018852146	3.4447147e-11	0.2350208	265
18	-20	3	0.44935355	0.44393784	0.077477321	0.010665303	0.018565994	3.4837758e-11	0.24199159	265
19	-24	0	0.44890571	0.4359014	0.085816398	0.009145	0.020231498	2.8346591e-11	0.23108999	265
20	-24	1.5	0.4482227	0.43735921	0.085209951	0.0092351316	0.019972997	3.4825271e-11	0.2375904	265
21	-24	3	0.44753972	0.43881702	0.084603511	0.0093252631	0.019714491	3.6217022e-11	0.2440908	265
22	-28	0	0.44818455	0.42959934	0.090985015	0.0097350003	0.021496102	3.4314451e-11	0.22897001	265
23	-28	1.5	0.44748917	0.43098214	0.090550311	0.009654385	0.021323998	3.6342571e-11	0.2350672	265
24	-28	3	0.44679382	0.43236491	0.090115607	0.0095737688	0.021151893	3.9265105e-11	0.2411644	265
25	-32	0	0.4478859	0.42528358	0.094829999	0.0081318999	0.0238686	3.5518213e-11	0.22334	265
26	-32	1.5	0.44703346	0.42646912	0.094520375	0.0082834354	0.023693629	3.5878481e-11	0.229022	265
27	-32	3	0.44618103	0.42765459	0.094210744	0.0084349718	0.023518655	1.9811662e-10	0.234704	265
28	-36	0	0.44535035	0.41713014	0.10147851	0.0076852008	0.028355803	3.3355894e-11	0.21583	265
29	-36	1.5	0.44501033	0.41857395	0.10073984	0.0076537966	0.028022094	3.432386e-11	0.2207848	265
30	-36	3	0.44467029	0.42001778	0.10000116	0.0076223928	0.027688386	3.592791e-11	0.2257396	265
31	-40	0	0.43317121	0.40941319	0.11085301	0.0096810004	0.0368816	1.2240678e-10	0.20879	265
32	-40	1.5	0.43395579	0.41060764	0.10957974	0.0093973801	0.036459453	2.2574869e-11	0.2126192	265
33	-40	3	0.43474039	0.41180205	0.10830648	0.0091137597	0.036037304	2.8738309e-11	0.2164484	265
34	0	12.5	0.4498294	0.47401419	0.0498842	0.014724299	0.011547901	2.9002793e-11	0.22969	265
35	0	14	0.44994852	0.47468492	0.049247243	0.014693748	0.011425597	3.3283723e-11	0.22930241	265
36	0	15.5	0.45006761	0.47535563	0.048610285	0.014663197	0.011303293	3.5076539e-11	0.2289148	265
37	-4	12.5	0.44797391	0.47129861	0.054577097	0.013867199	0.0122832	3.7578062e-11	0.24698	265
38	-4	14	0.44807807	0.47216335	0.053691208	0.013939692	0.01212768	3.8824364e-11	0.24654201	265
39	-4	15.5	0.44818226	0.47302806	0.052805323	0.014012184	0.011972159	4.1123074e-11	0.246104	265
40	-8	12.5	0.44442689	0.46970469	0.059039101	0.013885899	0.0129434	4.3220053e-11	0.26278999	265
41	-8	14	0.44453138	0.47062108	0.058122423	0.013873552	0.012851575	2.8464449e-09	0.261902	265
42	-8	15.5	0.44463584	0.47153747	0.057205737	0.013861204	0.012759752	4.4606235e-11	0.26101401	265
43	-12	12.5	0.44515619	0.46310791	0.064246401	0.013358099	0.0141314	4.4785207e-11	0.27373001	265
44	-12	14	0.44517267	0.46400675	0.063400805	0.013279116	0.01414064	4.6183911e-11	0.27280959	265
45	-12	15.5	0.44518915	0.46490562	0.062555216	0.013200132	0.01414988	4.6178176e-11	0.27188921	265
46	-16	12.5	0.44381276	0.46070594	0.068633907	0.011504601	0.015342802	4.6144442e-11	0.28099999	265
47	-16	14	0.44401699	0.4612667	0.067857876	0.011616597	0.015241845	4.6572118e-11	0.2797544	265
48	-16	15.5	0.44422123	0.46182743	0.067081846	0.011728593	0.015140889	4.6233978e-11	0.27850881	265
49	-20	12.5	0.44362381	0.45689949	0.071681798	0.0110412	0.0167537	4.38517e-11	0.28613999	265
50	-20	14	0.44381115	0.45747522	0.070967771	0.011151504	0.016594363	4.4799518e-11	0.28430399	265
51	-20	15.5	0.44399846	0.45805097	0.070253752	0.011261808	0.016435029	4.5409343e-11	0.28246799	265
52	-24	12.5	0.44321406	0.44804984	0.080762692	0.0098960986	0.018077299	4.7608171e-11	0.28525999	265
53	-24	14	0.44370961	0.44890311	0.079469465	0.0099837705	0.01793403	4.7861028e-11	0.2831552	265
54	-24	15.5	0.44420514	0.44975644	0.078176238	0.010071443	0.017790763	5.0837976e-11	0.28105041	265
55	-28	12.5	0.44238982	0.44112259	0.087362498	0.0090632001	0.020061901	5.7194249e-11	0.27978	265
56	-28	14	0.44276321	0.44198501	0.086286381	0.0091663161	0.019799063	4.8715577e-11	0.27727801	265
57	-28	15.5	0.44313663	0.44284743	0.085210271	0.0092694322	0.019536227	5.015293e-11	0.27477601	265
58	-32	12.5	0.44078219	0.43516281	0.092249803	0.0093946997	0.022410499	5.3708624e-11	0.27068999	265
59	-32	14	0.44116795	0.43609375	0.091082245	0.0094359685	0.022220096	5.478586e-11	0.26805601	265
60	-32	15.5	0.44155365	0.43702471	0.089914694	0.0094772363	0.022029694	4.6590523e-11	0.26542199	265
61	-36	12.5	0.44251677	0.42916191	0.095322907	0.0074234996	0.0255749	5.0845446e-11	0.25712001	265
62	-36	14	0.44275254	0.42956004	0.094539754	0.0077005201	0.025447149	4.7869004e-11	0.25459039	265
63	-36	15.5	0.44298825	0.42995819	0.093756616	0.0079775406	0.025319397	4.5028974e-11	0.2520608	265
64	-40	12.5	0.43970954	0.41936675	0.10024251	0.0073175007	0.0333637	4.5845626e-11	0.24070001	265
65	-40	14	0.44043007	0.41953814	0.099202193	0.0074818525	0.03334773	4.5218204e-11	0.23815119	265
66	-40	15.5	0.44115061	0.41970956	0.098161869	0.0076462044	0.033331759	4.6008631e-11	0.23560239	265
67	0	25	0.45082194	0.47960344	0.044576205	0.014469701	0.010528701	3.8070661e-11	0.22645999	265
68	0	26.5	0.45140591	0.47925344	0.044373441	0.014631113	0.010336089	3.738777e-11	0.2206544	265
69	0	28	0.45198989	0.47890341	0.044170674	0.014792524	0.010143477	3.7001274e-11	0.2148488	265
70	-4	25	0.44884205	0.47850475	0.047194697	0.014471298	0.010987198	4.1594346e-11	0.24333	265
71	-4	26.5	0.44956961	0.47821426	0.046888117	0.014600239	0.010727772	3.9736544e-11	0.2366388	265
72	-4	28	0.45029718	0.47792378	0.046581544	0.014729178	0.010468343	3.9363363e-11	0.2299476	265
73	-8	25	0.44529751	0.4773412	0.051400099	0.013782999	0.0121782	4.4752719e-11	0.25538999	265
74	-8	26.5	0.44595703	0.47700688	0.051295388	0.014023192	0.01171752	4.2731721e-11	0.2482572	265
75	-8	28	0.44661659	0.4766725	0.051190678	0.014263384	0.01125684	4.4918517e-11	0.24112441	265
76	-12	25	0.44529355	0.47059834	0.05719981	0.012699901	0.014208402	4.8672569e-11	0.26605999	265
77	-12	26.5	0.44638878	0.47053158	0.056246873	0.012952957	0.013879805	4.5813461e-11	0.25802839	265
78	-12	28	0.44748402	0.47046483	0.05529394	0.013206013	0.013551209	9.2759106e-11	0.2499968	265
79	-16	25	0.44551477	0.46537885	0.062166996	0.0124379	0.014501499	4.6342711e-11	0.27061999	265
80	-16	26.5	0.44647628	0.46538204	0.061258618	0.012668095	0.014214963	4.8043323e-11	0.262196	265
81	-16	28	0.44743782	0.46538523	0.060350243	0.012898291	0.013928426	4.5006558e-11	0.25377199	265
82	-20	25	0.44518489	0.46169719	0.0657316	0.0119604	0.0154259	4.6180813e-11	0.27083999	265
83	-20	26.5	0.44638443	0.46118423	0.065083429	0.012088656	0.015259257	4.514961e-11	0.26229	265
84	-20	28	0.44758397	0.46067125	0.064435266	0.012216913	0.015092612	4.3273603e-11	0.25374001	265
85	-24	25	0.44734356	0.45516056	0.069985792	0.010626699	0.016883397	4.4990605e-11	0.26772001	265
86	-24	26.5	0.44826859	0.45519239	0.069043182	0.010888071	0.016607746	4.4113543e-11	0.25890481	265
87	-24	28	0.44919366	0.45522425	0.068100572	0.011149444	0.016332095	4.1979781e-11	0.25008959	265
88	-28	25	0.44550157	0.44830945	0.07839489	0.0099224988	0.017871598	4.3795814e-11	0.25893	265
89	-28	26.5	0.44671208	0.44839188	0.077044427	0.010245863	0.01760575	4.1140393e-11	0.2504124	265
90	-28	28	0.44792259	0.44847432	0.075693958	0.010569227	0.017339902	3.8188026e-11	0.2418948	265
91	-32	25	0.44399664	0.44292074	0.082520209	0.0097386008	0.020823803	4.2528946e-11	0.24874	265
92	-32	26.5	0.4454861	0.44299629	0.081046805	0.0099514928	0.020519301	3.9409139e-11	0.2403868	265
93	-32	28	0.44697556	0.44307187	0.079573385	0.010164385	0.020214802	3.9040479e-11	0.2320336	265
94	-36	25	0.44448113	0.43247983	0.088796705	0.0097320005	0.024510302	-0.00013495775	0.23604	265
95	-36	26.5	0.44599244	0.43269339	0.08676146	0.0099784927	0.024574228	3.4404219e-11	0.22796039	265
96	-36	28	0.44750375	0.43290693	0.084726207	0.010224985	0.02463815	3.1499518e-11	0.2198808	265
97	-40	25	0.44571394	0.42079517	0.091573186	0.0086870994	0.033230595	3.6702343e-11	0.21946	265
98	-40	26.5	0.44690144	0.42122662	0.08954519	0.0088453311	0.033481412	2.9076684e-11	0.21210159	265
99	-40	28	0.44808891	0.4216581	0.087517194	0.0090035638	0.033732221	3.0244675e-11	0.20474321	265
100	0	37.5	0.45568836	0.47668675	0.042886496	0.015814798	0.0089235995	3.023012e-11	0.17808001	265
101	0	39	0.45627233	0.47633675	0.042683732	0.015976209	0.0087309871	3.3292896e-11	0.1722744	265
102	0	40.5	0.45685631	0.47598675	0.042480964	0.01613762	0.0085383747	3.0561279e-11	0.1664688	265
103	-4	37.5	0.45490506	0.47608396	0.044639897	0.015545798	0.0088252993	3.4291903e-11	0.18757001	265
104	-4	39	0.45563263	0.47579345	0.04433332	0.015674738	0.008565871	3.1829053e-11	0.1808788	265
105	-4	40.5	0.45636016	0.47550297	0.044026744	0.015803678	0.0083064428	3.0981519e-11	0.1741876	265
106	-8	37.5	0.45079368	0.47455502	0.050527502	0.015784599	0.0083392002	3.4565718e-11	0.19595	265
107	-8	39	0.45145324	0.47422066	0.050422788	0.016024793	0.0078785196	3.4187972e-11	0.1888172	265
108	-8	40.5	0.45211279	0.47388631	0.050318077	0.016264984	0.00741784	6.3184707e-11	0.1816844	265
109	-12	37.5	0.45442054	0.47004196	0.049258694	0.014808699	0.011470098	3.4846095e-11	0.19913	265
110	-12	39	0.45551577	0.4699752	0.048305757	0.015061754	0.011141503	3.350501e-09	0.19109841	265
111	-12	40.5	0.45661104	0.46990842	0.047352832	0.015314811	0.010812907	3.2155278e-11	0.1830668	265
112	-16	37.5	0.4535276	0.46540532	0.054597199	0.0143562	0.0121137	3.8863423e-11	0.20042001	265
113	-16	39	0.45448914	0.46540847	0.053688828	0.014586397	0.011827163	3.7833386e-11	0.19199599	265
114	-16	40.5	0.45545068	0.46541166	0.052780453	0.014816592	0.011540629	3.1780616e-11	0.18357199	265
115	-20	37.5	0.45518106	0.45742235	0.060330205	0.013029201	0.014037201	3.5273992e-11	0.19959	265
116	-20	39	0.45638058	0.45690936	0.059682041	0.013157457	0.013870558	3.3619198e-11	0.19103999	265
117	-20	40.5	0.45758012	0.45639637	0.059033871	0.013285713	0.013703914	3.121935e-11	0.18249001	265
118	-24	37.5	0.45505229	0.45542592	0.062130697	0.0128048	0.0145863	3.2160524e-11	0.19426	265
119	-24	39	0.45597735	0.45545772	0.061188087	0.013066173	0.014310649	3.084244e-11	0.1854448	265
120	-24	40.5	0.45690238	0.45548958	0.060245477	0.013327544	0.014034996	2.9202672e-11	0.1766296	265
121	-28	37.5	0.45558926	0.44899637	0.067140996	0.012617198	0.015656197	3.286748e-11	0.18795	265
122	-28	39	0.45679978	0.4490788	0.065790527	0.012940563	0.01539035	2.952719e-11	0.17943241	265
123	-28	40.5	0.45801029	0.44916123	0.064440057	0.013263927	0.015124502	2.7585679e-11	0.1709148	265
124	-32	37.5	0.45640877	0.44355044	0.070241794	0.011512699	0.018286299	2.9300954e-11	0.17913	265
125	-32	39	0.4578982	0.44362602	0.068768382	0.011725591	0.017981797	2.7119864e-11	0.1707768	265
126	-32	40.5	0.45938766	0.4437016	0.06729497	0.011938483	0.017677298	2.5580021e-11	0.1624236	265
127	-36	37.5	0.4570753	0.4342593	0.0718363	0.0117861	0.025043001	2.6763272e-11	0.16870999	265
128	-36	39	0.4585866	0.43447283	0.069801047	0.012032592	0.025106924	2.481183e-11	0.1606304	265
129	-36	40.5	0.46009791	0.43468636	0.067765802	0.012279084	0.02517085	2.2644905e-11	0.1525508	265
130	-40	37.5	0.45560959	0.42439079	0.074673198	0.0100057	0.035320699	2.4471689e-11	0.15814	265
131	-40	39	0.45679706	0.42482227	0.072645202	0.010163932	0.035571512	2.635869e-11	0.1507816	265
132	-40	40.5	0.45798454	0.42525375	0.070617206	0.010322165	0.035822324	2.4861483e-11	0.1434232	265
