Repository: jdh10791/combi_tco

# combi_tco
This is a project focused on analysis of triple conducting oxides (TCOs). TCOs are combinatorially synthesized via pulsed laser deposition (PLD) and characterized using high-throughput methods. 

/data: raw data from Meagan Papac, collected at NREL
* /conductivity: DC conductivity data
* /eis: impedance data (ASR)
* /xrd: XRD data

/scripts: python scripts for processing and analysis
* /conductivity: notebooks for DC conductivity analysis
* /eis: notebooks for EIS analysis
* /helpers: supporting modules
** calc_chemfeat.py: chemical featurization for perovskites
** fileload.py: tools for processing and loading data files
** outlier_detect.py: outlier detection algorithm
** pickletools.py: a few simple tools for working with pickles
** plotting.py: convenience functions for plotting ternary data
** predict.py: functions for predicting through Citrination API
** quaternary_plt.py: quaternary plotting module
* /pickles: pickles of python objects for efficiency
* /stats_test: early tests of some python stats functions/packages
* /xrd: notebooks for XRD analysis

File: data/conductivity/samples/PDAC_COM3_01251/PDAC_COM3_01251_400C_dry_x_mm;y_mm;Ba_at;Zr_at;Y_at;Co_at;Fe_at;Sigma_elec;d_um;Temp_C;.txt
Point	x_mm	y_mm	Ba_at	Zr_at	Y_at	Co_at	Fe_at	Sigma_elec	d_um	Temp_C
1	0	0	0.49151003	0.067664191	0	0.19958887	0.24123691	2.67739e-05	0.11229	351
2	0	1.5	0.49176872	0.067627653	0	0.19916232	0.24144131	2.731423e-05	0.1148868	351
3	0	3	0.4920274	0.067591116	0	0.19873577	0.24164572	2.4455425e-05	0.1174836	351
4	-4	0	0.49178293	0.061440229	0	0.21053438	0.23624244	2.4639927e-05	0.11925	351
5	-4	1.5	0.49183467	0.062218182	0	0.20990574	0.2360414	2.761691e-05	0.1222032	351
6	-4	3	0.49188644	0.062996127	0	0.20927709	0.23584034	2.7506936e-05	0.1251564	351
7	-8	0	0.49136201	0.067127474	0	0.21669823	0.22481231	2.7035036e-05	0.12593	351
8	-8	1.5	0.49146861	0.067316592	0	0.21663228	0.22458252	2.7379763e-05	0.1292108	351
9	-8	3	0.49157524	0.06750571	0	0.21656634	0.22435272	2.8540875e-05	0.1324916	351
10	-12	0	0.49253494	0.061221305	0	0.22789323	0.21835051	2.3274662e-05	0.12933999	351
11	-12	1.5	0.49226332	0.061992817	0	0.22787802	0.21786584	2.6414209e-05	0.133066	351
12	-12	3	0.49199173	0.062764324	0	0.22786278	0.21738116	-1.9593428e-05	0.136792	351
13	-16	0	0.4915944	0.064386763	0	0.23496731	0.20905153	2.7154114e-05	0.13308001	351
14	-16	1.5	0.49144974	0.064507701	0	0.23546162	0.20858094	2.761259e-05	0.1368852	351
15	-16	3	0.49130508	0.064628638	0	0.23595591	0.20811036	-0.00023110428	0.1406904	351
16	-20	0	0.49283427	0.06061466	0	0.24738818	0.19916289	2.2748884e-05	0.13384999	351
17	-20	1.5	0.49258056	0.061335709	0	0.24766392	0.19841979	2.1050546e-05	0.13783041	351
18	-20	3	0.49232686	0.062056746	0	0.24793965	0.19767673	2.0317044e-05	0.1418108	351
19	-24	0	0.48968619	0.06089592	0	0.25640655	0.19301134	2.6895703e-05	0.13226999	351
20	-24	1.5	0.48979068	0.061213754	0	0.25698099	0.19201458	2.6695781e-05	0.136356	351
21	-24	3	0.48989516	0.061531585	0	0.25755545	0.19101779	2.0907863e-05	0.140442	351
22	-28	0	0.49076533	0.06338767	0	0.26523	0.180617	2.6520638e-05	0.12875	351
23	-28	1.5	0.49052584	0.063560411	0	0.26589906	0.18001471	2.7332913e-05	0.1328312	351
24	-28	3	0.49028632	0.063733146	0	0.26656809	0.17941242	2.7140641e-05	0.13691241	351
25	-32	0	0.48742205	0.06396427	0	0.27293593	0.17567776	2.5890251e-05	0.12483	351
26	-32	1.5	0.4872705	0.063839577	0	0.27394402	0.17494589	2.6532258e-05	0.128484	351
27	-32	3	0.48711899	0.063714877	0	0.27495211	0.17421402	2.6105352e-05	0.132138	351
28	-36	0	0.48811948	0.059245221	0	0.27803126	0.17460403	2.4555497e-05	0.11811	351
29	-36	1.5	0.48788822	0.059672825	0	0.27937913	0.17305982	2.5094243e-05	0.1216572	351
30	-36	3	0.48765698	0.060100436	0	0.280727	0.1715156	2.4472502e-05	0.1252044	351
31	-40	0	0.479624	0.058969133	0	0.28300783	0.17839906	2.3353485e-05	0.11087	351
32	-40	1.5	0.47997734	0.059566073	0	0.28384236	0.17661424	2.3571445e-05	0.1143236	351
33	-40	3	0.48033068	0.060163014	0	0.28467691	0.17482942	2.3013796e-05	0.1177772	351
34	0	12.5	0.49366572	0.067359731	0	0.19603431	0.24294022	2.1567754e-05	0.13393	351
35	0	14	0.49362487	0.067355581	0	0.19632083	0.2426987	2.1378097e-05	0.1333192	351
36	0	15.5	0.49358398	0.067351431	0	0.19660738	0.2424572	1.6328202e-05	0.1327084	351
37	-4	12.5	0.49221414	0.067923121	0	0.20529573	0.23456699	2.199795e-05	0.14386	351
38	-4	14	0.49222076	0.067962401	0	0.20582917	0.23398766	2.2190448e-05	0.14330681	351
39	-4	15.5	0.49222735	0.06800168	0	0.20636265	0.23340832	2.0519356e-05	0.1427536	351
40	-8	12.5	0.49225053	0.068703458	0	0.21614872	0.22289731	2.4139687e-05	0.15327001	351
41	-8	14	0.49232557	0.068311542	0	0.21644272	0.22292018	2.3708426e-05	0.1527804	351
42	-8	15.5	0.49240062	0.067919627	0	0.2167367	0.22294305	2.3103777e-05	0.15229081	351
43	-12	12.5	0.49027145	0.067650571	0	0.22776631	0.21431167	2.4460913e-05	0.16039	351
44	-12	14	0.49028748	0.067893453	0	0.22788456	0.2139345	2.5081459e-05	0.15993521	351
45	-12	15.5	0.49030355	0.068136327	0	0.22800282	0.21355732	3.1019455e-05	0.15948039	351
46	-16	12.5	0.49038896	0.065394573	0	0.23908649	0.20512997	0.00017920989	0.16479	351
47	-16	14	0.49038622	0.065409973	0	0.23936868	0.20483515	1.3220647e-06	0.16449	351
48	-16	15.5	0.49038345	0.065425374	0	0.23965086	0.20454031	1.8348279e-05	0.16418999	351
49	-20	12.5	0.49072009	0.066623352	0	0.24968596	0.1929706	1.5871341e-06	0.16701999	351
50	-20	14	0.49066693	0.066657908	0	0.24988663	0.19278854	1.5118976e-05	0.166876	351
51	-20	15.5	0.49061379	0.066692464	0	0.25008729	0.19260648	2.0709296e-05	0.166732	351
52	-24	12.5	0.4905569	0.063544534	0	0.26119363	0.18470493	2.3130562e-05	0.16632	351
53	-24	14	0.49033588	0.06391231	0	0.26134771	0.1844041	2.2106406e-06	0.1663668	351
54	-24	15.5	0.49011487	0.064280078	0	0.26150179	0.18410328	2.0597448e-05	0.16641361	351
55	-28	12.5	0.48876947	0.064827159	0	0.27080545	0.17559794	1.6391155e-05	0.16276	351
56	-28	14	0.48901343	0.064892367	0	0.27102351	0.17507067	1.8271734e-05	0.16294239	351
57	-28	15.5	0.48925745	0.064957581	0	0.27124161	0.17454338	2.4966723e-05	0.1631248	351
58	-32	12.5	0.48615932	0.06292513	0	0.28133669	0.16957884	2.1260061e-05	0.15527999	351
59	-32	14	0.486637	0.06325236	0	0.28131235	0.1687983	-3.0175401e-05	0.1556844	351
60	-32	15.5	0.48711464	0.063579597	0	0.28128803	0.16801775	-1.4247288e-05	0.1560888	351
61	-36	12.5	0.48619232	0.062808618	0	0.28926352	0.16173555	2.3515027e-05	0.14767	351
62	-36	14	0.48656103	0.062515095	0	0.28956819	0.1613557	2.2703272e-05	0.1480456	351
63	-36	15.5	0.48692971	0.062221561	0	0.28987285	0.16097587	1.89524e-05	0.1484212	351
64	-40	12.5	0.48256847	0.063943632	0	0.28996226	0.16352564	2.2678072e-05	0.13965	351
65	-40	14	0.48284274	0.063624963	0	0.29033634	0.16319595	2.2962404e-05	0.1400364	351
66	-40	15.5	0.48311704	0.063306287	0	0.29071042	0.16286625	2.2277687e-05	0.14042281	351
67	0	25	0.4933252	0.067325138	0	0.19842206	0.24092761	1.8606026e-05	0.12884	351
68	0	26.5	0.49322346	0.066557087	0	0.19880439	0.24141507	1.8551737e-05	0.1254632	351
69	0	28	0.49312168	0.065789036	0	0.19918674	0.24190255	-0.00052099407	0.1220864	351
70	-4	25	0.49226916	0.068250448	0	0.20974119	0.22973922	2.0355734e-05	0.13925	351
71	-4	26.5	0.49179676	0.067855857	0	0.20998605	0.23036133	1.915927e-05	0.1354316	351
72	-4	28	0.49132439	0.06746126	0	0.21023089	0.23098345	1.8834886e-05	0.13161319	351
73	-8	25	0.49287593	0.065437496	0	0.21859865	0.22308792	2.3286799e-05	0.14918999	351
74	-8	26.5	0.49230328	0.065407783	0	0.21880542	0.22348353	2.3102852e-05	0.1451136	351
75	-8	28	0.49173063	0.06537807	0	0.21901219	0.2238791	2.2197222e-05	0.1410372	351
76	-12	25	0.4904052	0.069674537	0	0.22875175	0.21116851	2.4517893e-05	0.1566	351
77	-12	26.5	0.49006474	0.068773985	0	0.22920619	0.21195509	2.4324529e-05	0.15222719	351
78	-12	28	0.48972431	0.067873433	0	0.2296606	0.21274166	2.3144141e-05	0.1478544	351
79	-16	25	0.49036595	0.065522887	0	0.24143806	0.20267311	2.3134411e-05	0.16229001	351
80	-16	26.5	0.49021992	0.065423399	0	0.24123718	0.2031195	2.4036592e-05	0.15797959	351
81	-16	28	0.49007389	0.065323904	0	0.2410363	0.2035659	2.3459024e-05	0.15366919	351
82	-20	25	0.49027705	0.066911325	0	0.25135818	0.19145344	2.4680661e-05	0.16582	351
83	-20	26.5	0.4901942	0.066337712	0	0.25121239	0.19225569	2.3399889e-05	0.1612996	351
84	-20	28	0.49011132	0.065764107	0	0.25106665	0.19305794	2.343027e-05	0.1567792	351
85	-24	25	0.48871496	0.066609301	0	0.26247767	0.18219806	2.53202e-05	0.16671	351
86	-24	26.5	0.48887005	0.066144429	0	0.26218608	0.18279946	-4.490784e-05	0.162312	351
87	-24	28	0.48902512	0.065679565	0	0.26189446	0.18340085	2.4233728e-05	0.157914	351
88	-28	25	0.49080274	0.065370582	0	0.2726227	0.17120397	2.4944755e-05	0.16428	351
89	-28	26.5	0.49040711	0.065120585	0	0.2721639	0.1723084	2.2832532e-05	0.1600164	351
90	-28	28	0.49001145	0.064870588	0	0.27170515	0.17341283	2.4389512e-05	0.15575279	351
91	-32	25	0.49013975	0.06565208	0	0.28113386	0.16307433	2.4115196e-05	0.15865	351
92	-32	26.5	0.48992854	0.065281443	0	0.28072324	0.16406675	2.1609909e-05	0.154792	351
93	-32	28	0.48971733	0.064910814	0	0.28031266	0.16505919	0.00057181437	0.150934	351
94	-36	25	0.48926482	0.060362551	0	0.29180241	0.15857023	2.4497556e-05	0.1508	351
95	-36	26.5	0.48937058	0.060353022	0	0.29084304	0.15943336	2.5263796e-05	0.14737161	351
96	-36	28	0.48947632	0.060343493	0	0.2898837	0.16029648	2.479698e-05	0.14394321	351
97	-40	25	0.48485416	0.061288033	0	0.29307961	0.16077818	2.4397779e-05	0.14286999	351
98	-40	26.5	0.48451787	0.061058909	0	0.29250467	0.16191857	2.4774281e-05	0.13968641	351
99	-40	28	0.48418155	0.060829785	0	0.29192969	0.16305895	2.442109e-05	0.1365028	351
100	0	37.5	0.49247715	0.060924705	0	0.20160832	0.24498983	1.8784474e-05	0.1007	351
101	0	39	0.49237537	0.060156655	0	0.20199066	0.2454773	1.9121908e-05	0.097323202	351
102	0	40.5	0.4922736	0.059388604	0	0.20237303	0.24596477	2.0006901e-05	0.093946397	351
103	-4	37.5	0.48833266	0.064962186	0	0.21178156	0.23492359	1.6036618e-05	0.10743	351
104	-4	39	0.48786029	0.064567596	0	0.2120264	0.23554571	1.6123884e-05	0.1036116	351
105	-4	40.5	0.4873879	0.064173006	0	0.21227126	0.23616785	1.5630587e-05	0.099793203	351
106	-8	37.5	0.48810387	0.065189891	0	0.22032171	0.22638452	1.7845527e-05	0.11522	351
107	-8	39	0.48753124	0.065160178	0	0.22052847	0.22678012	1.74098e-05	0.1111436	351
108	-8	40.5	0.48695856	0.065130465	0	0.22073524	0.22717571	1.6920492e-05	0.1070672	351
109	-12	37.5	0.48756817	0.062169932	0	0.23253863	0.2177233	1.7612405e-05	0.12016	351
110	-12	39	0.48722771	0.06126938	0	0.23299305	0.21850987	1.6774966e-05	0.1157872	351
111	-12	40.5	0.48688728	0.060368828	0	0.23344746	0.21929644	1.6400363e-05	0.1114144	351
112	-16	37.5	0.48914909	0.064693801	0	0.23976403	0.20639306	1.8098575e-05	0.12637	351
113	-16	39	0.48900306	0.064594306	0	0.23956317	0.20683947	1.7155864e-05	0.1220596	351
114	-16	40.5	0.48885703	0.064494818	0	0.23936228	0.20728587	1.6899559e-05	0.1177492	351
115	-20	37.5	0.48958641	0.062131248	0	0.25014344	0.19813891	1.9297433e-05	0.12815	351
116	-20	39	0.4895035	0.061557636	0	0.24999769	0.19894116	1.8362314e-05	0.1236296	351
117	-20	40.5	0.48942062	0.060984027	0	0.24985194	0.1997434	1.7462993e-05	0.1191092	351
118	-24	37.5	0.49000719	0.062735431	0	0.2600477	0.1872097	2.0203328e-05	0.13006	351
119	-24	39	0.49016225	0.062270567	0	0.25975609	0.18781109	1.9710245e-05	0.125662	351
120	-24	40.5	0.49031731	0.061805703	0	0.2594645	0.18841249	1.8676574e-05	0.121264	351
121	-28	37.5	0.48750576	0.063287258	0	0.26879948	0.18040751	2.1057665e-05	0.12875	351
122	-28	39	0.48711014	0.063037261	0	0.26834068	0.18151192	2.0497795e-05	0.1244864	351
123	-28	40.5	0.48671451	0.062787257	0	0.2678819	0.18261635	1.9489658e-05	0.1202228	351
124	-32	37.5	0.48837975	0.062563486	0	0.2777122	0.17134456	2.1916063e-05	0.1265	351
125	-32	39	0.48816854	0.062192857	0	0.27730161	0.172337	2.1501537e-05	0.122642	351
126	-32	40.5	0.48795736	0.061822224	0	0.27689099	0.17332943	2.1002683e-05	0.118784	351
127	-36	37.5	0.4901461	0.060283165	0	0.28380778	0.16576296	2.4400078e-05	0.12223	351
128	-36	39	0.49025184	0.06027364	0	0.28284845	0.16662608	2.3857685e-05	0.1188016	351
129	-36	40.5	0.49035758	0.060264111	0	0.28188908	0.1674892	2.3127501e-05	0.1153732	351
130	-40	37.5	0.4820517	0.059378669	0	0.28828824	0.1702814	2.7186656e-05	0.11634	351
131	-40	39	0.48171538	0.059149541	0	0.28771329	0.1714218	2.719051e-05	0.1131564	351
132	-40	40.5	0.48137909	0.058920417	0	0.28713831	0.17256218	2.6508615e-05	0.1099728	351

File: data/conductivity/samples/PDAC_COM3_01254/PDAC_COM3_01254_300C_dry_x_mm;y_mm;Ba_at;Zr_at;Y_at;Co_at;Fe_at;Sigma_elec;d_um;Temp_C;.txt
Point	x_mm	y_mm	Ba_at	Zr_at	Y_at	Co_at	Fe_at	Sigma_elec	d_um	Temp_C
1	0	0	0.47779796	0.12275428	0.028953997	0.21410029	0.15639348	5.7385307e-05	0.20162	265
2	0	1.5	0.47840846	0.12348671	0.029182861	0.21458642	0.15433554	4.494833e-05	0.2065088	265
3	0	3	0.47901896	0.12421913	0.029411726	0.21507257	0.1522776	1.5651138e-11	0.2113976	265
4	-4	0	0.47634849	0.12951989	0.029821701	0.19964741	0.1646625	5.1713963e-05	0.21868999	265
5	-4	1.5	0.4763667	0.13039306	0.030331843	0.20053102	0.16237739	4.6037836e-05	0.22410201	265
6	-4	3	0.47638488	0.13126621	0.030841988	0.20141464	0.16009228	3.5113169e-11	0.229514	265
7	-8	0	0.47873235	0.13163772	0.030216103	0.18689041	0.17252342	4.7857764e-05	0.23284	265
8	-8	1.5	0.47849423	0.13270399	0.030880146	0.18780775	0.17011388	4.3519314e-05	0.23863719	265
9	-8	3	0.47825611	0.13377027	0.03154419	0.18872508	0.16770433	8.1752422e-13	0.2444344	265
10	-12	0	0.4765045	0.1355817	0.033201098	0.17427529	0.18043739	4.5692697e-05	0.2437	265
11	-12	1.5	0.47611409	0.13709141	0.034037814	0.17508212	0.17767456	4.2295404e-05	0.25002041	265
12	-12	3	0.47572368	0.13860112	0.034874525	0.17588893	0.17491175	-2.2682068e-11	0.2563408	265
13	-16	0	0.47722939	0.136967	0.034911398	0.16151661	0.18937559	4.2811062e-05	0.25246	265
14	-16	1.5	0.47660172	0.13876088	0.035798751	0.16224788	0.18659076	4.0467185e-05	0.25867	265
15	-16	3	0.47597405	0.14055474	0.036686104	0.16297919	0.18380593	-3.1241662e-11	0.26488	265
16	-20	0	0.4762198	0.1403348	0.036717203	0.15004051	0.1966877	4.1663385e-05	0.25525999	265
17	-20	1.5	0.47549203	0.14223614	0.037370194	0.1508866	0.19401504	3.869877e-05	0.26127559	265
18	-20	3	0.47476429	0.14413747	0.038023181	0.15173268	0.19134237	7.9256143e-11	0.26729119	265
19	-24	0	0.47625569	0.1448018	0.036560301	0.13913551	0.20324671	3.9992974e-05	0.25363001	265
20	-24	1.5	0.47558582	0.14658991	0.037663426	0.13988149	0.20027934	3.8657156e-05	0.25935161	265
21	-24	3	0.47491598	0.14837801	0.038766548	0.14062749	0.19731198	-3.0412658e-12	0.26507321	265
22	-28	0	0.47617221	0.1435184	0.036846001	0.1312964	0.21216699	4.0118575e-05	0.24743	265
23	-28	1.5	0.47575393	0.14568478	0.037890758	0.13197851	0.208692	3.7051777e-05	0.25257081	265
24	-28	3	0.47533572	0.14785115	0.038935512	0.13266063	0.205217	3.9362995e-13	0.25771159	265
25	-32	0	0.47635409	0.1452394	0.036700398	0.1238764	0.2178297	4.0519637e-05	0.23386	265
26	-32	1.5	0.4758994	0.14721043	0.037683837	0.12468796	0.21451838	-9.5663621e-10	0.2383672	265
27	-32	3	0.4754447	0.14918146	0.038667273	0.12549952	0.21120705	3.0186981e-11	0.2428744	265
28	-36	0	0.47469059	0.1448766	0.036508102	0.11795399	0.2259707	4.1288564e-05	0.21943	265
29	-36	1.5	0.47419995	0.14701742	0.037666522	0.11866396	0.22245215	3.8764607e-05	0.2232832	265
30	-36	3	0.47370932	0.14915825	0.038824942	0.11937392	0.21893358	5.2217112e-13	0.2271364	265
31	-40	0	0.47239915	0.14143702	0.038508505	0.11400421	0.23365113	3.783411e-05	0.20092	265
32	-40	1.5	0.47157633	0.14376961	0.039680637	0.11469129	0.23028213	3.4359829e-05	0.2040676	265
33	-40	3	0.47075352	0.1461022	0.040852778	0.11537835	0.22691315	2.0242113e-12	0.2072152	265
34	0	12.5	0.48288551	0.12885781	0.030861199	0.21815149	0.13924401	3.670037e-05	0.24236	265
35	0	14	0.48282063	0.12992315	0.031398356	0.21756773	0.13829015	3.786583e-05	0.2406428	265
36	0	15.5	0.48275575	0.13098849	0.031935513	0.21698396	0.1373363	3.9332226e-05	0.23892561	265
37	-4	12.5	0.47650009	0.13679621	0.034072902	0.2070109	0.1456199	3.963213e-05	0.26379001	265
38	-4	14	0.47666568	0.13788278	0.03499461	0.20616117	0.14429575	4.4064323e-05	0.26214361	265
39	-4	15.5	0.47683129	0.13896936	0.035916317	0.20531143	0.14297161	4.4906552e-05	0.26049721	265
40	-8	12.5	0.47674802	0.1405234	0.035749801	0.1945349	0.1524439	4.3742213e-05	0.28115001	265
41	-8	14	0.47631103	0.14227574	0.036852278	0.19387506	0.15068589	4.5108165e-05	0.27950719	265
42	-8	15.5	0.47587407	0.14402807	0.037954751	0.19321524	0.14892788	4.7033638e-05	0.2778644	265
43	-12	12.5	0.47325113	0.14816262	0.040173702	0.18099873	0.15741381	4.1903259e-05	0.29637	265
44	-12	14	0.47292623	0.1499081	0.041070174	0.18047644	0.15561908	4.3014847e-05	0.29446799	265
45	-12	15.5	0.47260129	0.15165357	0.041966651	0.17995413	0.15382434	4.7737303e-05	0.292566	265
46	-16	12.5	0.47199878	0.15191591	0.042305999	0.1676107	0.1661686	-1.5538059e-07	0.30421001	265
47	-16	14	0.47193348	0.1537689	0.043151364	0.16749308	0.16365318	4.6616457e-05	0.302542	265
48	-16	15.5	0.47186813	0.15562192	0.043996729	0.16737545	0.16113777	5.0009421e-05	0.30087399	265
49	-20	12.5	0.47015509	0.15617931	0.042158797	0.1570913	0.1744155	1.5428176e-07	0.30539	265
50	-20	14	0.46972981	0.15840797	0.043812845	0.15674575	0.17130361	4.7778212e-05	0.3039104	265
51	-20	15.5	0.46930453	0.16063663	0.045466889	0.15640019	0.16819176	5.2385971e-05	0.30243081	265
52	-24	12.5	0.4706735	0.1597027	0.045753002	0.1453521	0.1785187	2.1526483e-07	0.30131	265
53	-24	14	0.47025138	0.16215365	0.04699735	0.14522362	0.17537402	4.6451452e-05	0.29979679	265
54	-24	15.5	0.46982926	0.1646046	0.048241705	0.14509512	0.1722293	3.448308e-11	0.29828361	265
55	-28	12.5	0.4726868	0.1615715	0.045552302	0.1369807	0.18320869	-2.4647969e-11	0.29027	265
56	-28	14	0.47147557	0.16412574	0.047290478	0.13712803	0.17998019	4.9186689e-05	0.28850359	265
57	-28	15.5	0.47026435	0.16667999	0.049028654	0.13727535	0.17675164	5.4472715e-05	0.2867372	265
58	-32	12.5	0.47256497	0.16166462	0.044895705	0.1306394	0.1902353	1.427588e-05	0.27142	265
59	-32	14	0.47151053	0.1641344	0.046787672	0.13068174	0.18688564	4.91463e-05	0.27005681	265
60	-32	15.5	0.47045612	0.16660419	0.048679639	0.13072407	0.18353596	5.8005862e-05	0.2686936	265
61	-36	12.5	0.47060189	0.16271681	0.046161599	0.1238703	0.1966494	-8.158964e-12	0.25154001	265
62	-36	14	0.46958134	0.16549233	0.047926091	0.1241435	0.19285676	4.4013814e-05	0.25008199	265
63	-36	15.5	0.46856079	0.16826783	0.049690586	0.12441668	0.18906412	4.842542e-05	0.248624	265
64	-40	12.5	0.46554241	0.16087531	0.048276301	0.11972979	0.2055762	-1.194746e-12	0.22714999	265
65	-40	14	0.46472141	0.16346157	0.050107125	0.12003592	0.20167398	5.0407984e-05	0.2260076	265
66	-40	15.5	0.46390042	0.16604784	0.051937956	0.12034203	0.19777176	5.0259943e-05	0.2248652	265
67	0	25	0.48234481	0.13773569	0.0353375	0.2132868	0.1312952	4.7239733e-05	0.22804999	265
68	0	26.5	0.4822678	0.13915224	0.035870612	0.21146378	0.13124557	4.6600224e-05	0.22126999	265
69	0	28	0.48219082	0.14056878	0.036403723	0.20964077	0.13119593	4.3128086e-05	0.21449	265
70	-4	25	0.47788006	0.14585102	0.041753802	0.19992982	0.13458531	5.4552347e-05	0.25007001	265
71	-4	26.5	0.47752786	0.14739369	0.042212561	0.19848038	0.13438553	5.2368301e-05	0.2426648	265
72	-4	28	0.47717565	0.14893636	0.042671323	0.19703095	0.13418573	4.7413279e-05	0.23525961	265
73	-8	25	0.47310662	0.1551262	0.0449371	0.18903629	0.13779379	6.0178656e-05	0.26745999	265
74	-8	26.5	0.4733932	0.15651686	0.045718566	0.18744394	0.13692741	5.9636805e-05	0.25981599	265
75	-8	28	0.47367984	0.15790752	0.046500031	0.18585159	0.13606101	2.8894984e-09	0.25217199	265
76	-12	25	0.47054338	0.1627083	0.047644299	0.17664631	0.14245771	6.4489795e-05	0.28051999	265
77	-12	26.5	0.47040078	0.16416575	0.048762221	0.17522964	0.14144161	6.2367733e-05	0.27256879	265
78	-12	28	0.47025818	0.16562317	0.049880143	0.173813	0.14042552	5.8816353e-05	0.26461759	265
79	-16	25	0.47145438	0.16735759	0.049350701	0.16663049	0.14520681	5.548606e-05	0.29031	265
80	-16	26.5	0.47068891	0.16968726	0.050727785	0.16511863	0.14377742	5.6542442e-05	0.282168	265
81	-16	28	0.46992344	0.1720169	0.052104868	0.16360678	0.14234801	5.6217763e-05	0.27402601	265
82	-20	25	0.46661109	0.17475149	0.055942502	0.1542117	0.1484832	6.7249013e-05	0.29306	265
83	-20	26.5	0.46636254	0.17654701	0.056912087	0.15319724	0.14698112	6.6224158e-05	0.28508359	265
84	-20	28	0.46611398	0.17834252	0.057881676	0.15218279	0.14547904	6.5250693e-05	0.27710721	265
85	-24	25	0.46715581	0.18012729	0.056122601	0.1442814	0.1523129	6.6901222e-05	0.28870001	265
86	-24	26.5	0.46666756	0.18192416	0.057576161	0.14353707	0.15029503	6.0269707e-05	0.28112319	265
87	-24	28	0.46617931	0.18372104	0.059029724	0.14279275	0.14827718	6.8489047e-05	0.2735464	265
88	-28	25	0.46259323	0.18285692	0.060037106	0.13820842	0.15630431	6.8718444e-05	0.27555001	265
89	-28	26.5	0.46272716	0.18465523	0.06093527	0.13760337	0.15407896	6.6381945e-05	0.26895481	265
90	-28	28	0.46286109	0.18645354	0.061833434	0.13699833	0.15185361	6.1793457e-05	0.26235959	265
91	-32	25	0.4637782	0.18224621	0.060662098	0.1309922	0.1623213	6.450036e-05	0.26006001	265
92	-32	26.5	0.46342292	0.18443415	0.061990768	0.13058837	0.15956379	6.6609151e-05	0.25419441	265
93	-32	28	0.46306771	0.18662208	0.06331943	0.13018453	0.15680626	5.416539e-05	0.2483288	265
94	-36	25	0.4620972	0.18584611	0.060865697	0.1261469	0.1650441	6.2798106e-05	0.23939	265
95	-36	26.5	0.4620738	0.18745103	0.061941262	0.12582877	0.16270514	6.2799212e-05	0.2342996	265
96	-36	28	0.46205038	0.18905598	0.063016824	0.12551063	0.16036619	5.3846357e-05	0.2292092	265
97	-40	25	0.45870075	0.18242759	0.063533194	0.12228079	0.17305769	5.6840978e-05	0.21763	265
98	-40	26.5	0.45821315	0.18450715	0.064737685	0.12177008	0.17077194	5.4025208e-05	0.2131204	265
99	-40	28	0.45772552	0.18658672	0.065942176	0.12125938	0.16848621	5.3644893e-05	0.2086108	265
100	0	37.5	0.48170316	0.14954019	0.039780099	0.19809498	0.13088159	5.396461e-05	0.17155001	265
101	0	39	0.48162615	0.15095672	0.040313207	0.19627196	0.13083196	5.6555873e-05	0.16477001	265
102	0	40.5	0.48154914	0.15237327	0.040846318	0.19444895	0.13078232	1.1927467e-08	0.15798999	265
103	-4	37.5	0.47494501	0.15870661	0.045576803	0.18785121	0.1329204	5.3087759e-05	0.18836001	265
104	-4	39	0.47459278	0.16024928	0.046035562	0.18640177	0.13272062	5.0588824e-05	0.1809548	265
105	-4	40.5	0.47424057	0.16179194	0.046494316	0.18495233	0.13252082	4.6386085e-05	0.17354961	265
106	-8	37.5	0.4754951	0.166715	0.051449299	0.17576669	0.1305739	5.2617372e-05	0.20376	265
107	-8	39	0.47578171	0.16810566	0.052230764	0.17417435	0.12970752	4.7817088e-05	0.196116	265
108	-8	40.5	0.47606835	0.16949631	0.05301223	0.172582	0.12884112	4.6275665e-05	0.188472	265
109	-12	37.5	0.4693549	0.17485359	0.056960303	0.16484091	0.1339903	4.960574e-05	0.21426	265
110	-12	39	0.46921226	0.17631105	0.058078222	0.16342425	0.13297422	4.9635266e-05	0.2063088	265
111	-12	40.5	0.46906966	0.17776848	0.059196137	0.1620076	0.13195813	4.5582074e-05	0.1983576	265
112	-16	37.5	0.46507534	0.18677138	0.060826395	0.15403169	0.13329519	5.3328036e-05	0.22246	265
113	-16	39	0.46430987	0.18910103	0.062203478	0.15251982	0.1318658	4.7629641e-05	0.21431801	265
114	-16	40.5	0.4635444	0.19143069	0.063580558	0.15100797	0.13043641	4.2817366e-05	0.206176	265
115	-20	37.5	0.46453974	0.18971409	0.064022392	0.14575788	0.13596588	5.2460542e-05	0.22658999	265
116	-20	39	0.46429119	0.19150959	0.064991981	0.14474343	0.1344638	4.6313897e-05	0.21861359	265
117	-20	40.5	0.46404263	0.19330509	0.06596157	0.14372897	0.13296174	6.597623e-05	0.2106372	265
118	-24	37.5	0.46308708	0.1951012	0.068235606	0.1380787	0.13549741	5.3792381e-05	0.22555999	265
119	-24	39	0.46259886	0.19689806	0.069689162	0.13733438	0.13347954	5.0863979e-05	0.2179832	265
120	-24	40.5	0.46211061	0.19869494	0.071142726	0.13659005	0.13146168	4.5911955e-05	0.21040639	265
121	-28	37.5	0.46370924	0.19784282	0.067521803	0.13316642	0.13775972	4.7456317e-05	0.22059	265
122	-28	39	0.46384317	0.19964114	0.068419971	0.13256137	0.13553436	5.103106e-05	0.2139948	265
123	-28	40.5	0.4639771	0.20143944	0.069318138	0.13195632	0.13330901	4.7468504e-05	0.20739961	265
124	-32	37.5	0.46081775	0.20047902	0.071734309	0.12762691	0.13934201	4.8505615e-05	0.21118	265
125	-32	39	0.46046248	0.20266695	0.073062971	0.12722307	0.13658451	5.1048144e-05	0.2053144	265
126	-32	40.5	0.46010724	0.20485489	0.074391641	0.12681925	0.13382699	4.6803176e-05	0.19944879	265
127	-36	37.5	0.46190208	0.1992206	0.069828704	0.1234958	0.1455528	5.632282e-05	0.19697	265
128	-36	39	0.46187869	0.20082554	0.070904262	0.12317767	0.14321384	3.1856431e-05	0.1918796	265
129	-36	40.5	0.46185529	0.20243047	0.071979821	0.12285954	0.14087489	2.9565263e-05	0.1867892	265
130	-40	37.5	0.45463729	0.19975731	0.073570602	0.1180249	0.15400989	2.9173105e-05	0.18005	265
131	-40	39	0.45414969	0.20183687	0.074775085	0.11751419	0.15172416	2.7632594e-05	0.1755404	265
132	-40	40.5	0.45366207	0.20391643	0.075979576	0.11700349	0.14943843	2.6004989e-05	0.1710308	265

File: data/conductivity/samples/PDAC_COM3_01254/PDAC_COM3_01254_400C_dry_x_mm;y_mm;Ba_at;Zr_at;Y_at;Co_at;Fe_at;Sigma_elec;d_um;Temp_C;.txt
Point	x_mm	y_mm	Ba_at	Zr_at	Y_at	Co_at	Fe_at	Sigma_elec	d_um	Temp_C
1	0	0	0.47779796	0.12275428	0.028953997	0.21410029	0.15639348	3.1304669e-05	0.20162	351
2	0	1.5	0.47840846	0.12348671	0.029182861	0.21458642	0.15433554	2.6187619e-05	0.2065088	351
3	0	3	0.47901896	0.12421913	0.029411726	0.21507257	0.1522776	8.3476143e-12	0.2113976	351
4	-4	0	0.47634849	0.12951989	0.029821701	0.19964741	0.1646625	3.1970882e-05	0.21868999	351
5	-4	1.5	0.4763667	0.13039306	0.030331843	0.20053102	0.16237739	2.6958616e-05	0.22410201	351
6	-4	3	0.47638488	0.13126621	0.030841988	0.20141464	0.16009228	1.0282801e-12	0.229514	351
7	-8	0	0.47873235	0.13163772	0.030216103	0.18689041	0.17252342	2.8161678e-05	0.23284	351
8	-8	1.5	0.47849423	0.13270399	0.030880146	0.18780775	0.17011388	2.603447e-05	0.23863719	351
9	-8	3	0.47825611	0.13377027	0.03154419	0.18872508	0.16770433	3.5768923e-11	0.2444344	351
10	-12	0	0.4765045	0.1355817	0.033201098	0.17427529	0.18043739	2.623482e-05	0.2437	351
11	-12	1.5	0.47611409	0.13709141	0.034037814	0.17508212	0.17767456	2.4538112e-05	0.25002041	351
12	-12	3	0.47572368	0.13860112	0.034874525	0.17588893	0.17491175	-3.5629562e-11	0.2563408	351
13	-16	0	0.47722939	0.136967	0.034911398	0.16151661	0.18937559	2.4278204e-05	0.25246	351
14	-16	1.5	0.47660172	0.13876088	0.035798751	0.16224788	0.18659076	2.3223995e-05	0.25867	351
15	-16	3	0.47597405	0.14055474	0.036686104	0.16297919	0.18380593	2.4749131e-12	0.26488	351
16	-20	0	0.4762198	0.1403348	0.036717203	0.15004051	0.1966877	2.3781511e-05	0.25525999	351
17	-20	1.5	0.47549203	0.14223614	0.037370194	0.1508866	0.19401504	2.2474054e-05	0.26127559	351
18	-20	3	0.47476429	0.14413747	0.038023181	0.15173268	0.19134237	-2.4355476e-11	0.26729119	351
19	-24	0	0.47625569	0.1448018	0.036560301	0.13913551	0.20324671	2.2698398e-05	0.25363001	351
20	-24	1.5	0.47558582	0.14658991	0.037663426	0.13988149	0.20027934	2.1668737e-05	0.25935161	351
21	-24	3	0.47491598	0.14837801	0.038766548	0.14062749	0.19731198	3.5912486e-12	0.26507321	351
22	-28	0	0.47617221	0.1435184	0.036846001	0.1312964	0.21216699	2.3333017e-05	0.24743	351
23	-28	1.5	0.47575393	0.14568478	0.037890758	0.13197851	0.208692	2.0767378e-05	0.25257081	351
24	-28	3	0.47533572	0.14785115	0.038935512	0.13266063	0.205217	2.531356e-12	0.25771159	351
25	-32	0	0.47635409	0.1452394	0.036700398	0.1238764	0.2178297	2.396329e-05	0.23386	351
26	-32	1.5	0.4758994	0.14721043	0.037683837	0.12468796	0.21451838	-4.2900833e-08	0.2383672	351
27	-32	3	0.4754447	0.14918146	0.038667273	0.12549952	0.21120705	6.4900632e-06	0.2428744	351
28	-36	0	0.47469059	0.1448766	0.036508102	0.11795399	0.2259707	2.5624355e-05	0.21943	351
29	-36	1.5	0.47419995	0.14701742	0.037666522	0.11866396	0.22245215	2.2169885e-05	0.2232832	351
30	-36	3	0.47370932	0.14915825	0.038824942	0.11937392	0.21893358	7.002351e-12	0.2271364	351
31	-40	0	0.47239915	0.14143702	0.038508505	0.11400421	0.23365113	2.7513324e-05	0.20092	351
32	-40	1.5	0.47157633	0.14376961	0.039680637	0.11469129	0.23028213	2.5404892e-05	0.2040676	351
33	-40	3	0.47075352	0.1461022	0.040852778	0.11537835	0.22691315	8.9469621e-13	0.2072152	351
34	0	12.5	0.48288551	0.12885781	0.030861199	0.21815149	0.13924401	1.4002096e-05	0.24236	351
35	0	14	0.48282063	0.12992315	0.031398356	0.21756773	0.13829015	1.5022683e-05	0.2406428	351
36	0	15.5	0.48275575	0.13098849	0.031935513	0.21698396	0.1373363	1.5425088e-05	0.23892561	351
37	-4	12.5	0.47650009	0.13679621	0.034072902	0.2070109	0.1456199	1.6193086e-05	0.26379001	351
38	-4	14	0.47666568	0.13788278	0.03499461	0.20616117	0.14429575	1.7455421e-05	0.26214361	351
39	-4	15.5	0.47683129	0.13896936	0.035916317	0.20531143	0.14297161	1.4921099e-05	0.26049721	351
40	-8	12.5	0.47674802	0.1405234	0.035749801	0.1945349	0.1524439	1.5219948e-05	0.28115001	351
41	-8	14	0.47631103	0.14227574	0.036852278	0.19387506	0.15068589	1.5543354e-05	0.27950719	351
42	-8	15.5	0.47587407	0.14402807	0.037954751	0.19321524	0.14892788	1.5876325e-05	0.2778644	351
43	-12	12.5	0.47325113	0.14816262	0.040173702	0.18099873	0.15741381	2.5441755e-05	0.29637	351
44	-12	14	0.47292623	0.1499081	0.041070174	0.18047644	0.15561908	1.6561577e-05	0.29446799	351
45	-12	15.5	0.47260129	0.15165357	0.041966651	0.17995413	0.15382434	1.7581378e-05	0.292566	351
46	-16	12.5	0.47199878	0.15191591	0.042305999	0.1676107	0.1661686	4.2912096e-09	0.30421001	351
47	-16	14	0.47193348	0.1537689	0.043151364	0.16749308	0.16365318	1.8634522e-05	0.302542	351
48	-16	15.5	0.47186813	0.15562192	0.043996729	0.16737545	0.16113777	1.9855677e-05	0.30087399	351
49	-20	12.5	0.47015509	0.15617931	0.042158797	0.1570913	0.1744155	-4.3350624e-06	0.30539	351
50	-20	14	0.46972981	0.15840797	0.043812845	0.15674575	0.17130361	1.9886571e-05	0.3039104	351
51	-20	15.5	0.46930453	0.16063663	0.045466889	0.15640019	0.16819176	2.0649568e-05	0.30243081	351
52	-24	12.5	0.4706735	0.1597027	0.045753002	0.1453521	0.1785187	1.4796757e-05	0.30131	351
53	-24	14	0.47025138	0.16215365	0.04699735	0.14522362	0.17537402	2.2198621e-05	0.29979679	351
54	-24	15.5	0.46982926	0.1646046	0.048241705	0.14509512	0.1722293	2.3237983e-05	0.29828361	351
55	-28	12.5	0.4726868	0.1615715	0.045552302	0.1369807	0.18320869	2.5453195e-10	0.29027	351
56	-28	14	0.47147557	0.16412574	0.047290478	0.13712803	0.17998019	2.3015993e-05	0.28850359	351
57	-28	15.5	0.47026435	0.16667999	0.049028654	0.13727535	0.17675164	2.4886422e-05	0.2867372	351
58	-32	12.5	0.47256497	0.16166462	0.044895705	0.1306394	0.1902353	9.392482e-05	0.27142	351
59	-32	14	0.47151053	0.1641344	0.046787672	0.13068174	0.18688564	2.5503239e-05	0.27005681	351
60	-32	15.5	0.47045612	0.16660419	0.048679639	0.13072407	0.18353596	2.7638978e-05	0.2686936	351
61	-36	12.5	0.47060189	0.16271681	0.046161599	0.1238703	0.1966494	-1.5197324e-11	0.25154001	351
62	-36	14	0.46958134	0.16549233	0.047926091	0.1241435	0.19285676	2.7544089e-05	0.25008199	351
63	-36	15.5	0.46856079	0.16826783	0.049690586	0.12441668	0.18906412	2.7071706e-05	0.248624	351
64	-40	12.5	0.46554241	0.16087531	0.048276301	0.11972979	0.2055762	9.6787866e-13	0.22714999	351
65	-40	14	0.46472141	0.16346157	0.050107125	0.12003592	0.20167398	2.5790327e-05	0.2260076	351
66	-40	15.5	0.46390042	0.16604784	0.051937956	0.12034203	0.19777176	1.1633095e-05	0.2248652	351
67	0	25	0.48234481	0.13773569	0.0353375	0.2132868	0.1312952	1.3327578e-05	0.22804999	351
68	0	26.5	0.4822678	0.13915224	0.035870612	0.21146378	0.13124557	1.2962295e-05	0.22126999	351
69	0	28	0.48219082	0.14056878	0.036403723	0.20964077	0.13119593	1.2171929e-05	0.21449	351
70	-4	25	0.47788006	0.14585102	0.041753802	0.19992982	0.13458531	1.6064949e-05	0.25007001	351
71	-4	26.5	0.47752786	0.14739369	0.042212561	0.19848038	0.13438553	1.5504735e-05	0.2426648	351
72	-4	28	0.47717565	0.14893636	0.042671323	0.19703095	0.13418573	1.4088395e-05	0.23525961	351
73	-8	25	0.47310662	0.1551262	0.0449371	0.18903629	0.13779379	1.8256796e-05	0.26745999	351
74	-8	26.5	0.4733932	0.15651686	0.045718566	0.18744394	0.13692741	1.7907763e-05	0.25981599	351
75	-8	28	0.47367984	0.15790752	0.046500031	0.18585159	0.13606101	8.1040554e-08	0.25217199	351
76	-12	25	0.47054338	0.1627083	0.047644299	0.17664631	0.14245771	2.0514231e-05	0.28051999	351
77	-12	26.5	0.47040078	0.16416575	0.048762221	0.17522964	0.14144161	2.0212745e-05	0.27256879	351
78	-12	28	0.47025818	0.16562317	0.049880143	0.173813	0.14042552	1.7538321e-05	0.26461759	351
79	-16	25	0.47145438	0.16735759	0.049350701	0.16663049	0.14520681	2.3268058e-05	0.29031	351
80	-16	26.5	0.47068891	0.16968726	0.050727785	0.16511863	0.14377742	2.2149687e-05	0.282168	351
81	-16	28	0.46992344	0.1720169	0.052104868	0.16360678	0.14234801	2.213669e-05	0.27402601	351
82	-20	25	0.46661109	0.17475149	0.055942502	0.1542117	0.1484832	2.6230902e-05	0.29306	351
83	-20	26.5	0.46636254	0.17654701	0.056912087	0.15319724	0.14698112	2.5683146e-05	0.28508359	351
84	-20	28	0.46611398	0.17834252	0.057881676	0.15218279	0.14547904	2.4865794e-05	0.27710721	351
85	-24	25	0.46715581	0.18012729	0.056122601	0.1442814	0.1523129	2.8519553e-05	0.28870001	351
86	-24	26.5	0.46666756	0.18192416	0.057576161	0.14353707	0.15029503	2.6754473e-05	0.28112319	351
87	-24	28	0.46617931	0.18372104	0.059029724	0.14279275	0.14827718	2.695388e-05	0.2735464	351
88	-28	25	0.46259323	0.18285692	0.060037106	0.13820842	0.15630431	3.0302283e-05	0.27555001	351
89	-28	26.5	0.46272716	0.18465523	0.06093527	0.13760337	0.15407896	2.9676541e-05	0.26895481	351
90	-28	28	0.46286109	0.18645354	0.061833434	0.13699833	0.15185361	2.8120256e-05	0.26235959	351
91	-32	25	0.4637782	0.18224621	0.060662098	0.1309922	0.1623213	3.1098501e-05	0.26006001	351
92	-32	26.5	0.46342292	0.18443415	0.061990768	0.13058837	0.15956379	3.1317028e-05	0.25419441	351
93	-32	28	0.46306771	0.18662208	0.06331943	0.13018453	0.15680626	2.5627394e-05	0.2483288	351
94	-36	25	0.4620972	0.18584611	0.060865697	0.1261469	0.1650441	3.1982534e-05	0.23939	351
95	-36	26.5	0.4620738	0.18745103	0.061941262	0.12582877	0.16270514	3.1638658e-05	0.2342996	351
96	-36	28	0.46205038	0.18905598	0.063016824	0.12551063	0.16036619	3.1232699e-05	0.2292092	351
97	-40	25	0.45870075	0.18242759	0.063533194	0.12228079	0.17305769	3.1875217e-05	0.21763	351
98	-40	26.5	0.45821315	0.18450715	0.064737685	0.12177008	0.17077194	3.1159663e-05	0.2131204	351
99	-40	28	0.45772552	0.18658672	0.065942176	0.12125938	0.16848621	2.9872301e-05	0.2086108	351
100	0	37.5	0.48170316	0.14954019	0.039780099	0.19809498	0.13088159	9.8502096e-06	0.17155001	351
101	0	39	0.48162615	0.15095672	0.040313207	0.19627196	0.13083196	9.2702512e-06	0.16477001	351
102	0	40.5	0.48154914	0.15237327	0.040846318	0.19444895	0.13078232	-1.350144e-07	0.15798999	351
103	-4	37.5	0.47494501	0.15870661	0.045576803	0.18785121	0.1329204	1.456197e-05	0.18836001	351
104	-4	39	0.47459278	0.16024928	0.046035562	0.18640177	0.13272062	1.1429872e-05	0.1809548	351
105	-4	40.5	0.47424057	0.16179194	0.046494316	0.18495233	0.13252082	1.0516019e-05	0.17354961	351
106	-8	37.5	0.4754951	0.166715	0.051449299	0.17576669	0.1305739	1.3938356e-05	0.20376	351
107	-8	39	0.47578171	0.16810566	0.052230764	0.17417435	0.12970752	1.2908386e-05	0.196116	351
108	-8	40.5	0.47606835	0.16949631	0.05301223	0.172582	0.12884112	1.2466195e-05	0.188472	351
109	-12	37.5	0.4693549	0.17485359	0.056960303	0.16484091	0.1339903	1.5754567e-05	0.21426	351
110	-12	39	0.46921226	0.17631105	0.058078222	0.16342425	0.13297422	1.5316778e-05	0.2063088	351
111	-12	40.5	0.46906966	0.17776848	0.059196137	0.1620076	0.13195813	1.4813649e-05	0.1983576	351
112	-16	37.5	0.46507534	0.18677138	0.060826395	0.15403169	0.13329519	1.8232289e-05	0.22246	351
113	-16	39	0.46430987	0.18910103	0.062203478	0.15251982	0.1318658	1.6932059e-05	0.21431801	351
114	-16	40.5	0.4635444	0.19143069	0.063580558	0.15100797	0.13043641	1.597454e-05	0.206176	351
115	-20	37.5	0.46453974	0.18971409	0.064022392	0.14575788	0.13596588	1.7381584e-05	0.22658999	351
116	-20	39	0.46429119	0.19150959	0.064991981	0.14474343	0.1344638	1.8689661e-05	0.21861359	351
117	-20	40.5	0.46404263	0.19330509	0.06596157	0.14372897	0.13296174	1.2683468e-07	0.2106372	351
118	-24	37.5	0.46308708	0.1951012	0.068235606	0.1380787	0.13549741	2.2188817e-05	0.22555999	351
119	-24	39	0.46259886	0.19689806	0.069689162	0.13733438	0.13347954	2.1518237e-05	0.2179832	351
120	-24	40.5	0.46211061	0.19869494	0.071142726	0.13659005	0.13146168	1.9181985e-05	0.21040639	351
121	-28	37.5	0.46370924	0.19784282	0.067521803	0.13316642	0.13775972	2.2276479e-05	0.22059	351
122	-28	39	0.46384317	0.19964114	0.068419971	0.13256137	0.13553436	2.2945114e-05	0.2139948	351
123	-28	40.5	0.4639771	0.20143944	0.069318138	0.13195632	0.13330901	2.1473119e-05	0.20739961	351
124	-32	37.5	0.46081775	0.20047902	0.071734309	0.12762691	0.13934201	2.2828252e-05	0.21118	351
125	-32	39	0.46046248	0.20266695	0.073062971	0.12722307	0.13658451	2.3512886e-05	0.2053144	351
126	-32	40.5	0.46010724	0.20485489	0.074391641	0.12681925	0.13382699	2.2786295e-05	0.19944879	351
127	-36	37.5	0.46190208	0.1992206	0.069828704	0.1234958	0.1455528	6.6924651e-05	0.19697	351
128	-36	39	0.46187869	0.20082554	0.070904262	0.12317767	0.14321384	3.275054e-05	0.1918796	351
129	-36	40.5	0.46185529	0.20243047	0.071979821	0.12285954	0.14087489	1.3132031e-05	0.1867892	351
130	-40	37.5	0.45463729	0.19975731	0.073570602	0.1180249	0.15400989	4.3014239e-05	0.18005	351
131	-40	39	0.45414969	0.20183687	0.074775085	0.11751419	0.15172416	2.5754161e-06	0.1755404	351
132	-40	40.5	0.45366207	0.20391643	0.075979576	0.11700349	0.14943843	1.0480539e-05	0.1710308	351

File: data/conductivity/samples/PDAC_COM3_01255/PDAC_COM3_01255_400C_wet_x_mm;y_mm;Ba_at;Zr_at;Y_at;Co_at;Fe_at;Sigma_elec;d_um;Temp_C;.txt
Point	x_mm	y_mm	Ba_at	Zr_at	Y_at	Co_at	Fe_at	Sigma_elec	d_um	Temp_C
1	0	0	0.46026275	0.45421875	0.057394493	0.014601499	0.013522498	4.0533188e-11	0.17908999	351
2	0	1.5	0.45901075	0.4565942	0.05649326	0.014616234	0.013285547	3.096462e-11	0.18516199	351
3	0	3	0.45775875	0.45896965	0.055592023	0.014630971	0.013048596	2.6405791e-11	0.19123399	351
4	-4	0	0.45668906	0.45557415	0.059068494	0.014199198	0.014469099	1.942896e-11	0.19423001	351
5	-4	1.5	0.45564324	0.45746109	0.058529526	0.014159359	0.014206791	1.9203125e-11	0.20056	351
6	-4	3	0.45459741	0.45934802	0.057990558	0.014119519	0.013944482	3.1637262e-11	0.20689	351
7	-8	0	0.45730519	0.45330849	0.0625166	0.011883901	0.0149858	3.2914893e-11	0.20555	351
8	-8	1.5	0.45575982	0.45527604	0.0620993	0.012124141	0.014740711	2.5000528e-11	0.21241879	351
9	-8	3	0.45421442	0.45724359	0.061682001	0.012364381	0.014495624	2.5172536e-11	0.2192876	351
10	-12	0	0.45136911	0.44910839	0.0708929	0.0122041	0.0164255	3.1765868e-11	0.21636	351
11	-12	1.5	0.45062354	0.45078835	0.070095323	0.012342581	0.016150208	5.448661e-11	0.2232444	351
12	-12	3	0.44987801	0.45246828	0.069297738	0.01248106	0.015874917	2.5530916e-11	0.23012879	351
13	-16	0	0.4499082	0.44691131	0.074329197	0.0117892	0.0170621	2.8817641e-11	0.22416	351
14	-16	1.5	0.44917676	0.44856668	0.073645763	0.011755048	0.016855784	2.6730437e-11	0.2309808	351
15	-16	3	0.44844529	0.45022202	0.072962329	0.011720896	0.016649468	2.7901301e-11	0.2378016	351
16	-20	0	0.45116293	0.43984467	0.079307497	0.010546599	0.019138297	6.6050825e-11	0.22804999	351
17	-20	1.5	0.45025826	0.44189125	0.078392409	0.010605952	0.018852146	2.4417595e-11	0.2350208	351
18	-20	3	0.44935355	0.44393784	0.077477321	0.010665303	0.018565994	3.3696563e-11	0.24199159	351
19	-24	0	0.44890571	0.4359014	0.085816398	0.009145	0.020231498	2.9850931e-11	0.23108999	351
20	-24	1.5	0.4482227	0.43735921	0.085209951	0.0092351316	0.019972997	3.302902e-11	0.2375904	351
21	-24	3	0.44753972	0.43881702	0.084603511	0.0093252631	0.019714491	2.5953554e-11	0.2440908	351
22	-28	0	0.44818455	0.42959934	0.090985015	0.0097350003	0.021496102	1.7577748e-11	0.22897001	351
23	-28	1.5	0.44748917	0.43098214	0.090550311	0.009654385	0.021323998	6.6051664e-11	0.2350672	351
24	-28	3	0.44679382	0.43236491	0.090115607	0.0095737688	0.021151893	7.8401084e-11	0.2411644	351
25	-32	0	0.4478859	0.42528358	0.094829999	0.0081318999	0.0238686	1.3193272e-11	0.22334	351
26	-32	1.5	0.44703346	0.42646912	0.094520375	0.0082834354	0.023693629	2.7595589e-11	0.229022	351
27	-32	3	0.44618103	0.42765459	0.094210744	0.0084349718	0.023518655	4.797337e-10	0.234704	351
28	-36	0	0.44535035	0.41713014	0.10147851	0.0076852008	0.028355803	6.9448884e-11	0.21583	351
29	-36	1.5	0.44501033	0.41857395	0.10073984	0.0076537966	0.028022094	1.8052388e-11	0.2207848	351
30	-36	3	0.44467029	0.42001778	0.10000116	0.0076223928	0.027688386	1.8297273e-11	0.2257396	351
31	-40	0	0.43317121	0.40941319	0.11085301	0.0096810004	0.0368816	2.4845258e-11	0.20879	351
32	-40	1.5	0.43395579	0.41060764	0.10957974	0.0093973801	0.036459453	8.6325513e-12	0.2126192	351
33	-40	3	0.43474039	0.41180205	0.10830648	0.0091137597	0.036037304	9.2837335e-12	0.2164484	351
34	0	12.5	0.4498294	0.47401419	0.0498842	0.014724299	0.011547901	4.484374e-11	0.22969	351
35	0	14	0.44994852	0.47468492	0.049247243	0.014693748	0.011425597	4.2755702e-10	0.22930241	351
36	0	15.5	0.45006761	0.47535563	0.048610285	0.014663197	0.011303293	-0.00039851904	0.2289148	351
37	-4	12.5	0.44797391	0.47129861	0.054577097	0.013867199	0.0122832	-4.8318776e-09	0.24698	351
38	-4	14	0.44807807	0.47216335	0.053691208	0.013939692	0.01212768	7.2674173e-09	0.24654201	351
39	-4	15.5	0.44818226	0.47302806	0.052805323	0.014012184	0.011972159	7.54821e-11	0.246104	351
40	-8	12.5	0.44442689	0.46970469	0.059039101	0.013885899	0.0129434	9.1011615e-11	0.26278999	351
41	-8	14	0.44453138	0.47062108	0.058122423	0.013873552	0.012851575	1.5569833e-05	0.261902	351
42	-8	15.5	0.44463584	0.47153747	0.057205737	0.013861204	0.012759752	1.0534732e-10	0.26101401	351
43	-12	12.5	0.44515619	0.46310791	0.064246401	0.013358099	0.0141314	1.0227592e-10	0.27373001	351
44	-12	14	0.44517267	0.46400675	0.063400805	0.013279116	0.01414064	1.1082401e-10	0.27280959	351
45	-12	15.5	0.44518915	0.46490562	0.062555216	0.013200132	0.01414988	1.1154909e-10	0.27188921	351
46	-16	12.5	0.44381276	0.46070594	0.068633907	0.011504601	0.015342802	1.1008951e-10	0.28099999	351
47	-16	14	0.44401699	0.4612667	0.067857876	0.011616597	0.015241845	3.3380501e-10	0.2797544	351
48	-16	15.5	0.44422123	0.46182743	0.067081846	0.011728593	0.015140889	1.5021364e-08	0.27850881	351
49	-20	12.5	0.44362381	0.45689949	0.071681798	0.0110412	0.0167537	1.4325816e-10	0.28613999	351
50	-20	14	0.44381115	0.45747522	0.070967771	0.011151504	0.016594363	9.3832186e-10	0.28430399	351
51	-20	15.5	0.44399846	0.45805097	0.070253752	0.011261808	0.016435029	1.0673824e-10	0.28246799	351
52	-24	12.5	0.44321406	0.44804984	0.080762692	0.0098960986	0.018077299	1.1690029e-10	0.28525999	351
53	-24	14	0.44370961	0.44890311	0.079469465	0.0099837705	0.01793403	3.1375133e-10	0.2831552	351
54	-24	15.5	0.44420514	0.44975644	0.078176238	0.010071443	0.017790763	2.5581798e-10	0.28105041	351
55	-28	12.5	0.44238982	0.44112259	0.087362498	0.0090632001	0.020061901	1.0078962e-10	0.27978	351
56	-28	14	0.44276321	0.44198501	0.086286381	0.0091663161	0.019799063	8.8095205e-11	0.27727801	351
57	-28	15.5	0.44313663	0.44284743	0.085210271	0.0092694322	0.019536227	3.9051258e-08	0.27477601	351
58	-32	12.5	0.44078219	0.43516281	0.092249803	0.0093946997	0.022410499	3.5899561e-10	0.27068999	351
59	-32	14	0.44116795	0.43609375	0.091082245	0.0094359685	0.022220096	7.6779499e-11	0.26805601	351
60	-32	15.5	0.44155365	0.43702471	0.089914694	0.0094772363	0.022029694	8.2057763e-11	0.26542199	351
61	-36	12.5	0.44251677	0.42916191	0.095322907	0.0074234996	0.0255749	2.5873587e-10	0.25712001	351
62	-36	14	0.44275254	0.42956004	0.094539754	0.0077005201	0.025447149	9.2809579e-11	0.25459039	351
63	-36	15.5	0.44298825	0.42995819	0.093756616	0.0079775406	0.025319397	7.4636894e-11	0.2520608	351
64	-40	12.5	0.43970954	0.41936675	0.10024251	0.0073175007	0.0333637	6.7420791e-11	0.24070001	351
65	-40	14	0.44043007	0.41953814	0.099202193	0.0074818525	0.03334773	7.0629613e-11	0.23815119	351
66	-40	15.5	0.44115061	0.41970956	0.098161869	0.0076462044	0.033331759	7.246679e-11	0.23560239	351
67	0	25	0.45082194	0.47960344	0.044576205	0.014469701	0.010528701	1.5408576e-08	0.22645999	351
68	0	26.5	0.45140591	0.47925344	0.044373441	0.014631113	0.010336089	6.7460143e-10	0.2206544	351
69	0	28	0.45198989	0.47890341	0.044170674	0.014792524	0.010143477	7.8412465e-10	0.2148488	351
70	-4	25	0.44884205	0.47850475	0.047194697	0.014471298	0.010987198	8.4544283e-10	0.24333	351
71	-4	26.5	0.44956961	0.47821426	0.046888117	0.014600239	0.010727772	-1.6242955e-08	0.2366388	351
72	-4	28	0.45029718	0.47792378	0.046581544	0.014729178	0.010468343	9.7667791e-11	0.2299476	351
73	-8	25	0.44529751	0.4773412	0.051400099	0.013782999	0.0121782	7.3612242e-08	0.25538999	351
74	-8	26.5	0.44595703	0.47700688	0.051295388	0.014023192	0.01171752	-9.5961905e-09	0.2482572	351
75	-8	28	0.44661659	0.4766725	0.051190678	0.014263384	0.01125684	7.4865486e-10	0.24112441	351
76	-12	25	0.44529355	0.47059834	0.05719981	0.012699901	0.014208402	3.2729908e-10	0.26605999	351
77	-12	26.5	0.44638878	0.47053158	0.056246873	0.012952957	0.013879805	7.6122747e-10	0.25802839	351
78	-12	28	0.44748402	0.47046483	0.05529394	0.013206013	0.013551209	6.2047395e-10	0.2499968	351
79	-16	25	0.44551477	0.46537885	0.062166996	0.0124379	0.014501499	1.8053592e-09	0.27061999	351
80	-16	26.5	0.44647628	0.46538204	0.061258618	0.012668095	0.014214963	2.3934943e-09	0.262196	351
81	-16	28	0.44743782	0.46538523	0.060350243	0.012898291	0.013928426	1.9294291e-09	0.25377199	351
82	-20	25	0.44518489	0.46169719	0.0657316	0.0119604	0.0154259	3.8037982e-09	0.27083999	351
83	-20	26.5	0.44638443	0.46118423	0.065083429	0.012088656	0.015259257	-2.6605894e-08	0.26229	351
84	-20	28	0.44758397	0.46067125	0.064435266	0.012216913	0.015092612	6.724731e-09	0.25374001	351
85	-24	25	0.44734356	0.45516056	0.069985792	0.010626699	0.016883397	1.5694875e-09	0.26772001	351
86	-24	26.5	0.44826859	0.45519239	0.069043182	0.010888071	0.016607746	-5.3670224e-08	0.25890481	351
87	-24	28	0.44919366	0.45522425	0.068100572	0.011149444	0.016332095	3.9350851e-09	0.25008959	351
88	-28	25	0.44550157	0.44830945	0.07839489	0.0099224988	0.017871598	1.4096706e-09	0.25893	351
89	-28	26.5	0.44671208	0.44839188	0.077044427	0.010245863	0.01760575	6.3630307e-10	0.2504124	351
90	-28	28	0.44792259	0.44847432	0.075693958	0.010569227	0.017339902	2.3206671e-10	0.2418948	351
91	-32	25	0.44399664	0.44292074	0.082520209	0.0097386008	0.020823803	3.4332542e-10	0.24874	351
92	-32	26.5	0.4454861	0.44299629	0.081046805	0.0099514928	0.020519301	3.7898409e-09	0.2403868	351
93	-32	28	0.44697556	0.44307187	0.079573385	0.010164385	0.020214802	1.7644107e-09	0.2320336	351
94	-36	25	0.44448113	0.43247983	0.088796705	0.0097320005	0.024510302	1.3763234e-09	0.23604	351
95	-36	26.5	0.44599244	0.43269339	0.08676146	0.0099784927	0.024574228	1.2374562e-09	0.22796039	351
96	-36	28	0.44750375	0.43290693	0.084726207	0.010224985	0.02463815	1.9499182e-09	0.2198808	351
97	-40	25	0.44571394	0.42079517	0.091573186	0.0086870994	0.033230595	1.4853311e-08	0.21946	351
98	-40	26.5	0.44690144	0.42122662	0.08954519	0.0088453311	0.033481412	7.5461566e-09	0.21210159	351
99	-40	28	0.44808891	0.4216581	0.087517194	0.0090035638	0.033732221	1.6706124e-08	0.20474321	351
100	0	37.5	0.45568836	0.47668675	0.042886496	0.015814798	0.0089235995	4.5400514e-09	0.17808001	351
101	0	39	0.45627233	0.47633675	0.042683732	0.015976209	0.0087309871	9.1014858e-09	0.1722744	351
102	0	40.5	0.45685631	0.47598675	0.042480964	0.01613762	0.0085383747	1.0067255e-08	0.1664688	351
103	-4	37.5	0.45490506	0.47608396	0.044639897	0.015545798	0.0088252993	1.0601783e-08	0.18757001	351
104	-4	39	0.45563263	0.47579345	0.04433332	0.015674738	0.008565871	8.7732479e-09	0.1808788	351
105	-4	40.5	0.45636016	0.47550297	0.044026744	0.015803678	0.0083064428	-6.8728084e-05	0.1741876	351
106	-8	37.5	0.45079368	0.47455502	0.050527502	0.015784599	0.0083392002	-7.2523721e-07	0.19595	351
107	-8	39	0.45145324	0.47422066	0.050422788	0.016024793	0.0078785196	2.1470558e-05	0.1888172	351
108	-8	40.5	0.45211279	0.47388631	0.050318077	0.016264984	0.00741784	2.1356342e-05	0.1816844	351
109	-12	37.5	0.45442054	0.47004196	0.049258694	0.014808699	0.011470098	2.3101618e-05	0.19913	351
110	-12	39	0.45551577	0.4699752	0.048305757	0.015061754	0.011141503	1.900693e-05	0.19109841	351
111	-12	40.5	0.45661104	0.46990842	0.047352832	0.015314811	0.010812907	4.6848709e-05	0.1830668	351
112	-16	37.5	0.4535276	0.46540532	0.054597199	0.0143562	0.0121137	1.8891327e-05	0.20042001	351
113	-16	39	0.45448914	0.46540847	0.053688828	0.014586397	0.011827163	1.8617367e-05	0.19199599	351
114	-16	40.5	0.45545068	0.46541166	0.052780453	0.014816592	0.011540629	1.7985985e-05	0.18357199	351
115	-20	37.5	0.45518106	0.45742235	0.060330205	0.013029201	0.014037201	1.750951e-05	0.19959	351
116	-20	39	0.45638058	0.45690936	0.059682041	0.013157457	0.013870558	1.7125583e-05	0.19103999	351
117	-20	40.5	0.45758012	0.45639637	0.059033871	0.013285713	0.013703914	1.5826014e-05	0.18249001	351
118	-24	37.5	0.45505229	0.45542592	0.062130697	0.0128048	0.0145863	1.5667147e-05	0.19426	351
119	-24	39	0.45597735	0.45545772	0.061188087	0.013066173	0.014310649	4.2989454e-05	0.1854448	351
120	-24	40.5	0.45690238	0.45548958	0.060245477	0.013327544	0.014034996	2.0194037e-05	0.1766296	351
121	-28	37.5	0.45558926	0.44899637	0.067140996	0.012617198	0.015656197	1.5081207e-05	0.18795	351
122	-28	39	0.45679978	0.4490788	0.065790527	0.012940563	0.01539035	1.4877614e-05	0.17943241	351
123	-28	40.5	0.45801029	0.44916123	0.064440057	0.013263927	0.015124502	1.3057767e-05	0.1709148	351
124	-32	37.5	0.45640877	0.44355044	0.070241794	0.011512699	0.018286299	1.3901998e-05	0.17913	351
125	-32	39	0.4578982	0.44362602	0.068768382	0.011725591	0.017981797	1.3862659e-05	0.1707768	351
126	-32	40.5	0.45938766	0.4437016	0.06729497	0.011938483	0.017677298	1.2126646e-05	0.1624236	351
127	-36	37.5	0.4570753	0.4342593	0.0718363	0.0117861	0.025043001	1.2056789e-05	0.16870999	351
128	-36	39	0.4585866	0.43447283	0.069801047	0.012032592	0.025106924	1.2312031e-05	0.1606304	351
129	-36	40.5	0.46009791	0.43468636	0.067765802	0.012279084	0.02517085	1.0938051e-05	0.1525508	351
130	-40	37.5	0.45560959	0.42439079	0.074673198	0.0100057	0.035320699	1.1451968e-05	0.15814	351
131	-40	39	0.45679706	0.42482227	0.072645202	0.010163932	0.035571512	1.0885139e-05	0.1507816	351
132	-40	40.5	0.45798454	0.42525375	0.070617206	0.010322165	0.035822324	1.028828e-05	0.1434232	351
