Repository: jdh10791/combi_tco

# combi_tco
This is a project focused on analysis of triple conducting oxides (TCOs). TCOs are combinatorially synthesized via pulsed laser deposition (PLD) and characterized using high-throughput methods. 

/data: raw data from Meagan Papac, collected at NREL
* /conductivity: DC conductivity data
* /eis: impedance data (ASR)
* /xrd: XRD data

/scripts: python scripts for processing and analysis
* /conductivity: notebooks for DC conductivity analysis
* /eis: notebooks for EIS analysis
* /helpers: supporting modules
** calc_chemfeat.py: chemical featurization for perovskites
** fileload.py: tools for processing and loading data files
** outlier_detect.py: outlier detection algorithm
** pickletools.py: a few simple tools for working with pickles
** plotting.py: convenience functions for plotting ternary data
** predict.py: functions for predicting through Citrination API
** quaternary_plt.py: quaternary plotting module
* /pickles: pickles of python objects for efficiency
* /stats_test: early tests of some python stats functions/packages
* /xrd: notebooks for XRD analysis

File: data/eis/in/PDAC_COM3_01488/PDAC_COM3_01488_x_mm;y_mm;Ba_at;Zr_at;Y_at;Co_at;Fe_at;ASR;Temp_C;_300C_dry.txt
Point	x_mm	y_mm	Ba_at	Zr_at	Y_at	Co_at	Fe_at	ASR	Temp_C
1	0	0	0.47688219	0.12165565	0.028610701	0.21337107	0.15948039	242813.7	265
2	-4	0	0.47632122	0.12821016	0.029056484	0.19832197	0.16809016	186610.61	265
3	-8	0	0.47908953	0.13003829	0.029220037	0.18551441	0.17613773	271842	265
4	-12	0	0.47709009	0.13331713	0.031946033	0.17306508	0.18458164	477930.5	265
5	-16	0	0.4781709	0.1342762	0.033580374	0.16041966	0.19355287	258930.06	265
6	-20	0	0.47731143	0.13748279	0.035737712	0.14877136	0.20069671	186584.22	265
7	-24	0	0.4772605	0.14211963	0.034905616	0.13801651	0.20769773	159513.42	265
8	-28	0	0.47679958	0.14026883	0.035278864	0.13027322	0.2173795	221281.22	265
9	-32	0	0.47703615	0.14228286	0.035225246	0.12265906	0.22279669	345195.06	265
10	-36	0	0.47542655	0.14166537	0.03477047	0.11688907	0.23124853	803933.56	265
11	-40	0	0.47363335	0.13793813	0.036750302	0.11297361	0.23870461	900066.31	265
12	0	3.75	0.47840846	0.12348671	0.029182861	0.21458642	0.15433554	790738.88	265
13	-4	3.75	0.4763667	0.13039306	0.030331843	0.20053102	0.16237739	488486.25	265
14	-8	3.75	0.47849423	0.13270399	0.030880146	0.18780775	0.17011388	339826.06	265
15	-12	3.75	0.47611409	0.13709141	0.034037814	0.17508212	0.17767456	141434.5	265
16	-16	3.75	0.47660172	0.13876088	0.035798751	0.16224788	0.18659076	3738746.5	265
17	-20	3.75	0.47549203	0.14223614	0.037370194	0.1508866	0.19401504	109870.92	265
18	-24	3.75	0.47558582	0.14658991	0.037663426	0.13988149	0.20027934	3491691.8	265
19	-28	3.75	0.47575393	0.14568478	0.037890758	0.13197851	0.208692	78602.648	265
20	-32	3.75	0.4758994	0.14721043	0.037683837	0.12468796	0.21451838	93185.922	265
21	-36	3.75	0.47419995	0.14701742	0.037666522	0.11866396	0.22245215	104369.99	265
22	-40	3.75	0.47157633	0.14376961	0.039680637	0.11469129	0.23028213	125688.84	265
23	0	7.5	0.47993472	0.12531777	0.029755022	0.21580179	0.14919069	1457164.9	265
24	-4	7.5	0.47641215	0.13257594	0.031607203	0.20274007	0.15666461	273130.06	265
25	-8	7.5	0.4778989	0.1353697	0.032540254	0.19010112	0.16409002	103411.8	265
26	-12	7.5	0.4751381	0.14086568	0.036129594	0.17709914	0.1707675	146194.02	265
27	-16	7.5	0.47503254	0.14324553	0.038017131	0.16407612	0.17962866	147208.75	265
28	-20	7.5	0.47367263	0.14698949	0.039002672	0.15300183	0.18733338	129785.79	265
29	-24	7.5	0.47391117	0.15106018	0.040421233	0.14174648	0.19286095	124834.33	265
30	-28	7.5	0.47470832	0.1511007	0.040502649	0.1336838	0.20000452	142483.8	265
31	-32	7.5	0.47476265	0.15213799	0.040142428	0.12671687	0.20624006	175077.81	265
32	-36	7.5	0.47297335	0.15236948	0.04056257	0.12043884	0.21365577	183981.09	265
33	-40	7.5	0.46951932	0.1496011	0.042610977	0.11640896	0.22185966	238321.22	265
34	0	11.5	0.48156273	0.12727089	0.030365327	0.21709818	0.14370286	96384.062	265
35	-4	11.5	0.47646067	0.13490437	0.03296759	0.20509639	0.15057097	250400.64	265
36	-8	11.5	0.47726393	0.13821311	0.034311038	0.19254734	0.15766457	187568.8	265
37	-12	11.5	0.47409701	0.14489157	0.038360827	0.17925063	0.16339995	208601.75	265
38	-16	11.5	0.47335875	0.14802918	0.040383406	0.16602623	0.17220241	212487.91	265
39	-20	11.5	0.4717319	0.15205973	0.040743984	0.15525809	0.18020628	143041.73	265
40	-24	11.5	0.47212487	0.15582846	0.043362901	0.14373578	0.18494798	132555.11	265
41	-28	11.5	0.473593	0.1568777	0.043288659	0.13550279	0.19073786	144535.25	265
42	-32	11.5	0.47355011	0.15739407	0.042764928	0.12888102	0.19740987	169162.2	265
43	-36	11.5	0.47166497	0.15807834	0.043651689	0.12233206	0.20427294	156413.61	265
44	-40	11.5	0.46732518	0.15582134	0.045736674	0.11824115	0.21287566	173038.92	265
45	0	15.25	0.48286387	0.12921292	0.031040251	0.2179569	0.13892604	230153.08	265
46	-4	15.25	0.47655529	0.13715839	0.034380134	0.20672765	0.14517851	478213.22	265
47	-8	15.25	0.47660235	0.14110751	0.036117293	0.19431496	0.1518579	389431.81	265
48	-12	15.25	0.47314286	0.14874443	0.040472526	0.18082462	0.15681556	287612.81	265
49	-16	15.25	0.47197703	0.15253358	0.042587787	0.16757149	0.16533013	236486.53	265
50	-20	15.25	0.47001335	0.15692219	0.042710148	0.15697612	0.1733782	34352468	265
51	-24	15.25	0.4705328	0.16051967	0.046167783	0.14530927	0.17747048	209493.97	265
52	-28	15.25	0.47228307	0.16242293	0.046131693	0.13702981	0.18213253	224212.33	265
53	-32	15.25	0.47221348	0.16248788	0.045526359	0.13065352	0.18911876	127655.48	265
54	-36	15.25	0.47026172	0.16364196	0.046749763	0.12396136	0.19538519	145424.33	265
55	-40	15.25	0.46526873	0.16173738	0.048886575	0.11983184	0.20427546	185008.39	265
56	0	19	0.48270166	0.13187629	0.032383144	0.2164975	0.13654141	524803.06	265
57	-4	19	0.4769693	0.13987483	0.036684409	0.20460333	0.14186814	374415	265
58	-8	19	0.47550991	0.14548835	0.038873482	0.19266537	0.14746287	319468.56	265
59	-12	19	0.47233051	0.15310815	0.042713709	0.17951889	0.15232874	237472.98	265
60	-16	19	0.47181371	0.15716608	0.0447012	0.16727743	0.15904158	200555.81	265
61	-20	19	0.46895015	0.16249384	0.046845257	0.15611222	0.16559853	2713205	265
62	-24	19	0.4694775	0.16664706	0.049278662	0.14498806	0.16960873	157246.17	265
63	-28	19	0.469255	0.16880853	0.050477132	0.13739812	0.17406121	71194.773	265
64	-32	19	0.46957743	0.16866235	0.050256282	0.13075936	0.18074456	108937.87	265
65	-36	19	0.46771029	0.17058076	0.051160991	0.12464435	0.18590361	181989.33	265
66	-40	19	0.46321625	0.16820307	0.053463645	0.12059713	0.19451991	561999.5	265
67	0	23	0.48252866	0.13471721	0.033815559	0.21494079	0.1339978	586535.38	265
68	-4	23	0.47741085	0.14277238	0.039142296	0.20233738	0.13833708	409161.03	265
69	-8	23	0.47434467	0.15016125	0.041813418	0.19090582	0.14277484	384122.53	265
70	-12	23	0.47146404	0.15776277	0.045104299	0.17812613	0.14754277	285555.06	265
71	-16	23	0.47163948	0.16210744	0.0469555	0.16696377	0.15233381	242543.52	265
72	-20	23	0.46781605	0.16843694	0.051256042	0.15519077	0.15730019	180462.5	265
73	-24	23	0.46835181	0.17318295	0.052596934	0.14464544	0.16122288	56299.539	265
74	-28	23	0.46602505	0.17561987	0.055112273	0.13779099	0.16545181	70780.086	265
75	-32	23	0.4667657	0.17524847	0.055301521	0.13087225	0.17181206	118592.61	265
76	-36	23	0.4649888	0.17798214	0.055866309	0.12537286	0.17578991	484056.59	265
77	-40	23	0.46102691	0.1750998	0.058345851	0.12141345	0.18411398	596525.62	265
78	0	26.75	0.48236641	0.13738059	0.035158448	0.2134814	0.13161315	620841.56	265
79	-4	26.75	0.47782487	0.14548883	0.041446567	0.20021306	0.13502669	447676.94	265
80	-8	26.75	0.47325227	0.15454209	0.044569608	0.18925625	0.1383798	430052.62	265
81	-12	26.75	0.47065172	0.16212647	0.047345478	0.1768204	0.14305595	324463.69	265
82	-16	26.75	0.47147617	0.16673994	0.049068913	0.16666971	0.14604527	230544.17	265
83	-20	26.75	0.46675286	0.17400862	0.055391155	0.15432689	0.14952049	84811.062	265
84	-24	26.75	0.46729651	0.17931032	0.055707816	0.14432423	0.15336113	77540.789	265
85	-28	26.75	0.46299699	0.18200551	0.059457712	0.1381593	0.15738049	94612.203	265
86	-32	26.75	0.46412969	0.18142293	0.060031444	0.13097809	0.16343786	297345.47	265
87	-36	26.75	0.46243739	0.18492092	0.060277537	0.12605584	0.16630831	478119	265
88	-40	26.75	0.45897442	0.18156549	0.062922917	0.12217875	0.17435843	660645.5	265
89	0	30.5	0.48217797	0.14080487	0.036492575	0.20933694	0.13118766	791681.38	265
90	-4	30.5	0.47711694	0.14919347	0.042747784	0.19678938	0.13415243	481543.31	265
91	-8	30.5	0.47372761	0.15813929	0.046630275	0.1855862	0.13591662	499324.75	265
92	-12	30.5	0.47023439	0.16586608	0.050066464	0.17357689	0.14025618	423612.34	265
93	-16	30.5	0.46979582	0.17240518	0.052334379	0.16335481	0.14210978	121497.95	265
94	-20	30.5	0.46607253	0.17864178	0.058043271	0.15201372	0.1452287	122989.59	265
95	-24	30.5	0.46609795	0.18402052	0.05927198	0.14266869	0.14794087	143598.56	265
96	-28	30.5	0.46288341	0.18675326	0.061983127	0.13689749	0.15148272	325311.91	265
97	-32	30.5	0.46300849	0.18698673	0.063540876	0.13011722	0.15634668	338192.44	265
98	-36	30.5	0.46204647	0.18932347	0.063196085	0.12545761	0.15997636	488203.5	265
99	-40	30.5	0.45764425	0.18693331	0.066142917	0.12117425	0.16810526	603971.19	265
100	0	34.5	0.48197266	0.1445823	0.037914205	0.20447554	0.13105531	705350.38	265
101	-4	34.5	0.47617772	0.15330726	0.043971144	0.19292422	0.13361967	716314.56	265
102	-8	34.5	0.47449192	0.16184771	0.048714176	0.18133993	0.13360627	823097.25	265
103	-12	34.5	0.46985409	0.16975257	0.053047579	0.16979916	0.1375466	817379.56	265
104	-16	34.5	0.46775454	0.1786176	0.056006603	0.15932319	0.13829806	803807.88	265
105	-20	34.5	0.46540973	0.18342979	0.060628839	0.14930849	0.14122315	811159.25	265
106	-24	34.5	0.46479595	0.18881217	0.063148141	0.14068383	0.14255992	822468.94	265
107	-28	34.5	0.4632405	0.19154875	0.064378232	0.13528405	0.14554845	748013.19	265
108	-32	34.5	0.46206114	0.19282123	0.067083977	0.12904035	0.14899331	968238.88	265
109	-36	34.5	0.46198404	0.19360331	0.066064239	0.12460926	0.15373915	1066884.9	265
110	-40	34.5	0.45634395	0.19247881	0.069354884	0.11981238	0.16200997	1474977.8	265
111	0	38.25	0.48178014	0.14812364	0.039246984	0.199918	0.13093123	863718.06	265
112	-4	38.25	0.47529721	0.15716393	0.045118041	0.18930063	0.13312019	718576.5	265
113	-8	38.25	0.47520849	0.16532435	0.050667834	0.17735904	0.13144028	1024787.5	265
114	-12	38.25	0.46949753	0.17339617	0.055842381	0.16625755	0.13500638	1286796.4	265
115	-16	38.25	0.46584085	0.18444172	0.059449311	0.15554355	0.13472459	1229305.2	265
116	-20	38.25	0.46478832	0.18791856	0.063052803	0.14677234	0.13746797	1303823.8	265
117	-24	38.25	0.46357533	0.19330433	0.066782042	0.13882303	0.13751526	1460212.2	265
118	-28	38.25	0.46357533	0.1960445	0.066623643	0.13377146	0.13998507	1207314	265
119	-32	38.25	0.46117303	0.19829108	0.07040564	0.12803075	0.14209953	1449845	265
120	-36	38.25	0.46192551	0.19761565	0.068753146	0.12381393	0.14789176	1772172.4	265
121	-40	38.25	0.45512491	0.19767773	0.072366111	0.1185356	0.15629563	1881374.1	265
122	0	42	0.48158765	0.151665	0.040579762	0.19536045	0.13080713	980805.25	265
123	-4	42	0.4744167	0.16102061	0.046264939	0.18567705	0.13262072	1086362.8	265
124	-8	42	0.47592503	0.16880098	0.052621499	0.17337818	0.12927432	1037573.8	265
125	-12	42	0.46914098	0.17703976	0.058637179	0.16271593	0.13246617	1615092.8	265
126	-16	42	0.46392712	0.19026586	0.06289202	0.1517639	0.1311511	2191889.2	265
127	-20	42	0.46416691	0.19240734	0.065476775	0.14423621	0.13371277	1870190.1	265
128	-24	42	0.46235475	0.19779649	0.070415944	0.13696222	0.13247061	1782539.6	265
129	-28	42	0.46391013	0.20054027	0.068869054	0.13225885	0.13442168	1994911.4	265
130	-32	42	0.46028486	0.20376092	0.073727302	0.12702116	0.13520575	555496.44	265
131	-36	42	0.46186697	0.20162801	0.071442038	0.1230186	0.14204437	290031.84	265
132	-40	42	0.45390588	0.20287664	0.07537733	0.11725885	0.1505813	287895.56	265

File: data/eis/in/PDAC_COM3_01488/PDAC_COM3_01488_x_mm;y_mm;Ba_at;Zr_at;Y_at;Co_at;Fe_at;ASR;Temp_C;_400C_dry.txt
Point	x_mm	y_mm	Ba_at	Zr_at	Y_at	Co_at	Fe_at	ASR	Temp_C
1	0	0	0.47688219	0.12165565	0.028610701	0.21337107	0.15948039	128280.66	351
2	-4	0	0.47632122	0.12821016	0.029056484	0.19832197	0.16809016	285727.84	351
3	-8	0	0.47908953	0.13003829	0.029220037	0.18551441	0.17613773	239012.38	351
4	-12	0	0.47709009	0.13331713	0.031946033	0.17306508	0.18458164	556219	351
5	-16	0	0.4781709	0.1342762	0.033580374	0.16041966	0.19355287	395840.69	351
6	-20	0	0.47731143	0.13748279	0.035737712	0.14877136	0.20069671	244937.41	351
7	-24	0	0.4772605	0.14211963	0.034905616	0.13801651	0.20769773	182828.12	351
8	-28	0	0.47679958	0.14026883	0.035278864	0.13027322	0.2173795	188511.27	351
9	-32	0	0.47703615	0.14228286	0.035225246	0.12265906	0.22279669	339920.31	351
10	-36	0	0.47542655	0.14166537	0.03477047	0.11688907	0.23124853	322044.66	351
11	-40	0	0.47363335	0.13793813	0.036750302	0.11297361	0.23870461	261694.67	351
12	0	3.75	0.47840846	0.12348671	0.029182861	0.21458642	0.15433554	303069.44	351
13	-4	3.75	0.4763667	0.13039306	0.030331843	0.20053102	0.16237739	671358.38	351
14	-8	3.75	0.47849423	0.13270399	0.030880146	0.18780775	0.17011388	531934.44	351
15	-12	3.75	0.47611409	0.13709141	0.034037814	0.17508212	0.17767456	540008.38	351
16	-16	3.75	0.47660172	0.13876088	0.035798751	0.16224788	0.18659076	531683.12	351
17	-20	3.75	0.47549203	0.14223614	0.037370194	0.1508866	0.19401504	512048.19	351
18	-24	3.75	0.47558582	0.14658991	0.037663426	0.13988149	0.20027934	472841.12	351
19	-28	3.75	0.47575393	0.14568478	0.037890758	0.13197851	0.208692	523012.34	351
20	-32	3.75	0.4758994	0.14721043	0.037683837	0.12468796	0.21451838	601269.44	351
21	-36	3.75	0.47419995	0.14701742	0.037666522	0.11866396	0.22245215	714743.75	351
22	-40	3.75	0.47157633	0.14376961	0.039680637	0.11469129	0.23028213	601080.94	351
23	0	7.5	0.47993472	0.12531777	0.029755022	0.21580179	0.14919069	741101.69	351
24	-4	7.5	0.47641215	0.13257594	0.031607203	0.20274007	0.15666461	618202.62	351
25	-8	7.5	0.4778989	0.1353697	0.032540254	0.19010112	0.16409002	835066.75	351
26	-12	7.5	0.4751381	0.14086568	0.036129594	0.17709914	0.1707675	754987.56	351
27	-16	7.5	0.47503254	0.14324553	0.038017131	0.16407612	0.17962866	624297.31	351
28	-20	7.5	0.47367263	0.14698949	0.039002672	0.15300183	0.18733338	514404.38	351
29	-24	7.5	0.47391117	0.15106018	0.040421233	0.14174648	0.19286095	509000.84	351
30	-28	7.5	0.47470832	0.1511007	0.040502649	0.1336838	0.20000452	556093.31	351
31	-32	7.5	0.47476265	0.15213799	0.040142428	0.12671687	0.20624006	675756.56	351
32	-36	7.5	0.47297335	0.15236948	0.04056257	0.12043884	0.21365577	728221.19	351
33	-40	7.5	0.46951932	0.1496011	0.042610977	0.11640896	0.22185966	828123.81	351
34	0	11.5	0.48156273	0.12727089	0.030365327	0.21709818	0.14370286	174107.06	351
35	-4	11.5	0.47646067	0.13490437	0.03296759	0.20509639	0.15057097	100537.25	351
36	-8	11.5	0.47726393	0.13821311	0.034311038	0.19254734	0.15766457	87062.961	351
37	-12	11.5	0.47409701	0.14489157	0.038360827	0.17925063	0.16339995	87933.805	351
38	-16	11.5	0.47335875	0.14802918	0.040383406	0.16602623	0.17220241	76563.758	351
39	-20	11.5	0.4717319	0.15205973	0.040743984	0.15525809	0.18020628	52609.109	351
40	-24	11.5	0.47212487	0.15582846	0.043362901	0.14373578	0.18494798	58738.359	351
41	-28	11.5	0.473593	0.1568777	0.043288659	0.13550279	0.19073786	67531.672	351
42	-32	11.5	0.47355011	0.15739407	0.042764928	0.12888102	0.19740987	69896.984	351
43	-36	11.5	0.47166497	0.15807834	0.043651689	0.12233206	0.20427294	694292	351
44	-40	11.5	0.46732518	0.15582134	0.045736674	0.11824115	0.21287566	263045.56	351
45	0	15.25	0.48286387	0.12921292	0.031040251	0.2179569	0.13892604	90770.039	351
46	-4	15.25	0.47655529	0.13715839	0.034380134	0.20672765	0.14517851	214507.95	351
47	-8	15.25	0.47660235	0.14110751	0.036117293	0.19431496	0.1518579	153146.36	351
48	-12	15.25	0.47314286	0.14874443	0.040472526	0.18082462	0.15681556	123401.76	351
49	-16	15.25	0.47197703	0.15253358	0.042587787	0.16757149	0.16533013	94103.266	351
50	-20	15.25	0.47001335	0.15692219	0.042710148	0.15697612	0.1733782	103311.27	351
51	-24	15.25	0.4705328	0.16051967	0.046167783	0.14530927	0.17747048	101665.08	351
52	-28	15.25	0.47228307	0.16242293	0.046131693	0.13702981	0.18213253	77945.109	351
53	-32	15.25	0.47221348	0.16248788	0.045526359	0.13065352	0.18911876	746505.25	351
54	-36	15.25	0.47026172	0.16364196	0.046749763	0.12396136	0.19538519	247871.66	351
55	-40	15.25	0.46526873	0.16173738	0.048886575	0.11983184	0.20427546	89186.672	351
56	0	19	0.48270166	0.13187629	0.032383144	0.2164975	0.13654141	198705.73	351
57	-4	19	0.4769693	0.13987483	0.036684409	0.20460333	0.14186814	157984.41	351
58	-8	19	0.47550991	0.14548835	0.038873482	0.19266537	0.14746287	113288.98	351
59	-12	19	0.47233051	0.15310815	0.042713709	0.17951889	0.15232874	97050.078	351
60	-16	19	0.47181371	0.15716608	0.0447012	0.16727743	0.15904158	84380.039	351
61	-20	19	0.46895015	0.16249384	0.046845257	0.15611222	0.16559853	83663.758	351
62	-24	19	0.4694775	0.16664706	0.049278662	0.14498806	0.16960873	60692.43	351
63	-28	19	0.469255	0.16880853	0.050477132	0.13739812	0.17406121	740253.5	351
64	-32	19	0.46957743	0.16866235	0.050256282	0.13075936	0.18074456	252049.98	351
65	-36	19	0.46771029	0.17058076	0.051160991	0.12464435	0.18590361	69356.625	351
66	-40	19	0.46321625	0.16820307	0.053463645	0.12059713	0.19451991	210109.72	351
67	0	23	0.48252866	0.13471721	0.033815559	0.21494079	0.1339978	274323.88	351
68	-4	23	0.47741085	0.14277238	0.039142296	0.20233738	0.13833708	163834.06	351
69	-8	23	0.47434467	0.15016125	0.041813418	0.19090582	0.14277484	126628.17	351
70	-12	23	0.47146404	0.15776277	0.045104299	0.17812613	0.14754277	94953.508	351
71	-16	23	0.47163948	0.16210744	0.0469555	0.16696377	0.15233381	87568.75	351
72	-20	23	0.46781605	0.16843694	0.051256042	0.15519077	0.15730019	61705.906	351
73	-24	23	0.46835181	0.17318295	0.052596934	0.14464544	0.16122288	804247.75	351
74	-28	23	0.46602505	0.17561987	0.055112273	0.13779099	0.16545181	283183.16	351
75	-32	23	0.4667657	0.17524847	0.055301521	0.13087225	0.17181206	42043.934	351
76	-36	23	0.4649888	0.17798214	0.055866309	0.12537286	0.17578991	157676.53	351
77	-40	23	0.46102691	0.1750998	0.058345851	0.12141345	0.18411398	201596	351
78	0	26.75	0.48236641	0.13738059	0.035158448	0.2134814	0.13161315	200644.09	351
79	-4	26.75	0.47782487	0.14548883	0.041446567	0.20021306	0.13502669	180666.7	351
80	-8	26.75	0.47325227	0.15454209	0.044569608	0.18925625	0.1383798	144104.86	351
81	-12	26.75	0.47065172	0.16212647	0.047345478	0.1768204	0.14305595	114281.72	351
82	-16	26.75	0.47147617	0.16673994	0.049068913	0.16666971	0.14604527	97034.375	351
83	-20	26.75	0.46675286	0.17400862	0.055391155	0.15432689	0.14952049	718325.19	351
84	-24	26.75	0.46729651	0.17931032	0.055707816	0.14432423	0.15336113	255307.81	351
85	-28	26.75	0.46299699	0.18200551	0.059457712	0.1381593	0.15738049	33087.82	351
86	-32	26.75	0.46412969	0.18142293	0.060031444	0.13097809	0.16343786	121226.65	351
87	-36	26.75	0.46243739	0.18492092	0.060277537	0.12605584	0.16630831	183513	351
88	-40	26.75	0.45897442	0.18156549	0.062922917	0.12217875	0.17435843	243159.27	351
89	0	30.5	0.48217797	0.14080487	0.036492575	0.20933694	0.13118766	258427.41	351
90	-4	30.5	0.47711694	0.14919347	0.042747784	0.19678938	0.13415243	195589.28	351
91	-8	30.5	0.47372761	0.15813929	0.046630275	0.1855862	0.13591662	160535.39	351
92	-12	30.5	0.47023439	0.16586608	0.050066464	0.17357689	0.14025618	143256.62	351
93	-16	30.5	0.46979582	0.17240518	0.052334379	0.16335481	0.14210978	704910.56	351
94	-20	30.5	0.46607253	0.17864178	0.058043271	0.15201372	0.1452287	264773.44	351
95	-24	30.5	0.46609795	0.18402052	0.05927198	0.14266869	0.14794087	46765.75	351
96	-28	30.5	0.46288341	0.18675326	0.061983127	0.13689749	0.15148272	117784.59	351
97	-32	30.5	0.46300849	0.18698673	0.063540876	0.13011722	0.15634668	123867.34	351
98	-36	30.5	0.46204647	0.18932347	0.063196085	0.12545761	0.15997636	155634.5	351
99	-40	30.5	0.45764425	0.18693331	0.066142917	0.12117425	0.16810526	205208.83	351
100	0	34.5	0.48197266	0.1445823	0.037914205	0.20447554	0.13105531	221611.09	351
101	-4	34.5	0.47617772	0.15330726	0.043971144	0.19292422	0.13361967	231158.39	351
102	-8	34.5	0.47449192	0.16184771	0.048714176	0.18133993	0.13360627	249505.28	351
103	-12	34.5	0.46985409	0.16975257	0.053047579	0.16979916	0.1375466	247243.34	351
104	-16	34.5	0.46775454	0.1786176	0.056006603	0.15932319	0.13829806	261003.52	351
105	-20	34.5	0.46540973	0.18342979	0.060628839	0.14930849	0.14122315	254359.05	351
106	-24	34.5	0.46479595	0.18881217	0.063148141	0.14068383	0.14255992	248138.7	351
107	-28	34.5	0.4632405	0.19154875	0.064378232	0.13528405	0.14554845	238987.23	351
108	-32	34.5	0.46206114	0.19282123	0.067083977	0.12904035	0.14899331	242625.2	351
109	-36	34.5	0.46198404	0.19360331	0.066064239	0.12460926	0.15373915	285696.44	351
110	-40	34.5	0.45634395	0.19247881	0.069354884	0.11981238	0.16200997	391662.34	351
111	0	38.25	0.48178014	0.14812364	0.039246984	0.199918	0.13093123	263956.62	351
112	-4	38.25	0.47529721	0.15716393	0.045118041	0.18930063	0.13312019	238509.72	351
113	-8	38.25	0.47520849	0.16532435	0.050667834	0.17735904	0.13144028	296000.88	351
114	-12	38.25	0.46949753	0.17339617	0.055842381	0.16625755	0.13500638	357638.91	351
115	-16	38.25	0.46584085	0.18444172	0.059449311	0.15554355	0.13472459	338538.03	351
116	-20	38.25	0.46478832	0.18791856	0.063052803	0.14677234	0.13746797	369042.88	351
117	-24	38.25	0.46357533	0.19330433	0.066782042	0.13882303	0.13751526	359407.62	351
118	-28	38.25	0.46357533	0.1960445	0.066623643	0.13377146	0.13998507	363545.09	351
119	-32	38.25	0.46117303	0.19829108	0.07040564	0.12803075	0.14209953	410637.56	351
120	-36	38.25	0.46192551	0.19761565	0.068753146	0.12381393	0.14789176	522980.94	351
121	-40	38.25	0.45512491	0.19767773	0.072366111	0.1185356	0.15629563	521692.88	351
122	0	42	0.48158765	0.151665	0.040579762	0.19536045	0.13080713	259024.31	351
123	-4	42	0.4744167	0.16102061	0.046264939	0.18567705	0.13262072	263812.09	351
124	-8	42	0.47592503	0.16880098	0.052621499	0.17337818	0.12927432	323112.81	351
125	-12	42	0.46914098	0.17703976	0.058637179	0.16271593	0.13246617	449059.25	351
126	-16	42	0.46392712	0.19026586	0.06289202	0.1517639	0.1311511	514372.97	351
127	-20	42	0.46416691	0.19240734	0.065476775	0.14423621	0.13371277	469762.34	351
128	-24	42	0.46235475	0.19779649	0.070415944	0.13696222	0.13247061	459929.16	351
129	-28	42	0.46391013	0.20054027	0.068869054	0.13225885	0.13442168	595834.44	351
130	-32	42	0.46028486	0.20376092	0.073727302	0.12702116	0.13520575	2594013	351
131	-36	42	0.46186697	0.20162801	0.071442038	0.1230186	0.14204437	2712137	351
132	-40	42	0.45390588	0.20287664	0.07537733	0.11725885	0.1505813	5579782.5	351

File: data/eis/in/PDAC_COM3_01488/PDAC_COM3_01488_x_mm;y_mm;Ba_at;Zr_at;Y_at;Co_at;Fe_at;ASR;Temp_C;_400C_wet.txt
Point	x_mm	y_mm	Ba_at	Zr_at	Y_at	Co_at	Fe_at	ASR	Temp_C
1	0	0	0.47688219	0.12165565	0.028610701	0.21337107	0.15948039	250573.44	351
2	-4	0	0.47632122	0.12821016	0.029056484	0.19832197	0.16809016	275140.69	351
3	-8	0	0.47908953	0.13003829	0.029220037	0.18551441	0.17613773	190892.59	351
4	-12	0	0.47709009	0.13331713	0.031946033	0.17306508	0.18458164	208215.34	351
5	-16	0	0.4781709	0.1342762	0.033580374	0.16041966	0.19355287	177176.41	351
6	-20	0	0.47731143	0.13748279	0.035737712	0.14877136	0.20069671	115576.05	351
7	-24	0	0.4772605	0.14211963	0.034905616	0.13801651	0.20769773	72932.07	351
8	-28	0	0.47679958	0.14026883	0.035278864	0.13027322	0.2173795	73618.195	351
9	-32	0	0.47703615	0.14228286	0.035225246	0.12265906	0.22279669	139395.61	351
10	-36	0	0.47542655	0.14166537	0.03477047	0.11688907	0.23124853	188206.53	351
11	-40	0	0.47363335	0.13793813	0.036750302	0.11297361	0.23870461	278345.09	351
12	0	3.75	0.47840846	0.12348671	0.029182861	0.21458642	0.15433554	253055.28	351
13	-4	3.75	0.4763667	0.13039306	0.030331843	0.20053102	0.16237739	2599668	351
14	-8	3.75	0.47849423	0.13270399	0.030880146	0.18780775	0.17011388	1714367.1	351
15	-12	3.75	0.47611409	0.13709141	0.034037814	0.17508212	0.17767456	1639597.2	351
16	-16	3.75	0.47660172	0.13876088	0.035798751	0.16224788	0.18659076	1748924.6	351
17	-20	3.75	0.47549203	0.14223614	0.037370194	0.1508866	0.19401504	1239044.1	351
18	-24	3.75	0.47558582	0.14658991	0.037663426	0.13988149	0.20027934	1838145.9	351
19	-28	3.75	0.47575393	0.14568478	0.037890758	0.13197851	0.208692	1485030.9	351
20	-32	3.75	0.4758994	0.14721043	0.037683837	0.12468796	0.21451838	2661557.2	351
21	-36	3.75	0.47419995	0.14701742	0.037666522	0.11866396	0.22245215	3251234.2	351
22	-40	3.75	0.47157633	0.14376961	0.039680637	0.11469129	0.23028213	2714336	351
23	0	7.5	0.47993472	0.12531777	0.029755022	0.21580179	0.14919069	1485973.4	351
24	-4	7.5	0.47641215	0.13257594	0.031607203	0.20274007	0.15666461	1415287.5	351
25	-8	7.5	0.4778989	0.1353697	0.032540254	0.19010112	0.16409002	1275769.4	351
26	-12	7.5	0.4751381	0.14086568	0.036129594	0.17709914	0.1707675	1398637	351
27	-16	7.5	0.47503254	0.14324553	0.038017131	0.16407612	0.17962866	1335176.9	351
28	-20	7.5	0.47367263	0.14698949	0.039002672	0.15300183	0.18733338	1414659.1	351
29	-24	7.5	0.47391117	0.15106018	0.040421233	0.14174648	0.19286095	1593730	351
30	-28	7.5	0.47470832	0.1511007	0.040502649	0.1336838	0.20000452	1612265.4	351
31	-32	7.5	0.47476265	0.15213799	0.040142428	0.12671687	0.20624006	1630486.6	351
32	-36	7.5	0.47297335	0.15236948	0.04056257	0.12043884	0.21365577	2673495.2	351
33	-40	7.5	0.46951932	0.1496011	0.042610977	0.11640896	0.22185966	3108920	351
34	0	11.5	0.48156273	0.12727089	0.030365327	0.21709818	0.14370286	1361566.2	351
35	-4	11.5	0.47646067	0.13490437	0.03296759	0.20509639	0.15057097	1371305.2	351
36	-8	11.5	0.47726393	0.13821311	0.034311038	0.19254734	0.15766457	1141968.9	351
37	-12	11.5	0.47409701	0.14489157	0.038360827	0.17925063	0.16339995	1287424.6	351
38	-16	11.5	0.47335875	0.14802918	0.040383406	0.16602623	0.17220241	917973.38	351
39	-20	11.5	0.4717319	0.15205973	0.040743984	0.15525809	0.18020628	887499.94	351
40	-24	11.5	0.47212487	0.15582846	0.043362901	0.14373578	0.18494798	1127203.5	351
41	-28	11.5	0.473593	0.1568777	0.043288659	0.13550279	0.19073786	1389212.2	351
42	-32	11.5	0.47355011	0.15739407	0.042764928	0.12888102	0.19740987	1507650.4	351
43	-36	11.5	0.47166497	0.15807834	0.043651689	0.12233206	0.20427294	2356571.5	351
44	-40	11.5	0.46732518	0.15582134	0.045736674	0.11824115	0.21287566	2517672.2	351
45	0	15.25	0.48286387	0.12921292	0.031040251	0.2179569	0.13892604	1115579.5	351
46	-4	15.25	0.47655529	0.13715839	0.034380134	0.20672765	0.14517851	1477491	351
47	-8	15.25	0.47660235	0.14110751	0.036117293	0.19431496	0.1518579	1230247.6	351
48	-12	15.25	0.47314286	0.14874443	0.040472526	0.18082462	0.15681556	1127172	351
49	-16	15.25	0.47197703	0.15253358	0.042587787	0.16757149	0.16533013	752442.88	351
50	-20	15.25	0.47001335	0.15692219	0.042710148	0.15697612	0.1733782	995476.44	351
51	-24	15.25	0.4705328	0.16051967	0.046167783	0.14530927	0.17747048	1026169.8	351
52	-28	15.25	0.47228307	0.16242293	0.046131693	0.13702981	0.18213253	996827.38	351
53	-32	15.25	0.47221348	0.16248788	0.045526359	0.13065352	0.18911876	1217681.2	351
54	-36	15.25	0.47026172	0.16364196	0.046749763	0.12396136	0.19538519	1738557.4	351
55	-40	15.25	0.46526873	0.16173738	0.048886575	0.11983184	0.20427546	2365305	351
56	0	19	0.48270166	0.13187629	0.032383144	0.2164975	0.13654141	437655.28	351
57	-4	19	0.4769693	0.13987483	0.036684409	0.20460333	0.14186814	1171814	351
58	-8	19	0.47550991	0.14548835	0.038873482	0.19266537	0.14746287	1044862.3	351
59	-12	19	0.47233051	0.15310815	0.042713709	0.17951889	0.15232874	936194.62	351
60	-16	19	0.47181371	0.15716608	0.0447012	0.16727743	0.15904158	820898.19	351
61	-20	19	0.46895015	0.16249384	0.046845257	0.15611222	0.16559853	692532.69	351
62	-24	19	0.4694775	0.16664706	0.049278662	0.14498806	0.16960873	757123.81	351
63	-28	19	0.469255	0.16880853	0.050477132	0.13739812	0.17406121	923785.31	351
64	-32	19	0.46957743	0.16866235	0.050256282	0.13075936	0.18074456	1241871.6	351
65	-36	19	0.46771029	0.17058076	0.051160991	0.12464435	0.18590361	1984104.2	351
66	-40	19	0.46321625	0.16820307	0.053463645	0.12059713	0.19451991	2566053	351
67	0	23	0.48252866	0.13471721	0.033815559	0.21494079	0.1339978	943106.12	351
68	-4	23	0.47741085	0.14277238	0.039142296	0.20233738	0.13833708	1190349.5	351
69	-8	23	0.47434467	0.15016125	0.041813418	0.19090582	0.14277484	1057460.1	351
70	-12	23	0.47146404	0.15776277	0.045104299	0.17812613	0.14754277	753668.06	351
71	-16	23	0.47163948	0.16210744	0.0469555	0.16696377	0.15233381	644969	351
72	-20	23	0.46781605	0.16843694	0.051256042	0.15519077	0.15730019	582671.19	351
73	-24	23	0.46835181	0.17318295	0.052596934	0.14464544	0.16122288	497722.53	351
74	-28	23	0.46602505	0.17561987	0.055112273	0.13779099	0.16545181	681411.44	351
75	-32	23	0.4667657	0.17524847	0.055301521	0.13087225	0.17181206	1369168.9	351
76	-36	23	0.4649888	0.17798214	0.055866309	0.12537286	0.17578991	2038987.9	351
77	-40	23	0.46102691	0.1750998	0.058345851	0.12141345	0.18411398	2797902.5	351
78	0	26.75	0.48236641	0.13738059	0.035158448	0.2134814	0.13161315	929283.12	351
79	-4	26.75	0.47782487	0.14548883	0.041446567	0.20021306	0.13502669	1182809.6	351
80	-8	26.75	0.47325227	0.15454209	0.044569608	0.18925625	0.1383798	923942.38	351
81	-12	26.75	0.47065172	0.16212647	0.047345478	0.1768204	0.14305595	829066.31	351
82	-16	26.75	0.47147617	0.16673994	0.049068913	0.16666971	0.14604527	737645.94	351
83	-20	26.75	0.46675286	0.17400862	0.055391155	0.15432689	0.14952049	623229.12	351
84	-24	26.75	0.46729651	0.17931032	0.055707816	0.14432423	0.15336113	691307.44	351
85	-28	26.75	0.46299699	0.18200551	0.059457712	0.1381593	0.15738049	753353.94	351
86	-32	26.75	0.46412969	0.18142293	0.060031444	0.13097809	0.16343786	1375703.4	351
87	-36	26.75	0.46243739	0.18492092	0.060277537	0.12605584	0.16630831	3400460	351
88	-40	26.75	0.45897442	0.18156549	0.062922917	0.12217875	0.17435843	3230814	351
89	0	30.5	0.48217797	0.14080487	0.036492575	0.20933694	0.13118766	1077252.1	351
90	-4	30.5	0.47711694	0.14919347	0.042747784	0.19678938	0.13415243	1425026.4	351
91	-8	30.5	0.47372761	0.15813929	0.046630275	0.1855862	0.13591662	1812070.6	351
92	-12	30.5	0.47023439	0.16586608	0.050066464	0.17357689	0.14025618	1402092.8	351
93	-16	30.5	0.46979582	0.17240518	0.052334379	0.16335481	0.14210978	1282241	351
94	-20	30.5	0.46607253	0.17864178	0.058043271	0.15201372	0.1452287	1102070.8	351
95	-24	30.5	0.46609795	0.18402052	0.05927198	0.14266869	0.14794087	1157991	351
96	-28	30.5	0.46288341	0.18675326	0.061983127	0.13689749	0.15148272	972951.25	351
97	-32	30.5	0.46300849	0.18698673	0.063540876	0.13011722	0.15634668	2364362.8	351
98	-36	30.5	0.46204647	0.18932347	0.063196085	0.12545761	0.15997636	3177092.8	351
99	-40	30.5	0.45764425	0.18693331	0.066142917	0.12117425	0.16810526	3771167.8	351
100	0	34.5	0.48197266	0.1445823	0.037914205	0.20447554	0.13105531	1203292.9	351
101	-4	34.5	0.47617772	0.15330726	0.043971144	0.19292422	0.13361967	2156389.2	351
102	-8	34.5	0.47449192	0.16184771	0.048714176	0.18133993	0.13360627	2841570.5	351
103	-12	34.5	0.46985409	0.16975257	0.053047579	0.16979916	0.1375466	2178694.5	351
104	-16	34.5	0.46775454	0.1786176	0.056006603	0.15932319	0.13829806	2283937.8	351
105	-20	34.5	0.46540973	0.18342979	0.060628839	0.14930849	0.14122315	2035437.9	351
106	-24	34.5	0.46479595	0.18881217	0.063148141	0.14068383	0.14255992	1805159.1	351
107	-28	34.5	0.4632405	0.19154875	0.064378232	0.13528405	0.14554845	2340486.5	351
108	-32	34.5	0.46206114	0.19282123	0.067083977	0.12904035	0.14899331	4121141.2	351
109	-36	34.5	0.46198404	0.19360331	0.066064239	0.12460926	0.15373915	7906760.5	351
110	-40	34.5	0.45634395	0.19247881	0.069354884	0.11981238	0.16200997	6129875.5	351
111	0	38.25	0.48178014	0.14812364	0.039246984	0.199918	0.13093123	1946530.8	351
112	-4	38.25	0.47529721	0.15716393	0.045118041	0.18930063	0.13312019	1787880.4	351
113	-8	38.25	0.47520849	0.16532435	0.050667834	0.17735904	0.13144028	2109265.2	351
114	-12	38.25	0.46949753	0.17339617	0.055842381	0.16625755	0.13500638	1925168	351
115	-16	38.25	0.46584085	0.18444172	0.059449311	0.15554355	0.13472459	2577362.5	351
116	-20	38.25	0.46478832	0.18791856	0.063052803	0.14677234	0.13746797	3122429	351
117	-24	38.25	0.46357533	0.19330433	0.066782042	0.13882303	0.13751526	3400460	351
118	-28	38.25	0.46357533	0.1960445	0.066623643	0.13377146	0.13998507	3359933.2	351
119	-32	38.25	0.46117303	0.19829108	0.07040564	0.12803075	0.14209953	5194937.5	351
120	-36	38.25	0.46192551	0.19761565	0.068753146	0.12381393	0.14789176	6677392.5	351
121	-40	38.25	0.45512491	0.19767773	0.072366111	0.1185356	0.15629563	12334521	351
122	0	42	0.48158765	0.151665	0.040579762	0.19536045	0.13080713	1.0470985e+09	351
123	-4	42	0.4744167	0.16102061	0.046264939	0.18567705	0.13262072	3411141.2	351
124	-8	42	0.47592503	0.16880098	0.052621499	0.17337818	0.12927432	3473030.8	351
125	-12	42	0.46914098	0.17703976	0.058637179	0.16271593	0.13246617	4217902.5	351
126	-16	42	0.46392712	0.19026586	0.06289202	0.1517639	0.1311511	4217902.5	351
127	-20	42	0.46416691	0.19240734	0.065476775	0.14423621	0.13371277	4047313.8	351
128	-24	42	0.46235475	0.19779649	0.070415944	0.13696222	0.13247061	4076216.5	351
129	-28	42	0.46391013	0.20054027	0.068869054	0.13225885	0.13442168	5270021.5	351
130	-32	42	0.46028486	0.20376092	0.073727302	0.12702116	0.13520575	5432442	351
131	-36	42	0.46186697	0.20162801	0.071442038	0.1230186	0.14204437	8590057	351
132	-40	42	0.45390588	0.20287664	0.07537733	0.11725885	0.1505813	14093499	351

File: data/eis/in/PDAC_COM3_01488/PDAC_COM3_01488_x_mm;y_mm;Ba_at;Zr_at;Y_at;Co_at;Fe_at;ASR;Temp_C;_401C_wet.txt
Point	x_mm	y_mm	Ba_at	Zr_at	Y_at	Co_at	Fe_at	ASR	Temp_C
1	0	0	0.47688219	0.12165565	0.028610701	0.21337107	0.15948039	924727.81	351
2	-4	0	0.47632122	0.12821016	0.029056484	0.19832197	0.16809016	851685.75	351
3	-8	0	0.47908953	0.13003829	0.029220037	0.18551441	0.17613773	616631.81	351
4	-12	0	0.47709009	0.13331713	0.031946033	0.17306508	0.18458164	583707.94	351
5	-16	0	0.4781709	0.1342762	0.033580374	0.16041966	0.19355287	469385.34	351
6	-20	0	0.47731143	0.13748279	0.035737712	0.14877136	0.20069671	476830.94	351
7	-24	0	0.4772605	0.14211963	0.034905616	0.13801651	0.20769773	401526.97	351
8	-28	0	0.47679958	0.14026883	0.035278864	0.13027322	0.2173795	423800.84	351
9	-32	0	0.47703615	0.14228286	0.035225246	0.12265906	0.22279669	501743.75	351
10	-36	0	0.47542655	0.14166537	0.03477047	0.11688907	0.23124853	573780.5	351
11	-40	0	0.47363335	0.13793813	0.036750302	0.11297361	0.23870461	571675.62	351
12	0	3.75	0.47840846	0.12348671	0.029182861	0.21458642	0.15433554	642832.69	351
13	-4	3.75	0.4763667	0.13039306	0.030331843	0.20053102	0.16237739	494141.09	351
14	-8	3.75	0.47849423	0.13270399	0.030880146	0.18780775	0.17011388	389117.66	351
15	-12	3.75	0.47611409	0.13709141	0.034037814	0.17508212	0.17767456	387955.28	351
16	-16	3.75	0.47660172	0.13876088	0.035798751	0.16224788	0.18659076	534636.25	351
17	-20	3.75	0.47549203	0.14223614	0.037370194	0.1508866	0.19401504	499324.75	351
18	-24	3.75	0.47558582	0.14658991	0.037663426	0.13988149	0.20027934	416480.94	351
19	-28	3.75	0.47575393	0.14568478	0.037890758	0.13197851	0.208692	346392	351
20	-32	3.75	0.4758994	0.14721043	0.037683837	0.12468796	0.21451838	385253.5	351
21	-36	3.75	0.47419995	0.14701742	0.037666522	0.11866396	0.22245215	477522.09	351
22	-40	3.75	0.47157633	0.14376961	0.039680637	0.11469129	0.23028213	433445.53	351
23	0	7.5	0.47993472	0.12531777	0.029755022	0.21580179	0.14919069	497565.44	351
24	-4	7.5	0.47641215	0.13257594	0.031607203	0.20274007	0.15666461	334925.19	351
25	-8	7.5	0.4778989	0.1353697	0.032540254	0.19010112	0.16409002	315949.97	351
26	-12	7.5	0.4751381	0.14086568	0.036129594	0.17709914	0.1707675	324526.53	351
27	-16	7.5	0.47503254	0.14324553	0.038017131	0.16407612	0.17962866	310829.19	351
28	-20	7.5	0.47367263	0.14698949	0.039002672	0.15300183	0.18733338	282793.59	351
29	-24	7.5	0.47391117	0.15106018	0.040421233	0.14174648	0.19286095	292114.72	351
30	-28	7.5	0.47470832	0.1511007	0.040502649	0.1336838	0.20000452	302535.38	351
31	-32	7.5	0.47476265	0.15213799	0.040142428	0.12671687	0.20624006	343658.81	351
32	-36	7.5	0.47297335	0.15236948	0.04056257	0.12043884	0.21365577	367503.5	351
33	-40	7.5	0.46951932	0.1496011	0.042610977	0.11640896	0.22185966	364110.59	351
34	0	11.5	0.48156273	0.12727089	0.030365327	0.21709818	0.14370286	358235.81	351
35	-4	11.5	0.47646067	0.13490437	0.03296759	0.20509639	0.15057097	260092.45	351
36	-8	11.5	0.47726393	0.13821311	0.034311038	0.19254734	0.15766457	252728.56	351
37	-12	11.5	0.47409701	0.14489157	0.038360827	0.17925063	0.16339995	255672.23	351
38	-16	11.5	0.47335875	0.14802918	0.040383406	0.16602623	0.17220241	240473.2	351
39	-20	11.5	0.4717319	0.15205973	0.040743984	0.15525809	0.18020628	160959.5	351
40	-24	11.5	0.47212487	0.15582846	0.043362901	0.14373578	0.18494798	201578.72	351
41	-28	11.5	0.473593	0.1568777	0.043288659	0.13550279	0.19073786	191197.33	351
42	-32	11.5	0.47355011	0.15739407	0.042764928	0.12888102	0.19740987	305896.88	351
43	-36	11.5	0.47166497	0.15807834	0.043651689	0.12233206	0.20427294	324400.84	351
44	-40	11.5	0.46732518	0.15582134	0.045736674	0.11824115	0.21287566	309038.47	351
45	0	15.25	0.48286387	0.12921292	0.031040251	0.2179569	0.13892604	352675.19	351
46	-4	15.25	0.47655529	0.13715839	0.034380134	0.20672765	0.14517851	270711.03	351
47	-8	15.25	0.47660235	0.14110751	0.036117293	0.19431496	0.1518579	232685.2	351
48	-12	15.25	0.47314286	0.14874443	0.040472526	0.18082462	0.15681556	220338.75	351
49	-16	15.25	0.47197703	0.15253358	0.042587787	0.16757149	0.16533013	178923.12	351
50	-20	15.25	0.47001335	0.15692219	0.042710148	0.15697612	0.1733782	165521.72	351
51	-24	15.25	0.4705328	0.16051967	0.046167783	0.14530927	0.17747048	184780	351
52	-28	15.25	0.47228307	0.16242293	0.046131693	0.13702981	0.18213253	222355.64	351
53	-32	15.25	0.47221348	0.16248788	0.045526359	0.13065352	0.18911876	285225.19	351
54	-36	15.25	0.47026172	0.16364196	0.046749763	0.12396136	0.19538519	292702.19	351
55	-40	15.25	0.46526873	0.16173738	0.048886575	0.11983184	0.20427546	315510.16	351
56	0	19	0.48270166	0.13187629	0.032383144	0.2164975	0.13654141	150545.12	351
57	-4	19	0.4769693	0.13987483	0.036684409	0.20460333	0.14186814	237755.73	351
58	-8	19	0.47550991	0.14548835	0.038873482	0.19266537	0.14746287	206599.61	351
59	-12	19	0.47233051	0.15310815	0.042713709	0.17951889	0.15232874	208770.52	351
60	-16	19	0.47181371	0.15716608	0.0447012	0.16727743	0.15904158	195837.47	351
61	-20	19	0.46895015	0.16249384	0.046845257	0.15611222	0.16559853	154035.42	351
62	-24	19	0.4694775	0.16664706	0.049278662	0.14498806	0.16960873	164370.95	351
63	-28	19	0.469255	0.16880853	0.050477132	0.13739812	0.17406121	202262.02	351
64	-32	19	0.46957743	0.16866235	0.050256282	0.13075936	0.18074456	225974.77	351
65	-36	19	0.46771029	0.17058076	0.051160991	0.12464435	0.18590361	304828.75	351
66	-40	19	0.46321625	0.16820307	0.053463645	0.12059713	0.19451991	343972.97	351
67	0	23	0.48252866	0.13471721	0.033815559	0.21494079	0.1339978	302409.72	351
68	-4	23	0.47741085	0.14277238	0.039142296	0.20233738	0.13833708	234582.72	351
69	-8	23	0.47434467	0.15016125	0.041813418	0.19090582	0.14277484	202978.3	351
70	-12	23	0.47146404	0.15776277	0.045104299	0.17812613	0.14754277	228283.83	351
71	-16	23	0.47163948	0.16210744	0.0469555	0.16696377	0.15233381	169108.8	351
72	-20	23	0.46781605	0.16843694	0.051256042	0.15519077	0.15730019	142255.91	351
73	-24	23	0.46835181	0.17318295	0.052596934	0.14464544	0.16122288	173280.83	351
74	-28	23	0.46602505	0.17561987	0.055112273	0.13779099	0.16545181	504414.12	351
75	-32	23	0.4667657	0.17524847	0.055301521	0.13087225	0.17181206	279570.34	351
76	-36	23	0.4649888	0.17798214	0.055866309	0.12537286	0.17578991	304451.75	351
77	-40	23	0.46102691	0.1750998	0.058345851	0.12141345	0.18411398	344067.22	351
78	0	26.75	0.48236641	0.13738059	0.035158448	0.2134814	0.13161315	332537.59	351
79	-4	26.75	0.47782487	0.14548883	0.041446567	0.20021306	0.13502669	252081.39	351
80	-8	26.75	0.47325227	0.15454209	0.044569608	0.18925625	0.1383798	218500.91	351
81	-12	26.75	0.47065172	0.16212647	0.047345478	0.1768204	0.14305595	207169.34	351
82	-16	26.75	0.47147617	0.16673994	0.049068913	0.16666971	0.14604527	191807.7	351
83	-20	26.75	0.46675286	0.17400862	0.055391155	0.15432689	0.14952049	155354.89	351
84	-24	26.75	0.46729651	0.17931032	0.055707816	0.14432423	0.15336113	171782.28	351
85	-28	26.75	0.46299699	0.18200551	0.059457712	0.1381593	0.15738049	191272.73	351
86	-32	26.75	0.46412969	0.18142293	0.060031444	0.13097809	0.16343786	276083.16	351
87	-36	26.75	0.46243739	0.18492092	0.060277537	0.12605584	0.16630831	351764.12	351
88	-40	26.75	0.45897442	0.18156549	0.062922917	0.12217875	0.17435843	414627.41	351
89	0	30.5	0.48217797	0.14080487	0.036492575	0.20933694	0.13118766	317803.5	351
90	-4	30.5	0.47711694	0.14919347	0.042747784	0.19678938	0.13415243	261349.09	351
91	-8	30.5	0.47372761	0.15813929	0.046630275	0.1855862	0.13591662	292890.69	351
92	-12	30.5	0.47023439	0.16586608	0.050066464	0.17357689	0.14025618	274911.34	351
93	-16	30.5	0.46979582	0.17240518	0.052334379	0.16335481	0.14210978	288995.09	351
94	-20	30.5	0.46607253	0.17864178	0.058043271	0.15201372	0.1452287	13047317	351
95	-24	30.5	0.46609795	0.18402052	0.05927198	0.14266869	0.14794087	211766.38	351
96	-28	30.5	0.46288341	0.18675326	0.061983127	0.13689749	0.15148272	247494.67	351
97	-32	30.5	0.46300849	0.18698673	0.063540876	0.13011722	0.15634668	288461.03	351
98	-36	30.5	0.46204647	0.18932347	0.063196085	0.12545761	0.15997636	348245.53	351
99	-40	30.5	0.45764425	0.18693331	0.066142917	0.12117425	0.16810526	472149.97	351
100	0	34.5	0.48197266	0.1445823	0.037914205	0.20447554	0.13105531	352800.84	351
101	-4	34.5	0.47617772	0.15330726	0.043971144	0.19292422	0.13361967	433037.12	351
102	-8	34.5	0.47449192	0.16184771	0.048714176	0.18133993	0.13360627	433162.78	351
103	-12	34.5	0.46985409	0.16975257	0.053047579	0.16979916	0.1375466	405956.59	351
104	-16	34.5	0.46775454	0.1786176	0.056006603	0.15932319	0.13829806	417674.75	351
105	-20	34.5	0.46540973	0.18342979	0.060628839	0.14930849	0.14122315	430335.38	351
106	-24	34.5	0.46479595	0.18881217	0.063148141	0.14068383	0.14255992	407558.81	351
107	-28	34.5	0.4632405	0.19154875	0.064378232	0.13528405	0.14554845	407024.75	351
108	-32	34.5	0.46206114	0.19282123	0.067083977	0.12904035	0.14899331	449499.06	351
109	-36	34.5	0.46198404	0.19360331	0.066064239	0.12460926	0.15373915	527944.62	351
110	-40	34.5	0.45634395	0.19247881	0.069354884	0.11981238	0.16200997	761679.12	351
111	0	38.25	0.48178014	0.14812364	0.039246984	0.199918	0.13093123	436398.62	351
112	-4	38.25	0.47529721	0.15716393	0.045118041	0.18930063	0.13312019	441048.19	351
113	-8	38.25	0.47520849	0.16532435	0.050667834	0.17735904	0.13144028	516634.91	351
114	-12	38.25	0.46949753	0.17339617	0.055842381	0.16625755	0.13500638	593635.38	351
115	-16	38.25	0.46584085	0.18444172	0.059449311	0.15554355	0.13472459	517137.56	351
116	-20	38.25	0.46478832	0.18791856	0.063052803	0.14677234	0.13746797	593478.25	351
117	-24	38.25	0.46357533	0.19330433	0.066782042	0.13882303	0.13751526	679243.75	351
118	-28	38.25	0.46357533	0.1960445	0.066623643	0.13377146	0.13998507	623354.81	351
119	-32	38.25	0.46117303	0.19829108	0.07040564	0.12803075	0.14209953	696522.5	351
120	-36	38.25	0.46192551	0.19761565	0.068753146	0.12381393	0.14789176	913889.31	351
121	-40	38.25	0.45512491	0.19767773	0.072366111	0.1185356	0.15629563	994314.06	351
122	0	42	0.48158765	0.151665	0.040579762	0.19536045	0.13080713	503377.41	351
123	-4	42	0.4744167	0.16102061	0.046264939	0.18567705	0.13262072	511922.53	351
124	-8	42	0.47592503	0.16880098	0.052621499	0.17337818	0.12927432	588734.44	351
125	-12	42	0.46914098	0.17703976	0.058637179	0.16271593	0.13246617	797022.06	351
126	-16	42	0.46392712	0.19026586	0.06289202	0.1517639	0.1311511	639565.44	351
127	-20	42	0.46416691	0.19240734	0.065476775	0.14423621	0.13371277	755867.19	351
128	-24	42	0.46235475	0.19779649	0.070415944	0.13696222	0.13247061	863309.69	351
129	-28	42	0.46391013	0.20054027	0.068869054	0.13225885	0.13442168	949075.12	351
130	-32	42	0.46028486	0.20376092	0.073727302	0.12702116	0.13520575	1066256.5	351
131	-36	42	0.46186697	0.20162801	0.071442038	0.1230186	0.14204437	964154.81	351
132	-40	42	0.45390588	0.20287664	0.07537733	0.11725885	0.1505813	1496340.6	351
