Repository: jdh10791/combi_tco

# combi_tco
This is a project focused on analysis of triple conducting oxides (TCOs). TCOs are combinatorially synthesized via pulsed laser deposition (PLD) and characterized using high-throughput methods. 

/data: raw data from Meagan Papac, collected at NREL
* /conductivity: DC conductivity data
* /eis: impedance data (ASR)
* /xrd: XRD data

/scripts: python scripts for processing and analysis
* /conductivity: notebooks for DC conductivity analysis
* /eis: notebooks for EIS analysis
* /helpers: supporting modules
** calc_chemfeat.py: chemical featurization for perovskites
** fileload.py: tools for processing and loading data files
** outlier_detect.py: outlier detection algorithm
** pickletools.py: a few simple tools for working with pickles
** plotting.py: convenience functions for plotting ternary data
** predict.py: functions for predicting through Citrination API
** quaternary_plt.py: quaternary plotting module
* /pickles: pickles of python objects for efficiency
* /stats_test: early tests of some python stats functions/packages
* /xrd: notebooks for XRD analysis

File: data/eis/in/PDAC_COM3_01504/PDAC_COM3_01504_x_mm;y_mm;Ba_at;Zr_at;Y_at;Co_at;Fe_at;ASR;Temp_C;_300C_dry.txt
Point	x_mm	y_mm	Ba_at	Zr_at	Y_at	Co_at	Fe_at	ASR	Temp_C
1	0	0	0.41178876	0.17393184	0	0.4142794	0	219041.27	265
2	-4	0	0.40796241	0.18132977	0	0.41070783	0	388206.59	265
3	-8	0	0.40636292	0.19236942	0	0.40126768	0	617637.12	265
4	-12	0	0.40397671	0.19896694	0	0.39705637	0	1280199	265
5	-16	0	0.40958813	0.21155453	0	0.37885734	0	1454871.5	265
6	-20	0	0.39953613	0.24141738	0	0.35904649	0	1068204.4	265
7	-24	0	0.40767646	0.24932306	0	0.34300047	0	1394553	265
8	-28	0	0.40280914	0.27553168	0	0.32165918	0	1797619.4	265
9	-32	0	0.4193396	0.28608844	0	0.29457194	0	2264145.8	265
10	-36	0	0.42371625	0.29885918	0	0.27742457	0	2300902.5	265
11	-40	0	0.43337995	0.31295756	0	0.2536625	0	1741384.8	265
12	0	3.75	0.41834474	0.17877054	0	0.40288472	0	167132.73	265
13	-4	3.75	0.41405311	0.18818298	0	0.39776388	0	228770.78	265
14	-8	3.75	0.4110418	0.19958839	0	0.38936982	0	322233.16	265
15	-12	3.75	0.40870354	0.20786649	0	0.38342997	0	371524.75	265
16	-16	3.75	0.409989	0.2219649	0	0.3680461	0	448650.84	265
17	-20	3.75	0.40284967	0.24717407	0	0.34997627	0	538469	265
18	-24	3.75	0.40740606	0.25549969	0	0.33709425	0	573372.06	265
19	-28	3.75	0.4025704	0.27892488	0	0.31850472	0	834846.81	265
20	-32	3.75	0.41551501	0.28874508	0	0.29573992	0	1201973.4	265
21	-36	3.75	0.41722351	0.30371475	0	0.27906173	0	1523672.4	265
22	-40	3.75	0.42355627	0.31870398	0	0.25773975	0	1741070.6	265
23	0	7.5	0.42490071	0.18360923	0	0.39149007	0	192133.53	265
24	-4	7.5	0.42014384	0.1950362	0	0.38481995	0	205255.95	265
25	-8	7.5	0.4157207	0.20680737	0	0.37747195	0	210251.09	265
26	-12	7.5	0.41343036	0.21676604	0	0.36980358	0	240564.31	265
27	-16	7.5	0.41038987	0.23237528	0	0.35723484	0	250692.81	265
28	-20	7.5	0.40616319	0.25293076	0	0.34090605	0	297100.41	265
29	-24	7.5	0.40713567	0.26167631	0	0.33118805	0	423643.78	265
30	-28	7.5	0.40233162	0.28231809	0	0.31535029	0	755741.5	265
31	-32	7.5	0.41169041	0.29140171	0	0.29690787	0	1130345	265
32	-36	7.5	0.41073078	0.30857033	0	0.2806989	0	1580849.4	265
33	-40	7.5	0.41373259	0.32445043	0	0.26181701	0	1887468.9	265
34	0	11.5	0.43189374	0.1887705	0	0.37933576	0	158436.8	265
35	-4	11.5	0.42664063	0.2023463	0	0.37101308	0	167635.39	265
36	-8	11.5	0.42071149	0.21450761	0	0.3647809	0	22025800	265
37	-12	11.5	0.41847235	0.22625889	0	0.35526878	0	195460.47	265
38	-16	11.5	0.41081747	0.24347967	0	0.34570286	0	215635.78	265
39	-20	11.5	0.40969762	0.25907123	0	0.33123115	0	284609.44	265
40	-24	11.5	0.40684721	0.26826471	0	0.32488808	0	376331.38	265
41	-28	11.5	0.40207693	0.28593752	0	0.31198555	0	570261.88	265
42	-32	11.5	0.40761083	0.29423544	0	0.29815373	0	1010713.2	265
43	-36	11.5	0.4038052	0.31374964	0	0.28244519	0	1525871.5	265
44	-40	11.5	0.403254	0.33057994	0	0.26616606	0	2375672.2	265
45	0	15.25	0.43748507	0.19280647	0	0.36970845	0	154283.61	265
46	-4	15.25	0.43176505	0.20821226	0	0.36002269	0	156083.75	265
47	-8	15.25	0.42490435	0.2208793	0	0.35421637	0	154619.77	265
48	-12	15.25	0.42255425	0.2343708	0	0.34307495	0	156175.17	265
49	-16	15.25	0.41159639	0.25275925	0	0.33564436	0	465961.03	265
50	-20	15.25	0.4128226	0.26457292	0	0.32260448	0	209691.89	265
51	-24	15.25	0.40672663	0.27464524	0	0.31862816	0	317489.34	265
52	-28	15.25	0.40224862	0.28976655	0	0.30798483	0	563036.25	265
53	-32	15.25	0.40419427	0.29773298	0	0.29807279	0	947033.12	265
54	-36	15.25	0.39847037	0.3185553	0	0.28297433	0	1440734.4	265
55	-40	15.25	0.39513308	0.33587945	0	0.26898751	0	2435676.8	265
56	0	19	0.43680638	0.19162464	0	0.37156898	0	209418.56	265
57	-4	19	0.43060842	0.20766112	0	0.36173046	0	161154.28	265
58	-8	19	0.42593783	0.22174375	0	0.35231844	0	168260.56	265
59	-12	19	0.42244413	0.23736304	0	0.34019279	0	89284.062	265
60	-16	19	0.41483265	0.25468847	0	0.33047888	0	147073.66	265
61	-20	19	0.41472197	0.26841709	0	0.31686094	0	214610.98	265
62	-24	19	0.40757978	0.28235114	0	0.31006908	0	322468.78	265
63	-28	19	0.40508831	0.29642853	0	0.29848316	0	476742.97	265
64	-32	19	0.40342984	0.30669633	0	0.28987384	0	797022.06	265
65	-36	19	0.40066186	0.32303658	0	0.27630156	0	1579278.6	265
66	-40	19	0.39808011	0.33827385	0	0.26364601	0	2233044	265
67	0	23	0.43608242	0.19036402	0	0.37355354	0	168923.44	265
68	-4	23	0.42937469	0.20707323	0	0.36355209	0	158537.33	265
69	-8	23	0.42704019	0.2226658	0	0.35029399	0	141839.77	265
70	-12	23	0.42232671	0.24055476	0	0.33711854	0	137055.12	265
71	-16	23	0.41828465	0.25674632	0	0.32496902	0	161977.5	265
72	-20	23	0.41674796	0.27251753	0	0.31073451	0	424492	265
73	-24	23	0.40848979	0.29057077	0	0.30093944	0	311997.84	265
74	-28	23	0.40811732	0.30353463	0	0.28834805	0	488090.41	265
75	-32	23	0.40261444	0.31625724	0	0.28112832	0	819955.69	265
76	-36	23	0.40299943	0.32781661	0	0.26918393	0	1370048.5	265
77	-40	23	0.40122363	0.34082794	0	0.25794843	0	1950614.9	265
78	0	26.75	0.43540373	0.18918219	0	0.37541407	0	189661.09	265
79	-4	26.75	0.42821807	0.20652208	0	0.36525986	0	197109.81	265
80	-8	26.75	0.42807367	0.22353023	0	0.34839606	0	164412.11	265
81	-12	26.75	0.42221662	0.24354701	0	0.33423638	0	164412.11	265
82	-16	26.75	0.42152092	0.25867555	0	0.31980354	0	138890.09	265
83	-20	26.75	0.41864732	0.2763617	0	0.30499098	0	280891.06	265
84	-24	26.75	0.40934297	0.29827666	0	0.29238036	0	348528.28	265
85	-28	26.75	0.41095701	0.31019658	0	0.27884641	0	488867.94	265
86	-32	26.75	0.40185001	0.32522058	0	0.2729294	0	849580.88	265
87	-36	26.75	0.40519094	0.33229789	0	0.26251116	0	1434451.2	265
88	-40	26.75	0.40417066	0.34322235	0	0.25260696	0	1390468.9	265
89	0	30.5	0.44181862	0.18288067	0	0.37530071	0	1110333.1	265
90	-4	30.5	0.4346846	0.19741251	0	0.36790287	0	416100.81	265
91	-8	30.5	0.43348163	0.21496762	0	0.35155073	0	248999.48	265
92	-12	30.5	0.42867824	0.23350672	0	0.33781505	0	231466.27	265
93	-16	30.5	0.42725337	0.24974683	0	0.32299981	0	218665.38	265
94	-20	30.5	0.42318389	0.26808727	0	0.30872884	0	309192.41	265
95	-24	30.5	0.41360191	0.29018572	0	0.29621238	0	505890.66	265
96	-28	30.5	0.41322488	0.30497986	0	0.28179526	0	665043.75	265
97	-32	30.5	0.40561756	0.31996426	0	0.27441821	0	996827.38	265
98	-36	30.5	0.40717438	0.32959625	0	0.26322937	0	2106437.8	265
99	-40	30.5	0.40626332	0.34062752	0	0.25310913	0	2227703.2	265
100	0	34.5	0.44982529	0.17531887	0	0.37485585	0	365349.91	265
101	-4	34.5	0.44283324	0.18629117	0	0.37087557	0	381112.88	265
102	-8	34.5	0.43996799	0.20428717	0	0.35574484	0	323741.12	265
103	-12	34.5	0.43664908	0.22065841	0	0.34269249	0	266284.53	265
104	-16	34.5	0.4337776	0.23844104	0	0.32778135	0	283264.84	265
105	-20	34.5	0.42845565	0.25727251	0	0.31427184	0	386196	265
106	-24	34.5	0.41870368	0.27896309	0	0.30233324	0	649744.19	265
107	-28	34.5	0.41555005	0.29746607	0	0.28698388	0	1092017.6	265
108	-32	34.5	0.41037995	0.31202403	0	0.277596	0	1714995.4	265
109	-36	34.5	0.40925589	0.32553577	0	0.26520833	0	2759260.8	265
110	-40	34.5	0.4083553	0.33704096	0	0.25460374	0	2006221.1	265
111	0	38.25	0.45733154	0.1682297	0	0.37443876	0	521410.12	265
112	-4	38.25	0.45047256	0.17586493	0	0.3736625	0	440325.62	265
113	-8	38.25	0.44604895	0.19427425	0	0.35967681	0	469353.94	265
114	-12	38.25	0.44412175	0.20861313	0	0.34726512	0	375169	265
115	-16	38.25	0.43989408	0.22784185	0	0.33226407	0	418208.81	265
116	-20	38.25	0.43339795	0.24713367	0	0.31946838	0	552009.25	265
117	-24	38.25	0.42348656	0.26844189	0	0.30807155	0	705476.06	265
118	-28	38.25	0.41772994	0.29042187	0	0.29184818	0	789639.31	265
119	-32	38.25	0.41484472	0.30458009	0	0.28057519	0	1137602.1	265
120	-36	38.25	0.41120735	0.32172906	0	0.26706362	0	1720022	265
121	-40	38.25	0.4103165	0.33367857	0	0.25600493	0	1617920.2	265
122	0	42	0.46483776	0.16114052	0	0.37402171	0	541422.06	265
123	-4	42	0.45811191	0.16543868	0	0.37644941	0	646068.5	265
124	-8	42	0.4521299	0.18426131	0	0.36360878	0	532405.69	265
125	-12	42	0.45159441	0.19656783	0	0.35183775	0	463699.06	265
126	-16	42	0.44601053	0.21724269	0	0.33674678	0	608023.81	265
127	-20	42	0.43834022	0.23699483	0	0.32466492	0	509126.5	265
128	-24	42	0.42826948	0.25792065	0	0.31380987	0	637617.62	265
129	-28	42	0.41990981	0.28337768	0	0.29671252	0	919952.56	265
130	-32	42	0.41930947	0.29713613	0	0.2835544	0	916936.62	265
131	-36	42	0.41315877	0.31792235	0	0.26891887	0	959442.38	265
132	-40	42	0.4122777	0.33031616	0	0.25740615	0	1162389.2	265

File: data/eis/in/PDAC_COM3_01504/PDAC_COM3_01504_x_mm;y_mm;Ba_at;Zr_at;Y_at;Co_at;Fe_at;ASR;Temp_C;_300C_wet.txt
Point	x_mm	y_mm	Ba_at	Zr_at	Y_at	Co_at	Fe_at	ASR	Temp_C
1	0	0	0.41178876	0.17393184	0	0.4142794	0	128553.97	265
2	-4	0	0.40796241	0.18132977	0	0.41070783	0	770192.88	265
3	-8	0	0.40636292	0.19236942	0	0.40126768	0	472181.38	265
4	-12	0	0.40397671	0.19896694	0	0.39705637	0	236593.34	265
5	-16	0	0.40958813	0.21155453	0	0.37885734	0	209943.22	265
6	-20	0	0.39953613	0.24141738	0	0.35904649	0	105378.45	265
7	-24	0	0.40767646	0.24932306	0	0.34300047	0	72066.875	265
8	-28	0	0.40280914	0.27553168	0	0.32165918	0	66086.547	265
9	-32	0	0.4193396	0.28608844	0	0.29457194	0	99943.484	265
10	-36	0	0.42371625	0.29885918	0	0.27742457	0	111868.98	265
11	-40	0	0.43337995	0.31295756	0	0.2536625	0	101674.51	265
12	0	3.75	0.41834474	0.17877054	0	0.40288472	0	118155.3	265
13	-4	3.75	0.41405311	0.18818298	0	0.39776388	0	361126.06	265
14	-8	3.75	0.4110418	0.19958839	0	0.38936982	0	141999.98	265
15	-12	3.75	0.40870354	0.20786649	0	0.38342997	0	43800.086	265
16	-16	3.75	0.409989	0.2219649	0	0.3680461	0	111008.18	265
17	-20	3.75	0.40284967	0.24717407	0	0.34997627	0	157488.05	265
18	-24	3.75	0.40740606	0.25549969	0	0.33709425	0	132600.34	265
19	-28	3.75	0.4025704	0.27892488	0	0.31850472	0	178184.86	265
20	-32	3.75	0.41551501	0.28874508	0	0.29573992	0	196512.91	265
21	-36	3.75	0.41722351	0.30371475	0	0.27906173	0	271559.28	265
22	-40	3.75	0.42355627	0.31870398	0	0.25773975	0	489020.31	265
23	0	7.5	0.42490071	0.18360923	0	0.39149007	0	452075.19	265
24	-4	7.5	0.42014384	0.1950362	0	0.38481995	0	252081.39	265
25	-8	7.5	0.4157207	0.20680737	0	0.37747195	0	156576.98	265
26	-12	7.5	0.41343036	0.21676604	0	0.36980358	0	162169.02	265
27	-16	7.5	0.41038987	0.23237528	0	0.35723484	0	137077.11	265
28	-20	7.5	0.40616319	0.25293076	0	0.34090605	0	120370.12	265
29	-24	7.5	0.40713567	0.26167631	0	0.33118805	0	90006.633	265
30	-28	7.5	0.40233162	0.28231809	0	0.31535029	0	117062.02	265
31	-32	7.5	0.41169041	0.29140171	0	0.29690787	0	174421.22	265
32	-36	7.5	0.41073078	0.30857033	0	0.2806989	0	257107.94	265
33	-40	7.5	0.41373259	0.32445043	0	0.26181701	0	567780.06	265
34	0	11.5	0.43189374	0.1887705	0	0.37933576	0	255254.41	265
35	-4	11.5	0.42664063	0.2023463	0	0.37101308	0	196255.3	265
36	-8	11.5	0.42071149	0.21450761	0	0.3647809	0	130438.93	265
37	-12	11.5	0.41847235	0.22625889	0	0.35526878	0	98479.508	265
38	-16	11.5	0.41081747	0.24347967	0	0.34570286	0	135132.47	265
39	-20	11.5	0.40969762	0.25907123	0	0.33123115	0	135311.53	265
40	-24	11.5	0.40684721	0.26826471	0	0.32488808	0	77961.766	265
41	-28	11.5	0.40207693	0.28593752	0	0.31198555	0	89906.102	265
42	-32	11.5	0.40761083	0.29423544	0	0.29815373	0	155100.42	265
43	-36	11.5	0.4038052	0.31374964	0	0.28244519	0	554459.69	265
44	-40	11.5	0.403254	0.33057994	0	0.26616606	0	246457.94	265
45	0	15.25	0.43748507	0.19280647	0	0.36970845	0	175929.19	265
46	-4	15.25	0.43176505	0.20821226	0	0.36002269	0	88834.812	265
47	-8	15.25	0.42490435	0.2208793	0	0.35421637	0	92268.578	265
48	-12	15.25	0.42255425	0.2343708	0	0.34307495	0	80010.078	265
49	-16	15.25	0.41159639	0.25275925	0	0.33564436	0	71254.461	265
50	-20	15.25	0.4128226	0.26457292	0	0.32260448	0	86484.906	265
51	-24	15.25	0.40672663	0.27464524	0	0.31862816	0	86101.633	265
52	-28	15.25	0.40224862	0.28976655	0	0.30798483	0	123436.32	265
53	-32	15.25	0.40419427	0.29773298	0	0.29807279	0	875781.81	265
54	-36	15.25	0.39847037	0.3185553	0	0.28297433	0	359995.09	265
55	-40	15.25	0.39513308	0.33587945	0	0.26898751	0	275297.75	265
56	0	19	0.43680638	0.19162464	0	0.37156898	0	659703.06	265
57	-4	19	0.43060842	0.20766112	0	0.36173046	0	80478.18	265
58	-8	19	0.42593783	0.22174375	0	0.35231844	0	82108.664	265
59	-12	19	0.42244413	0.23736304	0	0.34019279	0	83918.227	265
60	-16	19	0.41483265	0.25468847	0	0.33047888	0	82036.406	265
61	-20	19	0.41472197	0.26841709	0	0.31686094	0	67865.312	265
62	-24	19	0.40757978	0.28235114	0	0.31006908	0	69655.391	265
63	-28	19	0.40508831	0.29642853	0	0.29848316	0	749018.5	265
64	-32	19	0.40342984	0.30669633	0	0.28987384	0	306242.44	265
65	-36	19	0.40066186	0.32303658	0	0.27630156	0	206952.42	265
66	-40	19	0.39808011	0.33827385	0	0.26364601	0	446922.97	265
67	0	23	0.43608242	0.19036402	0	0.37355354	0	885300.81	265
68	-4	23	0.42937469	0.20707323	0	0.36355209	0	76783.664	265
69	-8	23	0.42704019	0.2226658	0	0.35029399	0	93047.688	265
70	-12	23	0.42232671	0.24055476	0	0.33711854	0	86817.914	265
71	-16	23	0.41828465	0.25674632	0	0.32496902	0	75746.938	265
72	-20	23	0.41674796	0.27251753	0	0.31073451	0	70886.898	265
73	-24	23	0.40848979	0.29057077	0	0.30093944	0	788162.75	265
74	-28	23	0.40811732	0.30353463	0	0.28834805	0	294115.91	265
75	-32	23	0.40261444	0.31625724	0	0.28112832	0	170645.03	265
76	-36	23	0.40299943	0.32781661	0	0.26918393	0	225032.28	265
77	-40	23	0.40122363	0.34082794	0	0.25794843	0	351889.78	265
78	0	26.75	0.43540373	0.18918219	0	0.37541407	0	696176.94	265
79	-4	26.75	0.42821807	0.20652208	0	0.36525986	0	127423	265
80	-8	26.75	0.42807367	0.22353023	0	0.34839606	0	106779.59	265
81	-12	26.75	0.42221662	0.24354701	0	0.33423638	0	88376.141	265
82	-16	26.75	0.42152092	0.25867555	0	0.31980354	0	77662.688	265
83	-20	26.75	0.41864732	0.2763617	0	0.30499098	0	896641.94	265
84	-24	26.75	0.40934297	0.29827666	0	0.29238036	0	330621.22	265
85	-28	26.75	0.41095701	0.31019658	0	0.27884641	0	178159.72	265
86	-32	26.75	0.40185001	0.32522058	0	0.2729294	0	113461.76	265
87	-36	26.75	0.40519094	0.33229789	0	0.26251116	0	152935.88	265
88	-40	26.75	0.40417066	0.34322235	0	0.25260696	0	281518.12	265
89	0	30.5	0.44181862	0.18288067	0	0.37530071	0	436901.28	265
90	-4	30.5	0.4346846	0.19741251	0	0.36790287	0	80930.57	265
91	-8	30.5	0.43348163	0.21496762	0	0.35155073	0	104687.29	265
92	-12	30.5	0.42867824	0.23350672	0	0.33781505	0	100468.13	265
93	-16	30.5	0.42725337	0.24974683	0	0.32299981	0	1590651.2	265
94	-20	30.5	0.42318389	0.26808727	0	0.30872884	0	638905.69	265
95	-24	30.5	0.41360191	0.29018572	0	0.29621238	0	349219.44	265
96	-28	30.5	0.41322488	0.30497986	0	0.28179526	0	124674.1	265
97	-32	30.5	0.40561756	0.31996426	0	0.27441821	0	129285.96	265
98	-36	30.5	0.40717438	0.32959625	0	0.26322937	0	196600.88	265
99	-40	30.5	0.40626332	0.34062752	0	0.25310913	0	420596.44	265
100	0	34.5	0.44982529	0.17531887	0	0.37485585	0	0	265
101	-4	34.5	0.44283324	0.18629117	0	0.37087557	0	88819.109	265
102	-8	34.5	0.43996799	0.20428717	0	0.35574484	0	96415.477	265
103	-12	34.5	0.43664908	0.22065841	0	0.34269249	0	2294619.2	265
104	-16	34.5	0.4337776	0.23844104	0	0.32778135	0	1270774.2	265
105	-20	34.5	0.42845565	0.25727251	0	0.31427184	0	708680.5	265
106	-24	34.5	0.41870368	0.27896309	0	0.30233324	0	133866.41	265
107	-28	34.5	0.41555005	0.29746607	0	0.28698388	0	171738.3	265
108	-32	34.5	0.41037995	0.31202403	0	0.277596	0	179510.61	265
109	-36	34.5	0.40925589	0.32553577	0	0.26520833	0	217963.7	265
110	-40	34.5	0.4083553	0.33704096	0	0.25460374	0	459646.41	265
111	0	38.25	0.45733154	0.1682297	0	0.37443876	0	548459.25	265
112	-4	38.25	0.45047256	0.17586493	0	0.3736625	0	181332.73	265
113	-8	38.25	0.44604895	0.19427425	0	0.35967681	0	1888411.4	265
114	-12	38.25	0.44412175	0.20861313	0	0.34726512	0	1538437.9	265
115	-16	38.25	0.43989408	0.22784185	0	0.33226407	0	1005623.8	265
116	-20	38.25	0.43339795	0.24713367	0	0.31946838	0	172913.27	265
117	-24	38.25	0.42348656	0.26844189	0	0.30807155	0	158483.92	265
118	-28	38.25	0.41772994	0.29042187	0	0.29184818	0	143064.98	265
119	-32	38.25	0.41484472	0.30458009	0	0.28057519	0	133156.41	265
120	-36	38.25	0.41120735	0.32172906	0	0.26706362	0	186202.2	265
121	-40	38.25	0.4103165	0.33367857	0	0.25600493	0	404982.72	265
122	0	42	0.46483776	0.16114052	0	0.37402171	0	330903.97	265
123	-4	42	0.45811191	0.16543868	0	0.37644941	0	275486.25	265
124	-8	42	0.4521299	0.18426131	0	0.36360878	0	177437.16	265
125	-12	42	0.45159441	0.19656783	0	0.35183775	0	109054.11	265
126	-16	42	0.44601053	0.21724269	0	0.33674678	0	101881.85	265
127	-20	42	0.43834022	0.23699483	0	0.32466492	0	128563.4	265
128	-24	42	0.42826948	0.25792065	0	0.31380987	0	131902.91	265
129	-28	42	0.41990981	0.28337768	0	0.29671252	0	153246.89	265
130	-32	42	0.41930947	0.29713613	0	0.2835544	0	244133.17	265
131	-36	42	0.41315877	0.31792235	0	0.26891887	0	137259.33	265
132	-40	42	0.4122777	0.33031616	0	0.25740615	0	207784.94	265

File: data/eis/in/PDAC_COM3_01504/PDAC_COM3_01504_x_mm;y_mm;Ba_at;Zr_at;Y_at;Co_at;Fe_at;ASR;Temp_C;_400C_dry.txt
Point	x_mm	y_mm	Ba_at	Zr_at	Y_at	Co_at	Fe_at	ASR	Temp_C
1	0	0	0.41178876	0.17393184	0	0.4142794	0	47160.961	351
2	-4	0	0.40796241	0.18132977	0	0.41070783	0	118469.46	351
3	-8	0	0.40636292	0.19236942	0	0.40126768	0	133033.88	351
4	-12	0	0.40397671	0.19896694	0	0.39705637	0	133611.94	351
5	-16	0	0.40958813	0.21155453	0	0.37885734	0	152125.34	351
6	-20	0	0.39953613	0.24141738	0	0.35904649	0	145832.73	351
7	-24	0	0.40767646	0.24932306	0	0.34300047	0	184191.58	351
8	-28	0	0.40280914	0.27553168	0	0.32165918	0	212242.86	351
9	-32	0	0.4193396	0.28608844	0	0.29457194	0	351575.62	351
10	-36	0	0.42371625	0.29885918	0	0.27742457	0	602557.5	351
11	-40	0	0.43337995	0.31295756	0	0.2536625	0	658823.38	351
12	0	3.75	0.41834474	0.17877054	0	0.40288472	0	79168.133	351
13	-4	3.75	0.41405311	0.18818298	0	0.39776388	0	79469.727	351
14	-8	3.75	0.4110418	0.19958839	0	0.38936982	0	86899.594	351
15	-12	3.75	0.40870354	0.20786649	0	0.38342997	0	89893.531	351
16	-16	3.75	0.409989	0.2219649	0	0.3680461	0	109127.68	351
17	-20	3.75	0.40284967	0.24717407	0	0.34997627	0	139505.56	351
18	-24	3.75	0.40740606	0.25549969	0	0.33709425	0	158169.77	351
19	-28	3.75	0.4025704	0.27892488	0	0.31850472	0	215576.09	351
20	-32	3.75	0.41551501	0.28874508	0	0.29573992	0	287549.97	351
21	-36	3.75	0.41722351	0.30371475	0	0.27906173	0	478684.47	351
22	-40	3.75	0.42355627	0.31870398	0	0.25773975	0	660614.12	351
23	0	7.5	0.42490071	0.18360923	0	0.39149007	0	92089.508	351
24	-4	7.5	0.42014384	0.1950362	0	0.38481995	0	71062.828	351
25	-8	7.5	0.4157207	0.20680737	0	0.37747195	0	86243	351
26	-12	7.5	0.41343036	0.21676604	0	0.36980358	0	98640.039	351
27	-16	7.5	0.41038987	0.23237528	0	0.35723484	0	96154.727	351
28	-20	7.5	0.40616319	0.25293076	0	0.34090605	0	92403.664	351
29	-24	7.5	0.40713567	0.26167631	0	0.33118805	0	124897.16	351
30	-28	7.5	0.40233162	0.28231809	0	0.31535029	0	212371.66	351
31	-32	7.5	0.41169041	0.29140171	0	0.29690787	0	277653.97	351
32	-36	7.5	0.41073078	0.30857033	0	0.2806989	0	474788.91	351
33	-40	7.5	0.41373259	0.32445043	0	0.26181701	0	745782.69	351
34	0	11.5	0.43189374	0.1887705	0	0.37933576	0	93289.594	351
35	-4	11.5	0.42664063	0.2023463	0	0.37101308	0	62379.465	351
36	-8	11.5	0.42071149	0.21450761	0	0.3647809	0	84442.867	351
37	-12	11.5	0.41847235	0.22625889	0	0.35526878	0	94049.547	351
38	-16	11.5	0.41081747	0.24347967	0	0.34570286	0	100118.48	351
39	-20	11.5	0.40969762	0.25907123	0	0.33123115	0	92017.562	351
40	-24	11.5	0.40684721	0.26826471	0	0.32488808	0	115152.88	351
41	-28	11.5	0.40207693	0.28593752	0	0.31198555	0	161358.48	351
42	-32	11.5	0.40761083	0.29423544	0	0.29815373	0	259922.81	351
43	-36	11.5	0.4038052	0.31374964	0	0.28244519	0	407024.75	351
44	-40	11.5	0.403254	0.33057994	0	0.26616606	0	836920.31	351
45	0	15.25	0.43748507	0.19280647	0	0.36970845	0	94945.211	351
46	-4	15.25	0.43176505	0.20821226	0	0.36002269	0	57861.852	351
47	-8	15.25	0.42490435	0.2208793	0	0.35421637	0	60544.461	351
48	-12	15.25	0.42255425	0.2343708	0	0.34307495	0	71393.008	351
49	-16	15.25	0.41159639	0.25275925	0	0.33564436	0	106880.44	351
50	-20	15.25	0.4128226	0.26457292	0	0.32260448	0	111956.94	351
51	-24	15.25	0.40672663	0.27464524	0	0.31862816	0	129433.62	351
52	-28	15.25	0.40224862	0.28976655	0	0.30798483	0	190609.84	351
53	-32	15.25	0.40419427	0.29773298	0	0.29807279	0	257067.11	351
54	-36	15.25	0.39847037	0.3185553	0	0.28297433	0	423518.09	351
55	-40	15.25	0.39513308	0.33587945	0	0.26898751	0	761396.38	351
56	0	19	0.43680638	0.19162464	0	0.37156898	0	90358.484	351
57	-4	19	0.43060842	0.20766112	0	0.36173046	0	61691.453	351
58	-8	19	0.42593783	0.22174375	0	0.35231844	0	68780.148	351
59	-12	19	0.42244413	0.23736304	0	0.34019279	0	72857.422	351
60	-16	19	0.41483265	0.25468847	0	0.33047888	0	78674.906	351
61	-20	19	0.41472197	0.26841709	0	0.31686094	0	89984.641	351
62	-24	19	0.40757978	0.28235114	0	0.31006908	0	127347.29	351
63	-28	19	0.40508831	0.29642853	0	0.29848316	0	191919.89	351
64	-32	19	0.40342984	0.30669633	0	0.28987384	0	230372.98	351
65	-36	19	0.40066186	0.32303658	0	0.27630156	0	438723.41	351
66	-40	19	0.39808011	0.33827385	0	0.26364601	0	705821.62	351
67	0	23	0.43608242	0.19036402	0	0.37355354	0	79278.094	351
68	-4	23	0.42937469	0.20707323	0	0.36355209	0	63995.184	351
69	-8	23	0.42704019	0.2226658	0	0.35029399	0	56369.281	351
70	-12	23	0.42232671	0.24055476	0	0.33711854	0	56051.668	351
71	-16	23	0.41828465	0.25674632	0	0.32496902	0	61824.031	351
72	-20	23	0.41674796	0.27251753	0	0.31073451	0	64260.648	351
73	-24	23	0.40848979	0.29057077	0	0.30093944	0	84227.039	351
74	-28	23	0.40811732	0.30353463	0	0.28834805	0	135236.14	351
75	-32	23	0.40261444	0.31625724	0	0.28112832	0	255838.73	351
76	-36	23	0.40299943	0.32781661	0	0.26918393	0	381892	351
77	-40	23	0.40122363	0.34082794	0	0.25794843	0	609908.81	351
78	0	26.75	0.43540373	0.18918219	0	0.37541407	0	85231.406	351
79	-4	26.75	0.42821807	0.20652208	0	0.36525986	0	95966.234	351
80	-8	26.75	0.42807367	0.22353023	0	0.34839606	0	69680.523	351
81	-12	26.75	0.42221662	0.24354701	0	0.33423638	0	66827.961	351
82	-16	26.75	0.42152092	0.25867555	0	0.31980354	0	59802.102	351
83	-20	26.75	0.41864732	0.2763617	0	0.30499098	0	268323.44	351
84	-24	26.75	0.40934297	0.29827666	0	0.29238036	0	91290.281	351
85	-28	26.75	0.41095701	0.31019658	0	0.27884641	0	128790.53	351
86	-32	26.75	0.40185001	0.32522058	0	0.2729294	0	190688.39	351
87	-36	26.75	0.40519094	0.33229789	0	0.26251116	0	332317.66	351
88	-40	26.75	0.40417066	0.34322235	0	0.25260696	0	435927.41	351
89	0	30.5	0.44181862	0.18288067	0	0.37530071	0	157676.53	351
90	-4	30.5	0.4346846	0.19741251	0	0.36790287	0	182087.12	351
91	-8	30.5	0.43348163	0.21496762	0	0.35155073	0	129361.14	351
92	-12	30.5	0.42867824	0.23350672	0	0.33781505	0	97411.992	351
93	-16	30.5	0.42725337	0.24974683	0	0.32299981	0	81016.625	351
94	-20	30.5	0.42318389	0.26808727	0	0.30872884	0	87399.25	351
95	-24	30.5	0.41360191	0.29018572	0	0.29621238	0	130219.02	351
96	-28	30.5	0.41322488	0.30497986	0	0.28179526	0	149674.91	351
97	-32	30.5	0.40561756	0.31996426	0	0.27441821	0	249417.33	351
98	-36	30.5	0.40717438	0.32959625	0	0.26322937	0	507775.62	351
99	-40	30.5	0.40626332	0.34062752	0	0.25310913	0	570450.38	351
100	0	34.5	0.44982529	0.17531887	0	0.37485585	0	343079.41	351
101	-4	34.5	0.44283324	0.18629117	0	0.37087557	0	211542.28	351
102	-8	34.5	0.43996799	0.20428717	0	0.35574484	0	203985.41	351
103	-12	34.5	0.43664908	0.22065841	0	0.34269249	0	163489.72	351
104	-16	34.5	0.4337776	0.23844104	0	0.32778135	0	328893.34	351
105	-20	34.5	0.42845565	0.25727251	0	0.31427184	0	148937.72	351
106	-24	34.5	0.41870368	0.27896309	0	0.30233324	0	172498.56	351
107	-28	34.5	0.41555005	0.29746607	0	0.28698388	0	298887.97	351
108	-32	34.5	0.41037995	0.31202403	0	0.277596	0	403851.75	351
109	-36	34.5	0.40925589	0.32553577	0	0.26520833	0	458703.94	351
110	-40	34.5	0.4083553	0.33704096	0	0.25460374	0	784267.19	351
111	0	38.25	0.45733154	0.1682297	0	0.37443876	0	395180.94	351
112	-4	38.25	0.45047256	0.17586493	0	0.3736625	0	238583.95	351
113	-8	38.25	0.44604895	0.19427425	0	0.35967681	0	525651.31	351
114	-12	38.25	0.44412175	0.20861313	0	0.34726512	0	210386.91	351
115	-16	38.25	0.43989408	0.22784185	0	0.33226407	0	160287.2	351
116	-20	38.25	0.43339795	0.24713367	0	0.31946838	0	168435.23	351
117	-24	38.25	0.42348656	0.26844189	0	0.30807155	0	195476.17	351
118	-28	38.25	0.41772994	0.29042187	0	0.29184818	0	231657.59	351
119	-32	38.25	0.41484472	0.30458009	0	0.28057519	0	331783.59	351
120	-36	38.25	0.41120735	0.32172906	0	0.26706362	0	580252.19	351
121	-40	38.25	0.4103165	0.33367857	0	0.25600493	0	453174.75	351
122	0	42	0.46483776	0.16114052	0	0.37402171	0	301215.91	351
123	-4	42	0.45811191	0.16543868	0	0.37644941	0	322013.25	351
124	-8	42	0.4521299	0.18426131	0	0.36360878	0	216798.17	351
125	-12	42	0.45159441	0.19656783	0	0.35183775	0	203570.72	351
126	-16	42	0.44601053	0.21724269	0	0.33674678	0	256085.8	351
127	-20	42	0.43834022	0.23699483	0	0.32466492	0	307876.09	351
128	-24	42	0.42826948	0.25792065	0	0.31380987	0	326028.19	351
129	-28	42	0.41990981	0.28337768	0	0.29671252	0	266771.47	351
130	-32	42	0.41930947	0.29713613	0	0.2835544	0	272407.5	351
131	-36	42	0.41315877	0.31792235	0	0.26891887	0	302409.72	351
132	-40	42	0.4122777	0.33031616	0	0.25740615	0	425340.22	351

File: data/eis/in/PDAC_COM3_01504/PDAC_COM3_01504_x_mm;y_mm;Ba_at;Zr_at;Y_at;Co_at;Fe_at;ASR;Temp_C;_500C_dry.txt
Point	x_mm	y_mm	Ba_at	Zr_at	Y_at	Co_at	Fe_at	ASR	Temp_C
1	0	0	0.41178876	0.17393184	0	0.4142794	0	38286.277	437
2	-4	0	0.40796241	0.18132977	0	0.41070783	0	77031.852	437
3	-8	0	0.40636292	0.19236942	0	0.40126768	0	77675.875	437
4	-12	0	0.40397671	0.19896694	0	0.39705637	0	64679.109	437
5	-16	0	0.40958813	0.21155453	0	0.37885734	0	103185.61	437
6	-20	0	0.39953613	0.24141738	0	0.35904649	0	81917.031	437
7	-24	0	0.40767646	0.24932306	0	0.34300047	0	96415.477	437
8	-28	0	0.40280914	0.27553168	0	0.32165918	0	140303.53	437
9	-32	0	0.4193396	0.28608844	0	0.29457194	0	250831.05	437
10	-36	0	0.42371625	0.29885918	0	0.27742457	0	348968.12	437
11	-40	0	0.43337995	0.31295756	0	0.2536625	0	333731.38	437
12	0	3.75	0.41834474	0.17877054	0	0.40288472	0	54761.102	437
13	-4	3.75	0.41405311	0.18818298	0	0.39776388	0	49279.023	437
14	-8	3.75	0.4110418	0.19958839	0	0.38936982	0	59385.527	437
15	-12	3.75	0.40870354	0.20786649	0	0.38342997	0	50315.746	437
16	-16	3.75	0.409989	0.2219649	0	0.3680461	0	60912.34	437
17	-20	3.75	0.40284967	0.24717407	0	0.34997627	0	67651.055	437
18	-24	3.75	0.40740606	0.25549969	0	0.33709425	0	72665.039	437
19	-28	3.75	0.4025704	0.27892488	0	0.31850472	0	104134.38	437
20	-32	3.75	0.41551501	0.28874508	0	0.29573992	0	139540.12	437
21	-36	3.75	0.41722351	0.30371475	0	0.27906173	0	231428.56	437
22	-40	3.75	0.42355627	0.31870398	0	0.25773975	0	287392.91	437
23	0	7.5	0.42490071	0.18360923	0	0.39149007	0	52835.305	437
24	-4	7.5	0.42014384	0.1950362	0	0.38481995	0	47306.102	437
25	-8	7.5	0.4157207	0.20680737	0	0.37747195	0	66037.852	437
26	-12	7.5	0.41343036	0.21676604	0	0.36980358	0	75054.531	437
27	-16	7.5	0.41038987	0.23237528	0	0.35723484	0	44528.621	437
28	-20	7.5	0.40616319	0.25293076	0	0.34090605	0	46972.941	437
29	-24	7.5	0.40713567	0.26167631	0	0.33118805	0	66589.195	437
30	-28	7.5	0.40233162	0.28231809	0	0.31535029	0	106675.92	437
31	-32	7.5	0.41169041	0.29140171	0	0.29690787	0	122773.44	437
32	-36	7.5	0.41073078	0.30857033	0	0.2806989	0	214212.64	437
33	-40	7.5	0.41373259	0.32445043	0	0.26181701	0	343815.91	437
34	0	11.5	0.43189374	0.1887705	0	0.37933576	0	48980.57	437
35	-4	11.5	0.42664063	0.2023463	0	0.37101308	0	46253.668	437
36	-8	11.5	0.42071149	0.21450761	0	0.3647809	0	55414.555	437
37	-12	11.5	0.41847235	0.22625889	0	0.35526878	0	52659.375	437
38	-16	11.5	0.41081747	0.24347967	0	0.34570286	0	48342.828	437
39	-20	11.5	0.40969762	0.25907123	0	0.33123115	0	39659.465	437
40	-24	11.5	0.40684721	0.26826471	0	0.32488808	0	53391.367	437
41	-28	11.5	0.40207693	0.28593752	0	0.31198555	0	78892.68	437
42	-32	11.5	0.40761083	0.29423544	0	0.29815373	0	119000.39	437
43	-36	11.5	0.4038052	0.31374964	0	0.28244519	0	185498.48	437
44	-40	11.5	0.403254	0.33057994	0	0.26616606	0	320316.78	437
45	0	15.25	0.43748507	0.19280647	0	0.36970845	0	42053.359	437
46	-4	15.25	0.43176505	0.20821226	0	0.36002269	0	38077.988	437
47	-8	15.25	0.42490435	0.2208793	0	0.35421637	0	40265.48	437
48	-12	15.25	0.42255425	0.2343708	0	0.34307495	0	38847.992	437
49	-16	15.25	0.41159639	0.25275925	0	0.33564436	0	34478.035	437
50	-20	15.25	0.4128226	0.26457292	0	0.32260448	0	44714.289	437
51	-24	15.25	0.40672663	0.27464524	0	0.31862816	0	48229.73	437
52	-28	15.25	0.40224862	0.28976655	0	0.30798483	0	83666.898	437
53	-32	15.25	0.40419427	0.29773298	0	0.29807279	0	113223	437
54	-36	15.25	0.39847037	0.3185553	0	0.28297433	0	200948.83	437
55	-40	15.25	0.39513308	0.33587945	0	0.26898751	0	306129.34	437
56	0	19	0.43680638	0.19162464	0	0.37156898	0	41261.68	437
57	-4	19	0.43060842	0.20766112	0	0.36173046	0	35911.547	437
58	-8	19	0.42593783	0.22174375	0	0.35231844	0	34365.883	437
59	-12	19	0.42244413	0.23736304	0	0.34019279	0	25148.449	437
60	-16	19	0.41483265	0.25468847	0	0.33047888	0	26998.848	437
61	-20	19	0.41472197	0.26841709	0	0.31686094	0	31885.752	437
62	-24	19	0.40757978	0.28235114	0	0.31006908	0	42986.414	437
63	-28	19	0.40508831	0.29642853	0	0.29848316	0	13277973	437
64	-32	19	0.40342984	0.30669633	0	0.28987384	0	78169.109	437
65	-36	19	0.40066186	0.32303658	0	0.27630156	0	126631.32	437
66	-40	19	0.39808011	0.33827385	0	0.26364601	0	262511.47	437
67	0	23	0.43608242	0.19036402	0	0.37355354	0	32927.031	437
68	-4	23	0.42937469	0.20707323	0	0.36355209	0	32485.01	437
69	-8	23	0.42704019	0.2226658	0	0.35029399	0	33790.969	437
70	-12	23	0.42232671	0.24055476	0	0.33711854	0	28382.09	437
71	-16	23	0.41828465	0.25674632	0	0.32496902	0	25711.109	437
72	-20	23	0.41674796	0.27251753	0	0.31073451	0	24665.014	437
73	-24	23	0.40848979	0.29057077	0	0.30093944	0	33351.148	437
74	-28	23	0.40811732	0.30353463	0	0.28834805	0	55204.066	437
75	-32	23	0.40261444	0.31625724	0	0.28112832	0	96864.727	437
76	-36	23	0.40299943	0.32781661	0	0.26918393	0	167204.98	437
77	-40	23	0.40122363	0.34082794	0	0.25794843	0	244824.31	437
78	0	26.75	0.43540373	0.18918219	0	0.37541407	0	38974.914	437
79	-4	26.75	0.42821807	0.20652208	0	0.36525986	0	39860.527	437
80	-8	26.75	0.42807367	0.22353023	0	0.34839606	0	39813.402	437
81	-12	26.75	0.42221662	0.24354701	0	0.33423638	0	32123.414	437
82	-16	26.75	0.42152092	0.25867555	0	0.31980354	0	47569.996	437
83	-20	26.75	0.41864732	0.2763617	0	0.30499098	0	22038.586	437
84	-24	26.75	0.40934297	0.29827666	0	0.29238036	0	30391.768	437
85	-28	26.75	0.41095701	0.31019658	0	0.27884641	0	51679.199	437
86	-32	26.75	0.40185001	0.32522058	0	0.2729294	0	79827.867	437
87	-36	26.75	0.40519094	0.33229789	0	0.26251116	0	134557.56	437
88	-40	26.75	0.40417066	0.34322235	0	0.25260696	0	188065.16	437
89	0	30.5	0.44181862	0.18288067	0	0.37530071	0	39932.785	437
90	-4	30.5	0.4346846	0.19741251	0	0.36790287	0	49945.008	437
91	-8	30.5	0.43348163	0.21496762	0	0.35155073	0	59138.941	437
92	-12	30.5	0.42867824	0.23350672	0	0.33781505	0	41188.48	437
93	-16	30.5	0.42725337	0.24974683	0	0.32299981	0	31254.836	437
94	-20	30.5	0.42318389	0.26808727	0	0.30872884	0	32321.02	437
95	-24	30.5	0.41360191	0.29018572	0	0.29621238	0	45361.77	437
96	-28	30.5	0.41322488	0.30497986	0	0.28179526	0	62890.348	437
97	-32	30.5	0.40561756	0.31996426	0	0.27441821	0	102730.08	437
98	-36	30.5	0.40717438	0.32959625	0	0.26322937	0	195981.97	437
99	-40	30.5	0.40626332	0.34062752	0	0.25310913	0	201156.17	437
100	0	34.5	0.44982529	0.17531887	0	0.37485585	0	68323.359	437
101	-4	34.5	0.44283324	0.18629117	0	0.37087557	0	47111.324	437
102	-8	34.5	0.43996799	0.20428717	0	0.35574484	0	54421.809	437
103	-12	34.5	0.43664908	0.22065841	0	0.34269249	0	49901.059	437
104	-16	34.5	0.4337776	0.23844104	0	0.32778135	0	41776.898	437
105	-20	34.5	0.42845565	0.25727251	0	0.31427184	0	67836.414	437
106	-24	34.5	0.41870368	0.27896309	0	0.30233324	0	69872.164	437
107	-28	34.5	0.41555005	0.29746607	0	0.28698388	0	112129.73	437
108	-32	34.5	0.41037995	0.31202403	0	0.277596	0	140793.61	437
109	-36	34.5	0.40925589	0.32553577	0	0.26520833	0	173877.73	437
110	-40	34.5	0.4083553	0.33704096	0	0.25460374	0	375703.06	437
111	0	38.25	0.45733154	0.1682297	0	0.37443876	0	74449.461	437
112	-4	38.25	0.45047256	0.17586493	0	0.3736625	0	46165.703	437
113	-8	38.25	0.44604895	0.19427425	0	0.35967681	0	46423.316	437
114	-12	38.25	0.44412175	0.20861313	0	0.34726512	0	50787.613	437
115	-16	38.25	0.43989408	0.22784185	0	0.33226407	0	57924.684	437
116	-20	38.25	0.43339795	0.24713367	0	0.31946838	0	63347.074	437
117	-24	38.25	0.42348656	0.26844189	0	0.30807155	0	82180.922	437
118	-28	38.25	0.41772994	0.29042187	0	0.29184818	0	97732.148	437
119	-32	38.25	0.41484472	0.30458009	0	0.28057519	0	133395.17	437
120	-36	38.25	0.41120735	0.32172906	0	0.26706362	0	242153.97	437
121	-40	38.25	0.4103165	0.33367857	0	0.25600493	0	160189.81	437
122	0	42	0.46483776	0.16114052	0	0.37402171	0	68684.641	437
123	-4	42	0.45811191	0.16543868	0	0.37644941	0	82410.258	437
124	-8	42	0.4521299	0.18426131	0	0.36360878	0	51861.41	437
125	-12	42	0.45159441	0.19656783	0	0.35183775	0	56426.145	437
126	-16	42	0.44601053	0.21724269	0	0.33674678	0	58135.172	437
127	-20	42	0.43834022	0.23699483	0	0.32466492	0	79683.359	437
128	-24	42	0.42826948	0.25792065	0	0.31380987	0	106339.77	437
129	-28	42	0.41990981	0.28337768	0	0.29671252	0	102664.11	437
130	-32	42	0.41930947	0.29713613	0	0.2835544	0	98649.148	437
131	-36	42	0.41315877	0.31792235	0	0.26891887	0	109431.09	437
132	-40	42	0.4122777	0.33031616	0	0.25740615	0	161980.52	437

File: data/eis/in/PDAC_COM3_01504/PDAC_COM3_01504_x_mm;y_mm;Ba_at;Zr_at;Y_at;Co_at;Fe_at;ASR;Temp_C;_500C_wet.txt
Point	x_mm	y_mm	Ba_at	Zr_at	Y_at	Co_at	Fe_at	ASR	Temp_C
1	0	0	0.41178876	0.17393184	0	0.4142794	0	161666.36	437
2	-4	0	0.40796241	0.18132977	0	0.41070783	0	136125.2	437
3	-8	0	0.40636292	0.19236942	0	0.40126768	0	109723.27	437
4	-12	0	0.40397671	0.19896694	0	0.39705637	0	943106.12	437
5	-16	0	0.40958813	0.21155453	0	0.37885734	0	399139.34	437
6	-20	0	0.39953613	0.24141738	0	0.35904649	0	230812.81	437
7	-24	0	0.40767646	0.24932306	0	0.34300047	0	163306.27	437
8	-28	0	0.40280914	0.27553168	0	0.32165918	0	86629.102	437
9	-32	0	0.4193396	0.28608844	0	0.29457194	0	81524.328	437
10	-36	0	0.42371625	0.29885918	0	0.27742457	0	108972.42	437
11	-40	0	0.43337995	0.31295756	0	0.2536625	0	130030.52	437
12	0	3.75	0.41834474	0.17877054	0	0.40288472	0	112183.13	437
13	-4	3.75	0.41405311	0.18818298	0	0.39776388	0	169269.02	437
14	-8	3.75	0.4110418	0.19958839	0	0.38936982	0	184769.62	437
15	-12	3.75	0.40870354	0.20786649	0	0.38342997	0	223712.81	437
16	-16	3.75	0.409989	0.2219649	0	0.3680461	0	235368.12	437
17	-20	3.75	0.40284967	0.24717407	0	0.34997627	0	220005.73	437
18	-24	3.75	0.40740606	0.25549969	0	0.33709425	0	253683.61	437
19	-28	3.75	0.4025704	0.27892488	0	0.31850472	0	342339.34	437
20	-32	3.75	0.41551501	0.28874508	0	0.29573992	0	516603.5	437
21	-36	3.75	0.41722351	0.30371475	0	0.27906173	0	902799.5	437
22	-40	3.75	0.42355627	0.31870398	0	0.25773975	0	1283968.9	437
23	0	7.5	0.42490071	0.18360923	0	0.39149007	0	195469.89	437
24	-4	7.5	0.42014384	0.1950362	0	0.38481995	0	201470.34	437
25	-8	7.5	0.4157207	0.20680737	0	0.37747195	0	212622.98	437
26	-12	7.5	0.41343036	0.21676604	0	0.36980358	0	224938.03	437
27	-16	7.5	0.41038987	0.23237528	0	0.35723484	0	207436.22	437
28	-20	7.5	0.40616319	0.25293076	0	0.34090605	0	164729.41	437
29	-24	7.5	0.40713567	0.26167631	0	0.33118805	0	241761.27	437
30	-28	7.5	0.40233162	0.28231809	0	0.31535029	0	424743.31	437
31	-32	7.5	0.41169041	0.29140171	0	0.29690787	0	530175.19	437
32	-36	7.5	0.41073078	0.30857033	0	0.2806989	0	1003110.6	437
33	-40	7.5	0.41373259	0.32445043	0	0.26181701	0	2048004.2	437
34	0	11.5	0.43189374	0.1887705	0	0.37933576	0	200307.95	437
35	-4	11.5	0.42664063	0.2023463	0	0.37101308	0	142857.64	437
36	-8	11.5	0.42071149	0.21450761	0	0.3647809	0	208476.09	437
37	-12	11.5	0.41847235	0.22625889	0	0.35526878	0	220822.55	437
38	-16	11.5	0.41081747	0.24347967	0	0.34570286	0	201900.73	437
39	-20	11.5	0.40969762	0.25907123	0	0.33123115	0	168053.22	437
40	-24	11.5	0.40684721	0.26826471	0	0.32488808	0	201055.64	437
41	-28	11.5	0.40207693	0.28593752	0	0.31198555	0	295749.53	437
42	-32	11.5	0.40761083	0.29423544	0	0.29815373	0	485438.91	437
43	-36	11.5	0.4038052	0.31374964	0	0.28244519	0	846879.12	437
44	-40	11.5	0.403254	0.33057994	0	0.26616606	0	2000252	437
45	0	15.25	0.43748507	0.19280647	0	0.36970845	0	260155.28	437
46	-4	15.25	0.43176505	0.20821226	0	0.36002269	0	135852.83	437
47	-8	15.25	0.42490435	0.2208793	0	0.35421637	0	78656.055	437
48	-12	15.25	0.42255425	0.2343708	0	0.34307495	0	90273.664	437
49	-16	15.25	0.41159639	0.25275925	0	0.33564436	0	125817.64	437
50	-20	15.25	0.4128226	0.26457292	0	0.32260448	0	183123.44	437
51	-24	15.25	0.40672663	0.27464524	0	0.31862816	0	254808.3	437
52	-28	15.25	0.40224862	0.28976655	0	0.30798483	0	446734.47	437
53	-32	15.25	0.40419427	0.29773298	0	0.29807279	0	632779.56	437
54	-36	15.25	0.39847037	0.3185553	0	0.28297433	0	861424.69	437
55	-40	15.25	0.39513308	0.33587945	0	0.26898751	0	1734159.1	437
56	0	19	0.43680638	0.19162464	0	0.37156898	0	167622.81	437
57	-4	19	0.43060842	0.20766112	0	0.36173046	0	149976.48	437
58	-8	19	0.42593783	0.22174375	0	0.35231844	0	151544.14	437
59	-12	19	0.42244413	0.23736304	0	0.34019279	0	130390.55	437
60	-16	19	0.41483265	0.25468847	0	0.33047888	0	104724.05	437
61	-20	19	0.41472197	0.26841709	0	0.31686094	0	132223.36	437
62	-24	19	0.40757978	0.28235114	0	0.31006908	0	228544.58	437
63	-28	19	0.40508831	0.29642853	0	0.29848316	0	375043.34	437
64	-32	19	0.40342984	0.30669633	0	0.28987384	0	618328.25	437
65	-36	19	0.40066186	0.32303658	0	0.27630156	0	677264.56	437
66	-40	19	0.39808011	0.33827385	0	0.26364601	0	1760862.6	437
67	0	23	0.43608242	0.19036402	0	0.37355354	0	186327.86	437
68	-4	23	0.42937469	0.20707323	0	0.36355209	0	155581.09	437
69	-8	23	0.42704019	0.2226658	0	0.35029399	0	162030.78	437
70	-12	23	0.42232671	0.24055476	0	0.33711854	0	124439.43	437
71	-16	23	0.41828465	0.25674632	0	0.32496902	0	108102.2	437
72	-20	23	0.41674796	0.27251753	0	0.31073451	0	117058.88	437
73	-24	23	0.40848979	0.29057077	0	0.30093944	0	164603.75	437
74	-28	23	0.40811732	0.30353463	0	0.28834805	0	290063.25	437
75	-32	23	0.40261444	0.31625724	0	0.28112832	0	465049.97	437
76	-36	23	0.40299943	0.32781661	0	0.26918393	0	740850.38	437
77	-40	23	0.40122363	0.34082794	0	0.25794843	0	1339889.2	437
78	0	26.75	0.43540373	0.18918219	0	0.37541407	0	208661.44	437
79	-4	26.75	0.42821807	0.20652208	0	0.36525986	0	234541.88	437
80	-8	26.75	0.42807367	0.22353023	0	0.34839606	0	189595.11	437
81	-12	26.75	0.42221662	0.24354701	0	0.33423638	0	172661.94	437
82	-16	26.75	0.42152092	0.25867555	0	0.31980354	0	160962.64	437
83	-20	26.75	0.41864732	0.2763617	0	0.30499098	0	111213.95	437
84	-24	26.75	0.40934297	0.29827666	0	0.29238036	0	176369.02	437
85	-28	26.75	0.41095701	0.31019658	0	0.27884641	0	250340.95	437
86	-32	26.75	0.40185001	0.32522058	0	0.2729294	0	367440.69	437
87	-36	26.75	0.40519094	0.33229789	0	0.26251116	0	746096.81	437
88	-40	26.75	0.40417066	0.34322235	0	0.25260696	0	1052056.5	437
89	0	30.5	0.44181862	0.18288067	0	0.37530071	0	186987.59	437
90	-4	30.5	0.4346846	0.19741251	0	0.36790287	0	218972.16	437
91	-8	30.5	0.43348163	0.21496762	0	0.35155073	0	248154.41	437
92	-12	30.5	0.42867824	0.23350672	0	0.33781505	0	234802.64	437
93	-16	30.5	0.42725337	0.24974683	0	0.32299981	0	185313.12	437
94	-20	30.5	0.42318389	0.26808727	0	0.30872884	0	196612.88	437
95	-24	30.5	0.41360191	0.29018572	0	0.29621238	0	270717.31	437
96	-28	30.5	0.41322488	0.30497986	0	0.28179526	0	239967.41	437
97	-32	30.5	0.40561756	0.31996426	0	0.27441821	0	417109.25	437
98	-36	30.5	0.40717438	0.32959625	0	0.26322937	0	861424.69	437
99	-40	30.5	0.40626332	0.34062752	0	0.25310913	0	506644.66	437
100	0	34.5	0.44982529	0.17531887	0	0.37485585	0	223345.25	437
101	-4	34.5	0.44283324	0.18629117	0	0.37087557	0	212161.17	437
102	-8	34.5	0.43996799	0.20428717	0	0.35574484	0	232763.73	437
103	-12	34.5	0.43664908	0.22065841	0	0.34269249	0	240598.88	437
104	-16	34.5	0.4337776	0.23844104	0	0.32778135	0	247051.7	437
105	-20	34.5	0.42845565	0.25727251	0	0.31427184	0	320960.84	437
106	-24	34.5	0.41870368	0.27896309	0	0.30233324	0	338380.94	437
107	-28	34.5	0.41555005	0.29746607	0	0.28698388	0	341679.62	437
108	-32	34.5	0.41037995	0.31202403	0	0.277596	0	487638	437
109	-36	34.5	0.40925589	0.32553577	0	0.26520833	0	1094530.9	437
110	-40	34.5	0.4083553	0.33704096	0	0.25460374	0	1197889.2	437
111	0	38.25	0.45733154	0.1682297	0	0.37443876	0	392981.81	437
112	-4	38.25	0.45047256	0.17586493	0	0.3736625	0	196286.7	437
113	-8	38.25	0.44604895	0.19427425	0	0.35967681	0	257422.11	437
114	-12	38.25	0.44412175	0.20861313	0	0.34726512	0	274323.88	437
115	-16	38.25	0.43989408	0.22784185	0	0.33226407	0	356382.28	437
116	-20	38.25	0.43339795	0.24713367	0	0.31946838	0	333976.44	437
117	-24	38.25	0.42348656	0.26844189	0	0.30807155	0	303210.81	437
118	-28	38.25	0.41772994	0.29042187	0	0.29184818	0	282020.78	437
119	-32	38.25	0.41484472	0.30458009	0	0.28057519	0	368508.81	437
120	-36	38.25	0.41120735	0.32172906	0	0.26706362	0	857843.31	437
121	-40	38.25	0.4103165	0.33367857	0	0.25600493	0	757689.31	437
122	0	42	0.46483776	0.16114052	0	0.37402171	0	268888.91	437
123	-4	42	0.45811191	0.16543868	0	0.37644941	0	442901.72	437
124	-8	42	0.4521299	0.18426131	0	0.36360878	0	264113.69	437
125	-12	42	0.45159441	0.19656783	0	0.35183775	0	245201.31	437
126	-16	42	0.44601053	0.21724269	0	0.33674678	0	313876.53	437
127	-20	42	0.43834022	0.23699483	0	0.32466492	0	323866.78	437
128	-24	42	0.42826948	0.25792065	0	0.31380987	0	364519	437
129	-28	42	0.41990981	0.28337768	0	0.29671252	0	279036.25	437
130	-32	42	0.41930947	0.29713613	0	0.2835544	0	301718.56	437
131	-36	42	0.41315877	0.31792235	0	0.26891887	0	485784.47	437
132	-40	42	0.4122777	0.33031616	0	0.25740615	0	841004.38	437
