Repository: jdh10791/combi_tco

# combi_tco
This is a project focused on analysis of triple conducting oxides (TCOs). TCOs are combinatorially synthesized via pulsed laser deposition (PLD) and characterized using high-throughput methods. 

/data: raw data from Meagan Papac, collected at NREL
* /conductivity: DC conductivity data
* /eis: impedance data (ASR)
* /xrd: XRD data

/scripts: python scripts for processing and analysis
* /conductivity: notebooks for DC conductivity analysis
* /eis: notebooks for EIS analysis
* /helpers: supporting modules
** calc_chemfeat.py: chemical featurization for perovskites
** fileload.py: tools for processing and loading data files
** outlier_detect.py: outlier detection algorithm

File: data/eis/pifs/ASR_Ea_Co(2,3)Fe(3,4)/PDAC_COM3_01533_oxavg_pif.json (part 1 of 9)
[
{
"ids": [
{
"name": "Sample",
"value": "01533"
},
{
"name": "Point",
"value": 1
}
],
"properties": [
{
"name": "uc_vol_oxavg",
"scalars": 77.13375610466801
},
{
"name": "uc_vol_free_oxavg",
"scalars": 27.060195382967894
},
{
"name": "r_crit_oxavg",
"scalars": 0.9239462132914495
},
{
"name": "n_a_oxavg",
"scalars": 2.0
},
{
"name": "n_b_oxavg",
"scalars": 3.637825
},
{
"name": "goldschmidt_oxavg",
"scalars": 1.00827175109886
},
{
"name": "tau_oxavg",
"scalars": 3.5116155078531026
},
{
"name": "r_a_oxavg",
"scalars": 1.61
},
{
"name": "r_b_oxavg",
"scalars": 0.71099205
},
{
"name": "r_b_std_oxavg",
"scalars": 0.09886092073618945
},
{
"name": "X_cat_a_oxavg",
"scalars": 0.7715751707110065
},
{
"name": "X_cat_b_oxavg",
"scalars": 7.685903454525098
},
{
"name": "alat_oxavg",
"scalars": 4.256782822743016
},
{
"name": "tot_cat_charge_oxavg",
"scalars": 5.409045
},
{
"name": "MO_ABE",
"scalars": -362.8494589833333
},
{
"name": "MO_IC_a",
"scalars": 0.8032113561415081
},
{
"name": "MO_IC_b",
"scalars": 0.6037629401594258
},
{
"name": "MO_IC_avg",
"scalars": 0.6974374071371634
},
{
"name": "acceptor_magnitude",
"scalars": -0.17192
},
{
"name": "trans_met_amt",
"scalars": 0.38051
},
{
"name": "X_a",
"scalars": 0.89
},
{
"name": "X_b",
"scalars": 1.5013438000000001
},
{
"name": "X_avg",
"scalars": 1.2142153997910492
},
{
"name": "mass_a",
"scalars": 137.327
},
{
"name": "mass_b",
"scalars": 77.36340036200001
},
{
"name": "mass_avg",
"scalars": 105.52636273248444
},
{
"name": "Co:Fe_ratio",
"scalars": 0.0
},
{
"name": "Ba_amt",
"scalars": 0.88561
},
{
"name": "Co_amt",
"scalars": 0.0
},
{
"name": "Fe_amt",
"scalars": 0.38051
},
{
"name": "Zr_amt",
"scalars": 0.44757
},
{
"name": "Y_amt",
"scalars": 0.17192
},
{
"name": "A_sum",
"scalars": 0.88561
},
{
"name": "B_sum",
"scalars": 1.0
},
{
"name": "A:B_ratio",
"scalars": 0.88561
},
{
"name": "ASR",
"scalars": [
5382490.5,
11460844.0
],
"units": "$\\Omega$*cm$^2$",
"conditions": [
{
"name": "Atmosphere",
"scalars": [
"dry",
"wet"
]
},
{
"name": "Temperature ($^\\circ$C)",
"scalars": [
437,
437
]
}
]
},
{
"name": "logASR",
"scalars": [
6.730983271974165,
7.059216601143225
],
"conditions": [
{
"name": "Atmosphere",
"scalars": [
"dry",
"wet"
]
},
{
"name": "Temperature ($^\\circ$C)",
"scalars": [
437,
437
]
}
]
},
{
"name": "$E_a$",
"scalars": [
0.42936657801438105,
0.2708468692679112
],
"units": "eV",
"conditions": [
{
"name": "Atmosphere",
"scalars": [
"dry",
"wet"
]
}
]
},
{
"name": "pred_sigma_5042",
"scalars": 6.2265274807961874e-06,
"units": "S/cm"
},
{
"name": "pred_sigma_5044",
"scalars": 1.3634254999704834e-05,
"units": "S/cm"
},
{
"name": "pred_logsigma_5042",
"scalars": -8.80200224045801
},
{
"name": "pred_logsigma_5044",
"scalars": -9.317827692748066
}
],
"category": "system.chemical",
"chemicalFormula": "Ba0.88561Co0.0Fe0.38051Y0.17192Zr0.44757O3"
},
{
"ids": [
{
"name": "Sample",
"value": "01533"
},
{
"name": "Point",
"value": 2
}
],
"properties": [
{
"name": "uc_vol_oxavg",
"scalars": 77.13375610466801
},
{
"name": "uc_vol_free_oxavg",
"scalars": 27.05087872514497
},
{
"name": "r_crit_oxavg",
"scalars": 0.9253130955561704
},
{
"name": "n_a_oxavg",
"scalars": 2.0
},
{
"name": "n_b_oxavg",
"scalars": 3.638851388513885
},
{
"name": "goldschmidt_oxavg",
"scalars": 1.0101328114181274
},
{
"name": "tau_oxavg",
"scalars": 3.515929739258105
},
{
"name": "r_a_oxavg",
"scalars": 1.61
},
{
"name": "r_b_oxavg",
"scalars": 0.7071093210932109
},
{
"name": "r_b_std_oxavg",
"scalars": 0.09775562836662563
},
{
"name": "X_cat_a_oxavg",
"scalars": 0.7715751707110065
},
{
"name": "X_cat_b_oxavg",
"scalars": 7.760942932035997
},
{
"name": "alat_oxavg",
"scalars": 4.256782822743016
},
{
"name": "tot_cat_charge_oxavg",
"scalars": 5.414915000000001
},
{
"name": "MO_ABE",
"scalars": -360.6724306916667
},
{
"name": "MO_IC_a",
"scalars": 0.8032113561415081
},
{
"name": "MO_IC_b",
"scalars": 0.5996865794717212
},
{
"name": "MO_IC_avg",
"scalars": 0.6954155777565055
},
{
"name": "acceptor_magnitude",
"scalars": -0.16141
},
{
"name": "trans_met_amt",
"scalars": 0.39947
},
{
"name": "X_a",
"scalars": 0.89
},
{
"name": "X_b",
"scalars": 1.5119817198171983
},
{
"name": "X_avg",
"scalars": 1.2194291964153303
},
{
"name": "mass_a",
"scalars": 137.327
},
{
"name": "mass_b",
"scalars": 76.71683320683206
},
{
"name": "mass_avg",
"scalars": 105.2251585710578
},
{
"name": "Co:Fe_ratio",
"scalars": 0.0
},
{
"name": "Ba_amt",
"scalars": 0.88805
},
{
"name": "Co_amt",
"scalars": 0.0
},
{
"name": "Fe_amt",
"scalars": 0.39947
},
{
"name": "Zr_amt",
"scalars": 0.43911
},
{
"name": "Y_amt",
"scalars": 0.16141
},
{
"name": "A_sum",
"scalars": 0.88805
},
{
"name": "B_sum",
"scalars": 0.99999
},
{
"name": "A:B_ratio",
"scalars": 0.8880588805888059
},
{
"name": "ASR",
"scalars": [
4058623.5,
10681729.0
],
"units": "$\\Omega$*cm$^2$",
"conditions": [
{
"name": "Atmosphere",
"scalars": [
"dry",
"wet"
]
},
{
"name": "Temperature ($^\\circ$C)",
"scalars": [
437,
437
]
}
]
},
{
"name": "logASR",
"scalars": [
6.608378765666552,
7.028641555537486
],
"conditions": [
{
"name": "Atmosphere",
"scalars": [
"dry",
"wet"
]
},
{
"name": "Temperature ($^\\circ$C)",
"scalars": [
437,
437
]
}
]
},
{
"name": "$E_a$",
"scalars": [
0.4183982597273123,
0.3412526662849644
],
"units": "eV",
"conditions": [
{
"name": "Atmosphere",
"scalars": [
"dry",
"wet"
]
}
]
},
{
"name": "pred_sigma_5042",
"scalars": 6.3119350420531356e-06,
"units": "S/cm"
},
{
"name": "pred_sigma_5044",
"scalars": 1.3185470738751747e-05,
"units": "S/cm"
},
{
"name": "pred_logsigma_5042",
"scalars": -8.716992479007635
},
{
"name": "pred_logsigma_5044",
"scalars": -9.099733864503788
}
],
"category": "system.chemical",
"chemicalFormula": "Ba0.88805Co0.0Fe0.39947Y0.16141Zr0.43911O3"
},
{
"ids": [
{
"name": "Sample",
"value": "01533"
},
{
"name": "Point",
"value": 3
}
],
"properties": [
{
"name": "uc_vol_oxavg",
"scalars": 77.13375610466801
},
{
"name": "uc_vol_free_oxavg",
"scalars": 27.16053407380229
},
{
"name": "r_crit_oxavg",
"scalars": 0.9262874597031432
},
{
"name": "n_a_oxavg",
"scalars": 2.0
},
{
"name": "n_b_oxavg",
"scalars": 3.6332449999999996
},
{
"name": "goldschmidt_oxavg",
"scalars": 1.011463546375317
},
{
"name": "tau_oxavg",
"scalars": 3.519262939194139
},
{
"name": "r_a_oxavg",
"scalars": 1.61
},
{
"name": "r_b_oxavg",
"scalars": 0.70434405
},
{
"name": "r_b_std_oxavg",
"scalars": 0.09776257462155111
},
{
"name": "X_cat_a_oxavg",
"scalars": 0.7715751707110065
},
{
"name": "X_cat_b_oxavg",
"scalars": 7.81083545013364
},
{
"name": "alat_oxavg",
"scalars": 4.256782822743016
},
{
"name": "tot_cat_charge_oxavg",
"scalars": 5.3988249999999995
},
{
"name": "MO_ABE",
"scalars": -357.3204779166667
},
{
"name": "MO_IC_a",
"scalars": 0.8032113561415081
},
{
"name": "MO_IC_b",
"scalars": 0.5957713819563379
},
{
"name": "MO_IC_avg",
"scalars": 0.69303445155567
},
{
"name": "acceptor_magnitude",
"scalars": -0.15734
},
{
"name": "trans_met_amt",
"scalars": 0.41883
},
{
"name": "X_a",
"scalars": 0.89
},
{
"name": "X_b",
"scalars": 1.5221076
},
{
"name": "X_avg",
"scalars": 1.2257292103739663
},
{
"name": "mass_a",
"scalars": 137.327
},
{
"name": "mass_b",
"scalars": 76.041475709
},
{
"name": "mass_avg",
"scalars": 104.77662301106336
},
{
"name": "Co:Fe_ratio",
"scalars": 0.0
},
{
"name": "Ba_amt",
"scalars": 0.88279
},
{
"name": "Co_amt",
"scalars": 0.0
},
{
"name": "Fe_amt",
"scalars": 0.41883
},
{
"name": "Zr_amt",
"scalars": 0.42383
},
{
"name": "Y_amt",
"scalars": 0.15734
},
{
"name": "A_sum",
"scalars": 0.88279
},
{
"name": "B_sum",
"scalars": 1.0
},
{
"name": "A:B_ratio",
"scalars": 0.88279
},
{
"name": "ASR",
"scalars": [
3904135.8,
8158088.0
],
"units": "$\\Omega$*cm$^2$",
"conditions": [
{
"name": "Atmosphere",
"scalars": [
"dry",
"wet"
]
},
{
"name": "Temperature ($^\\circ$C)",
"scalars": [
437,
437
]
}
]
},
{
"name": "logASR",
"scalars": [
6.591524915594273,
6.9115883856719655
],
"conditions": [
{
"name": "Atmosphere",
"scalars": [
"dry",
"wet"
]
},
{
"name": "Temperature ($^\\circ$C)",
"scalars": [
437,
437
]
}
]
},
{
"name": "$E_a$",
"scalars": [
0.523786361161672,
0.35250420128945936
],
"units": "eV",
"conditions": [
{
"name": "Atmosphere",
"scalars": [
"dry",
"wet"
]
}
]
},
{
"name": "pred_sigma_5042",
"scalars": 6.3556604860880745e-06,
"units": "S/cm"
},
{
"name": "pred_sigma_5044",
"scalars": 1.3611389126468173e-05,
"units": "S/cm"
},
{
"name": "pred_logsigma_5042",
"scalars": -8.691612923664126
},
{
"name": "pred_logsigma_5044",
"scalars": -8.758399543893105
}
],
"category": "system.chemical",
"chemicalFormula": "Ba0.88279Co0.0Fe0.41883Y0.15734Zr0.42383O3"
},
{
"ids": [
{
"name": "Sample",
"value": "01533"
},
{
"name": "Point",
"value": 4
}
],
"properties": [
{
"name": "uc_vol_oxavg",
"scalars": 77.13375610466801
},
{
"name": "uc_vol_free_oxavg",
"scalars": 26.99448294560439
},
{
"name": "r_crit_oxavg",
"scalars": 0.9274415818529149
},
{
"name": "n_a_oxavg",
"scalars": 2.0
},
{
"name": "n_b_oxavg",
"scalars": 3.62945
},
{
"name": "goldschmidt_oxavg",
"scalars": 1.0130431059615665
},
{
"name": "tau_oxavg",
"scalars": 3.5234190471538103
},
{
"name": "r_a_oxavg",
"scalars": 1.61
},
{
"name": "r_b_oxavg",
"scalars": 0.7010706
},
{
"name": "r_b_std_oxavg",
"scalars": 0.09726677453466209
},
{
"name": "X_cat_a_oxavg",
"scalars": 0.7715751707110065
},
{
"name": "X_cat_b_oxavg",
"scalars": 7.871488824080998
},
{
"name": "alat_oxavg",
"scalars": 4.256782822743016
},
{
"name": "tot_cat_charge_oxavg",
"scalars": 5.431229999999999
},
{
"name": "MO_ABE",
"scalars": -355.8831090666667
},
{
"name": "MO_IC_a",
"scalars": 0.8032113561415081
},
{
"name": "MO_IC_b",
"scalars": 0.5915904728089144
},
{
"name": "MO_IC_avg",
"scalars": 0.6918840918955004
},
{
"name": "acceptor_magnitude",
"scalars": -0.15099
},
{
"name": "trans_met_amt",
"scalars": 0.43912
},
{
"name": "X_a",
"scalars": 0.89
},
{
"name": "X_b",
"scalars": 1.5329511
},
{
"name": "X_avg",
"scalars": 1.228236878514801
},
{
"name": "mass_a",
"scalars": 137.327
},
{
"name": "mass_b",
"scalars": 75.3383560515
},
{
"name": "mass_avg",
"scalars": 104.71667328540842
},
{
"name": "Co:Fe_ratio",
"scalars": 0.0
},
{
"name": "Ba_amt",
"scalars": 0.90089
},
{
"name": "Co_amt",
"scalars": 0.0
},
{
"name": "Fe_amt",
"scalars": 0.43912
},
{
"name": "Zr_amt",
"scalars": 0.40989
},
{
"name": "Y_amt",
"scalars": 0.15099
},
{
"name": "A_sum",
"scalars": 0.90089
},
{
"name": "B_sum",
"scalars": 1.0
},
{
"name": "A:B_ratio",
"scalars": 0.90089
},
{
"name": "ASR",
"scalars": [
3968145.8,
8811853.0
],
"units": "$\\Omega$*cm$^2$",
"conditions": [
{
"name": "Atmosphere",
"scalars": [
"dry",
"wet"
]
},
{
"name": "Temperature ($^\\circ$C)",
"scalars": [
437,
437
]
}
]
},
{
"name": "logASR",
"scalars": [
6.598587620884403,
6.945067243605678
],
"conditions": [
{
"name": "Atmosphere",
"scalars": [
"dry",
"wet"
]
},
{
"name": "Temperature ($^\\circ$C)",
"scalars": [
437,
437
]
}
]
},
{
"name": "$E_a$",
"scalars": [
0.8653790886407775,
0.2709306544917931
],
"units": "eV",
"conditions": [
{
"name": "Atmosphere",
"scalars": [
"dry",
"wet"
]
}
]
},
{
"name": "pred_sigma_5042",
"scalars": 6.454668518965313e-06,
"units": "S/cm"
},
{
"name": "pred_sigma_5044",
"scalars": 1.3305828066614058e-05,
"units": "S/cm"
},
{
"name": "pred_logsigma_5042",
"scalars": -8.878149494274803
},
{
"name": "pred_logsigma_5044",
"scalars": -8.583117553435082
}
],
"category": "system.chemical",
"chemicalFormula": "Ba0.90089Co0.0Fe0.43912Y0.15099Zr0.40989O3"
},
{
"ids": [
{
"name": "Sample",
"value": "01533"
},
{
"name": "Point",
"value": 5
}
],
"properties": [
{
"name": "uc_vol_oxavg",
"scalars": 77.13375610466801
},
{
"name": "uc_vol_free_oxavg",
"scalars": 26.91065784108836
},
{
"name": "r_crit_oxavg",
"scalars": 0.9291200445834473
},
{
"name": "n_a_oxavg",
"scalars": 2.0
},
{
"name": "n_b_oxavg",
"scalars": 3.629341293412934
},
{
"name": "goldschmidt_oxavg",
"scalars": 1.0153466500243336
},
{
"name": "tau_oxavg",
"scalars": 3.5298609172506428
},
{
"name": "r_a_oxavg",
"scalars": 1.61
},
{
"name": "r_b_oxavg",
"scalars": 0.6963137131371313
},
{
"name": "r_b_std_oxavg",
"scalars": 0.09556597926257196
},
{
"name": "X_cat_a_oxavg",
"scalars": 0.7715751707110065
},
{
"name": "X_cat_b_oxavg",
"scalars": 7.962657314210132
},
{
"name": "alat_oxavg",
"scalars": 4.256782822743016
},
{
"name": "tot_cat_charge_oxavg",
"scalars": 5.450865
},
{
"name": "MO_ABE",
"scalars": -353.5114671583334
},
{
"name": "MO_IC_a",
"scalars": 0.8032113561415081
},
{
"name": "MO_IC_b",
"scalars": 0.586378193889229
},
{
"name": "MO_IC_avg",
"scalars": 0.6897330233643258
},
{
"name": "acceptor_magnitude",
"scalars": -0.13885
},
{
"name": "trans_met_amt",
"scalars": 0.46361
},
{
"name": "X_a",
"scalars": 0.89
},
{
"name": "X_b",
"scalars": 1.5465336653366535
},
{
"name": "X_avg",
"scalars": 1.2335929494392315
},
{
"name": "mass_a",
"scalars": 137.327
},
{
"name": "mass_b",
"scalars": 74.49989944149442
},
{
"name": "mass_avg",
"scalars": 104.44681437457152
},
{
"name": "Co:Fe_ratio",
"scalars": 0.0
},
{
"name": "Ba_amt",
"scalars": 0.91078
},
{
"name": "Co_amt",
"scalars": 0.0
},
{
"name": "Fe_amt",
"scalars": 0.46361
},
{
"name": "Zr_amt",
"scalars": 0.39753
},
{
"name": "Y_amt",
"scalars": 0.13885
},
{
"name": "A_sum",
"scalars": 0.91078
},
{
"name": "B_sum",
"scalars": 0.9999899999999999
},
{
"name": "A:B_ratio",
"scalars": 0.910789107891079
},
{
"name": "ASR",
"scalars": [
3720878.8,
6621220.5
],
"units": "$\\Omega$*cm$^2$",
"conditions": [
{
"name": "Atmosphere",
"scalars": [
"dry",
"wet"
]
},
{
"name": "Temperature ($^\\circ$C)",
"scalars": [
437,
437
]
}
]
},
{
"name": "logASR",
"scalars": [
6.5706455239993735,
6.820938051004518
],
"conditions": [
{
"name": "Atmosphere",
"scalars": [
"dry",
"wet"
]
},
{
"name": "Temperature ($^\\circ$C)",
"scalars": [
437,
437
]
}
]
},
{
"name": "$E_a$",
"scalars": [
0.49005697379131374,
0.3226772884976672
],
"units": "eV",
"conditions": [
{
"name": "Atmosphere",
"scalars": [
"dry",
"wet"
]
}
]
},
{
"name": "pred_sigma_5042",
"scalars": 8.50419209166558e-06,
"units": "S/cm"
},
{
"name": "pred_sigma_5044",
"scalars": 1.8455591557818455e-05,
"units": "S/cm"
},
{
"name": "pred_logsigma_5042",
"scalars": -8.864747709923659
},
{
"name": "pred_logsigma_5044",
"scalars": -8.535615526717523
}
],
"category": "system.chemical",
"chemicalFormula": "Ba0.91078Co0.0Fe0.46361Y0.13885Zr0.39753O3"
},
{
"ids": [
{
"name": "Sample",
"value": "01533"
},
{
"name": "Point",
"value": 6
}
],
"properties": [
{
"name": "uc_vol_oxavg",
"scalars": 77.13375610466801
},
{
"name": "uc_vol_free_oxavg",
"scalars": 26.96088931551402
},
{
"name": "r_crit_oxavg",
"scalars": 0.9308216852134417
},
{
"name": "n_a_oxavg",
"scalars": 2.0
},
{
"name": "n_b_oxavg",
"scalars": 3.627965
},
{
"name": "goldschmidt_oxavg",
"scalars": 1.0176907473027956
},
{
"name": "tau_oxavg",
"scalars": 3.5369372619991983
},
{
"name": "r_a_oxavg",
"scalars": 1.61
},
{
"name": "r_b_oxavg",
"scalars": 0.6914962499999999
},
{
"name": "r_b_std_oxavg",
"scalars": 0.09375028139884567
},
{
"name": "X_cat_a_oxavg",
"scalars": 0.7715751707110065
},
{
"name": "X_cat_b_oxavg",
"scalars": 8.054277410219628
},
{
"name": "alat_oxavg",
"scalars": 4.256782822743016
},
{
"name": "tot_cat_charge_oxavg",
"scalars": 5.447165
},
{
"name": "MO_ABE",
"scalars": -349.9571458166667
},
{
"name": "MO_IC_a",
"scalars": 0.8032113561415081
},
{
"name": "MO_IC_b",
"scalars": 0.5808973384472234
},
{
"name": "MO_IC_avg",
"scalars": 0.6867922015047858
},
{
"name": "acceptor_magnitude",
"scalars": -0.12724
},
{
"name": "trans_met_amt",
"scalars": 0.48959
},
{
"name": "X_a",
"scalars": 0.89
},
{
"name": "X_b",
"scalars": 1.5607986
},
{
"name": "X_avg",
"scalars": 1.241277021365731
},
{
"name": "mass_a",
"scalars": 137.327
},
{
"name": "mass_b",
"scalars": 73.607833984
},
{
"name": "mass_avg",
"scalars": 103.95919207373271
},
{
"name": "Co:Fe_ratio",
"scalars": 0.0
},
{
"name": "Ba_amt",
"scalars": 0.9096
},
{
"name": "Co_amt",
"scalars": 0.0
},
{
"name": "Fe_amt",
"scalars": 0.48959
},
{
"name": "Zr_amt",
"scalars": 0.38317
},
{
"name": "Y_amt",
"scalars": 0.12724
},
{
"name": "A_sum",
"scalars": 0.9096
},
{
"name": "B_sum",
"scalars": 1.0
},
{
"name": "A:B_ratio",
"scalars": 0.9096
},
{
"name": "ASR",
"scalars": [
3417110.2,
8259247.0
],
"units": "$\\Omega$*cm$^2$",
"conditions": [
{
"name": "Atmosphere",
"scalars": [
"dry",
"wet"
]
},
{
"name": "Temperature ($^\\circ$C)",
"scalars": [
437,
437
]
}
]
},
{
"name": "logASR",
"scalars": [
6.533658984792377,
6.916940454263253
],
"conditions": [
{
"name": "Atmosphere",
"scalars": [
"dry",
"wet"
]
},
{
"name": "Temperature ($^\\circ$C)",
"scalars": [
437,
437
]
}
]
},
{
"name": "$E_a$",
"scalars": [
0.5326808250414212,
0.27216600060653096
],
"units": "eV",
"conditions": [
{
"name": "Atmosphere",
"scalars": [
"dry",
"wet"
]
}
]
},
{
"name": "pred_sigma_5042",
"scalars": 8.40870203818281e-06,
"units": "S/cm"
},
{
"name": "pred_sigma_5044",
"scalars": 1.8361243532138648e-05,
"units": "S/cm"
},
{
"name": "pred_logsigma_5042",
"scalars": -8.874119641221366
},
{
"name": "pred_logsigma_5044",
"scalars": -8.456691732824396
}
],
"category": "system.chemical",
"chemicalFormula": "Ba0.9096Co0.0Fe0.48959Y0.12724Zr0.38317O3"
},
{
"ids": [
{
"name": "Sample",
"value": "01533"
},
{
"name": "Point",
"value": 7
}
],
"properties": [
{
"name": "uc_vol_oxavg",
"scalars": 77.13375610466801
},
{
"name": "uc_vol_free_oxavg",
"scalars": 27.00347457323359
},
{
"name": "r_crit_oxavg",
"scalars": 0.9319379500650677
},
{
"name": "n_a_oxavg",
"scalars": 2.0
},
{
"name": "n_b_oxavg",
"scalars": 3.6235187648123515
},
{
"name": "goldschmidt_oxavg",
"scalars": 1.0192337267882068
},
{
"name": "tau_oxavg",
"scalars": 3.541907204356217
},
{
"name": "r_a_oxavg",
"scalars": 1.61
},
{
"name": "r_b_oxavg",
"scalars": 0.6883390666093339
},
{
"name": "r_b_std_oxavg",
"scalars": 0.09293066335121686
},
{
"name": "X_cat_a_oxavg",
"scalars": 0.7715751707110065
},
{
"name": "X_cat_b_oxavg",
"scalars": 8.112336132723893
},
{
"name": "alat_oxavg",
"scalars": 4.256782822743016
},
{
"name": "tot_cat_charge_oxavg",
"scalars": 5.443015
},
{
"name": "MO_ABE",
"scalars": -347.0103348083333
},
{
"name": "MO_IC_a",
"scalars": 0.8032113561415081
},
{
"name": "MO_IC_b",
"scalars": 0.5767394058211193
},
{
"name": "MO_IC_avg",
"scalars": 0.6846223256766846
},
{
"name": "acceptor_magnitude",
"scalars": -0.12154
},
{
"name": "trans_met_amt",
"scalars": 0.50989
},
{
"name": "X_a",
"scalars": 0.89
},
{
"name": "X_b",
"scalars": 1.5715731842681573
},
{
"name": "X_avg",
"scalars": 1.2468967503429786
},
{
"name": "mass_a",
"scalars": 137.327
},
{
"name": "mass_b",
"scalars": 72.9030369486305
},
{
"name": "mass_avg",
"scalars": 103.59224694932291
},
{
"name": "Co:Fe_ratio",
"scalars": 0.0
},
{
"name": "Ba_amt",
"scalars": 0.90973
},
{
"name": "Co_amt",
"scalars": 0.0
},
{
"name": "Fe_amt",
"scalars": 0.50989
},
{
"name": "Zr_amt",
"scalars": 0.36858
},
{
"name": "Y_amt",
"scalars": 0.12154
},
{
"name": "A_sum",
"scalars": 0.90973
},
{
"name": "B_sum",
"scalars": 1.00001
},
{
"name": "A:B_ratio",
"scalars": 0.9097209027909721
},
{
"name": "ASR",
"scalars": [
2942415.8,
5925672.0
],
"units": "$\\Omega$*cm$^2$",
"conditions": [
{
"name": "Atmosphere",
"scalars": [
"dry",
"wet"
]
},
{
"name": "Temperature ($^\\circ$C)",
"scalars": [
437,
437
]
}
]
},
{
"name": "logASR",
"scalars": [
6.468704043947561,
6.772737608579668
],
"conditions": [
{
"name": "Atmosphere",
"scalars": [
"dry",
"wet"
]
},
{
"name": "Temperature ($^\\circ$C)",
"scalars": [
437,
437
]
}
]
},
{
"name": "$E_a$",
"scalars": [
0.4304195763071951,
0.30177452256283466
],
"units": "eV",
"conditions": [
{
"name": "Atmosphere",
"scalars": [
"dry",
"wet"
]
}
]
},
{
"name": "pred_sigma_5042",
"scalars": 8.39331748821769e-06,
"units": "S/cm"
},
{
"name": "pred_sigma_5044",
"scalars": 1.8542616757210678e-05,
"units": "S/cm"
},
{
"name": "pred_logsigma_5042",
"scalars": -8.776692053435113
},
{
"name": "pred_logsigma_5044",
"scalars": -8.288950501908367
}
],
"category": "system.chemical",
"chemicalFormula": "Ba0.90973Co0.0Fe0.50989Y0.12154Zr0.36858O3"
},
{
"ids": [
{
"name": "Sample",
"value": "01533"
},
{
"name": "Point",
"value": 8
}
],
"properties": [
{
"name": "uc_vol_oxavg",
"scalars": 77.13375610466801
},
{
"name": "uc_vol_free_oxavg",
"scalars": 26.835068910790405
},
{
"name": "r_crit_oxavg",
"scalars": 0.9331675101314876
},
{
"name": "n_a_oxavg",
"scalars": 2.0
},
{
"name": "n_b_oxavg",
"scalars": 3.6181300000000003
},
{
"name": "goldschmidt_oxavg",
"scalars": 1.0209377998553593
},
{
"name": "tau_oxavg",
"scalars": 3.5476605043891363
},
{
"name": "r_a_oxavg",
"scalars": 1.61
},
{
"name": "r_b_oxavg",
"scalars": 0.684864
},
{
"name": "r_b_std_oxavg",
"scalars": 0.09196792489074404
},
{
"name": "X_cat_a_oxavg",
"scalars": 0.7715751707110065
},
{
"name": "X_cat_b_oxavg",
"scalars": 8.175963300948945
},
{
"name": "alat_oxavg",
"scalars": 4.256782822743016
},
{
"name": "tot_cat_charge_oxavg",
"scalars": 5.4758700000000005
},
{
"name": "MO_ABE",
"scalars": -345.2101434
},
{
"name": "MO_IC_a",
"scalars": 0.8032113561415081
},
{
"name": "MO_IC_b",
"scalars": 0.5720838046011534
},
{
"name": "MO_IC_avg",
"scalars": 0.6833859912696636
},
{
"name": "acceptor_magnitude",
"scalars": -0.11553
},
{
"name": "trans_met_amt",
"scalars": 0.53268
},
{
"name": "X_a",
"scalars": 0.89
},
{
"name": "X_b",
"scalars": 1.5836317000000002
},
{
"name": "X_avg",
"scalars": 1.2496052092676027
},
{
"name": "mass_a",
"scalars": 137.327
},
{
"name": "mass_b",
"scalars": 72.11049841050001
},
{
"name": "mass_avg",
"scalars": 103.51627061466041
},
{
"name": "Co:Fe_ratio",
"scalars": 0.0
},
{
"name": "Ba_amt",
"scalars": 0.92887
},
{
"name": "Co_amt",
"scalars": 0.0
},
{
"name": "Fe_amt",
"scalars": 0.53268
},
{
"name": "Zr_amt",
"scalars": 0.35179
},
{
"name": "Y_amt",
"scalars": 0.11553
},
{
"name": "A_sum",
"scalars": 0.92887
},
{
"name": "B_sum",
"scalars": 1.0
},
{
"name": "A:B_ratio",
"scalars": 0.92887
},
{
"name": "ASR",
"scalars": [
1829035.2,
4427132.5
],
"units": "$\\Omega$*cm$^2$",
"conditions": [
{
"name": "Atmosphere",
"scalars": [
"dry",
"wet"
]
},
{
"name": "Temperature ($^\\circ$C)",
"scalars": [
437,
437
]
}
]
},
{
"name": "logASR",
"scalars": [
6.26222206360581,
6.646122520207383
],
"conditions": [
{
"name": "Atmosphere",
"scalars": [
"dry",
"wet"
]
},
{
"name": "Temperature ($^\\circ$C)",
"scalars": [
437,
437
]
}
]
},
{
"name": "$E_a$",
"scalars": [
0.5705641256134578,
0.3053080487843346
],
"units": "eV",
"conditions": [
{
"name": "Atmosphere",
"scalars": [
"dry",
"wet"
]
}
]
},
{
"name": "pred_sigma_5042",
"scalars": 7.637990816303098e-06,
"units": "S/cm"
},
{
"name": "pred_sigma_5044",
"scalars": 1.809265367540946e-05,
"units": "S/cm"
},
{
"name": "pred_logsigma_5042",
"scalars": -10.035634496183189
},
{
"name": "pred_logsigma_5044",
"scalars": -8.551796921755694
}
],
"category": "system.chemical",
"chemicalFormula": "Ba0.92887Co0.0Fe0.53268Y0.11553Zr0.35179O3"
},
{
"ids": [
{
"name": "Sample",
"value": "01533"
},
{
"name": "Point",
"value": 9
}
],
"properties": [
{
"name": "uc_vol_oxavg",
"scalars": 77.13375610466801
},
{
"name": "uc_vol_free_oxavg",
"scalars": 26.92745291551517
},
{
"name": "r_crit_oxavg",
"scalars": 0.9348580960008589
},
{
"name": "n_a_oxavg",
"scalars": 2.0
},
{
"name": "n_b_oxavg",
"scalars": 3.6151
},
{
"name": "goldschmidt_oxavg",
"scalars": 1.023287666622629
},
{
"name": "tau_oxavg",
"scalars": 3.555996091236265
},
{
"name": "r_a_oxavg",
"scalars": 1.61
},
{
"name": "r_b_oxavg",
"scalars": 0.6800898
},
{
"name": "r_b_std_oxavg",
"scalars": 0.08974101820001368
},
{
"name": "X_cat_a_oxavg",
"scalars": 0.7715751707110065
},
{
"name": "X_cat_b_oxavg",
"scalars": 8.265827212408094
},
{
"name": "alat_oxavg",
"scalars": 4.256782822743016
},
{
"name": "tot_cat_charge_oxavg",
"scalars": 5.46462
},
{
"name": "MO_ABE",
"scalars": -341.12050006666664
},
{
"name": "MO_IC_a",
"scalars": 0.8032113561415081
},
{
"name": "MO_IC_b",
"scalars": 0.5663861141510168
},
{
"name": "MO_IC_avg",
"scalars": 0.6801699161747116
},
{
"name": "acceptor_magnitude",
"scalars": -0.10492
},
{
"name": "trans_met_amt",
"scalars": 0.55996
},
{
"name": "X_a",
"scalars": 0.89
},
{
"name": "X_b",
"scalars": 1.5984388
},
{
"name": "X_avg",
"scalars": 1.258066044597768
},
{
"name": "mass_a",
"scalars": 137.327
},
{
"name": "mass_b",
"scalars": 71.169954862
},
{
"name": "mass_avg",
"scalars": 102.95541853633699
},
{
"name": "Co:Fe_ratio",
"scalars": 0.0
},
{
"name": "Ba_amt",
"scalars": 0.92476
},
{
"name": "Co_amt",
"scalars": 0.0
},
{
"name": "Fe_amt",
"scalars": 0.55996
},
{
"name": "Zr_amt",
"scalars": 0.33512
},
{
"name": "Y_amt",
"scalars": 0.10492
},
{
"name": "A_sum",
"scalars": 0.92476
},
{
"name": "B_sum",
"scalars": 1.0
},
{
"name": "A:B_ratio",
"scalars": 0.92476
},
{
"name": "ASR",
"scalars": [
2102668.0,
5966827.0
],
"units": "$\\Omega$*cm$^2$",
"conditions": [
{
"name": "Atmosphere",
"scalars": [
"dry",
"wet"
]
},
{
"name": "Temperature ($^\\circ$C)",
"scalars": [
437,
437
]
}
]
},
{
"name": "logASR",
"scalars": [
6.322770705329939,
6.775743446251246
],
"conditions": [
{
"name": "Atmosphere",
"scalars": [
"dry",
"wet"
]
},
{
"name": "Temperature ($^\\circ$C)",
"scalars": [
437,
437
]
}
]
},
{
"name": "$E_a$",
"scalars": [
1.0392383120088056,
0.2639818704410094
],
"units": "eV",
"conditions": [
{
"name": "Atmosphere",
"scalars": [
"dry",
"wet"
]
}
]
},
{
"name": "pred_sigma_5042",
"scalars": 7.740400828351215e-06,
"units": "S/cm"
},
{
"name": "pred_sigma_5044",
"scalars": 1.8199032715811434e-05,
"units": "S/cm"
},
{
"name": "pred_logsigma_5042",
"scalars": -9.965006110687014
},
{
"name": "pred_logsigma_5044",
"scalars": -8.411486177480892
}
],
"category": "system.chemical",
"chemicalFormula": "Ba0.92476Co0.0Fe0.55996Y0.10492Zr0.33512O3"
},
{
"ids": [
{
"name": "Sample",
"value": "01533"
},
{
"name": "Point",
"value": 10
}
],
"properties": [
{
"name": "uc_vol_oxavg",
"scalars": 77.13375610466801
},
{
"name": "uc_vol_free_oxavg",
"scalars": 26.929472074972992
},
{
"name": "r_crit_oxavg",
"scalars": 0.9367275145318488
},
{
"name": "n_a_oxavg",
"scalars": 2.0
},
{
"name": "n_b_oxavg",
"scalars": 3.616281162811629
},
{
"name": "goldschmidt_oxavg",
"scalars": 1.025895495271706
},
{
"name": "tau_oxavg",
"scalars": 3.565795866763237
},
{
"name": "r_a_oxavg",
"scalars": 1.61
},
{
"name": "r_b_oxavg",
"scalars": 0.6748157981579817
},
{
"name": "r_b_std_oxavg",
"scalars": 0.08618759974687112
},
{
"name": "X_cat_a_oxavg",
"scalars": 0.7715751707110065
},
{
"name": "X_cat_b_oxavg",
"scalars": 8.367635763494905
},
{
"name": "alat_oxavg",
"scalars": 4.256782822743016
},
{
"name": "tot_cat_charge_oxavg",
"scalars": 5.469525
},
{
"name": "MO_ABE",
"scalars": -338.0064042916667
},
{
"name": "MO_IC_a",
"scalars": 0.8032113561415081
},
{
"name": "MO_IC_b",
"scalars": 0.5608150827736017
},
{
"name": "MO_IC_avg",
"scalars": 0.6773990053501404
},
{
"name": "acceptor_magnitude",
"scalars": -0.09076
},
{
"name": "trans_met_amt",
"scalars": 0.58591
},
{
"name": "X_a",
"scalars": 0.89
},
{
"name": "X_b",
"scalars": 1.612974229742298
},
{
"name": "X_avg",
"scalars": 1.2652495289702748
},
{
"name": "mass_a",
"scalars": 137.327
},
{
"name": "mass_b",
"scalars": 70.28448542085422
},
{
"name": "mass_avg",
"scalars": 102.52953284024439
},
{
"name": "Co:Fe_ratio",
"scalars": 0.0
},
{
"name": "Ba_amt",
"scalars": 0.92664
},
{
"name": "Co_amt",
"scalars": 0.0
},
{
"name": "Fe_amt",
"scalars": 0.58591
},
{
"name": "Zr_amt",
"scalars": 0.32332
},
{
"name": "Y_amt",
"scalars": 0.09076
},
{
"name": "A_sum",
"scalars": 0.92664
},
{
"name": "B_sum",
"scalars": 0.9999899999999999
},
{
"name": "A:B_ratio",
"scalars": 0.926649266492665
},
{
"name": "ASR",
"scalars": [
2741039.5,
8456853.0
],
"units": "$\\Omega$*cm$^2$",
"conditions": [
{
"name": "Atmosphere",
"scalars": [
"dry",
"wet"
]
},
{
"name": "Temperature ($^\\circ$C)",
"scalars": [
437,
437
]
}
]
},
{
"name": "logASR",
"scalars": [
6.437915294024879,
6.927208781597095
],
"conditions": [
{
"name": "Atmosphere",
"scalars": [
"dry",
"wet"
]
},
{
"name": "Temperature ($^\\circ$C)",
"scalars": [
437,
437
]
}
]
},
{
"name": "$E_a$",
"scalars": [
2.062098448866452
],
"units": "eV",
"conditions": [
{
"name": "Atmosphere",
"scalars": [
"dry"
]
}
]
},
{
"name": "pred_sigma_5042",
"scalars": 7.329571324464742e-06,
"units": "S/cm"
},
{
"name": "pred_sigma_5044",
"scalars": 1.6197649509423205e-05,
"units": "S/cm"
},
{
"name": "pred_logsigma_5042",
"scalars": -9.963822469465642
},
{
"name": "pred_logsigma_5044",
"scalars": -8.565882419847302
}
],
"category": "system.chemical",
"chemicalFormula": "Ba0.92664Co0.0Fe0.58591Y0.09076Zr0.32332O3"
},
{
"ids": [
{
"name": "Sample",
"value": "01533"
},
{
"name": "Point",
"value": 11
}
],
"properties": [
{
"name": "uc_vol_oxavg",
"scalars": 77.13375610466801
},
{
"name": "uc_vol_free_oxavg",
"scalars": 27.105368518143933
},
{
"name": "r_crit_oxavg",
"scalars": 0.9378721927764309
},
{
"name": "n_a_oxavg",
"scalars": 2.0
},
{
"name": "n_b_oxavg",
"scalars": 3.60876
},
{
"name": "goldschmidt_oxavg",
"scalars": 1.0274991591781837
},
{
"name": "tau_oxavg",
"scalars": 3.572220637001948
},
{
"name": "r_a_oxavg",
"scalars": 1.61
},
{
"name": "r_b_oxavg",
"scalars": 0.6715902
},
{
"name": "r_b_std_oxavg",
"scalars": 0.08512064184955614
},
{
"name": "X_cat_a_oxavg",
"scalars": 0.7715751707110065
},
{
"name": "X_cat_b_oxavg",
"scalars": 8.425283882326713
},
{
"name": "alat_oxavg",
"scalars": 4.256782822743016
},
{
"name": "tot_cat_charge_oxavg",
"scalars": 5.442080000000001
},
{
"name": "MO_ABE",
"scalars": -333.5913438
},
{
"name": "MO_IC_a",
"scalars": 0.8032113561415081
},
{
"name": "MO_IC_b",
"scalars": 0.5560913973567371
},
{
"name": "MO_IC_avg",
"scalars": 0.6742787552708419
},
{
"name": "acceptor_magnitude",
"scalars": -0.08654
},
{
"name": "trans_met_amt",
"scalars": 0.6094
},
{
"name": "X_a",
"scalars": 0.89
},
{
"name": "X_b",
"scalars": 1.6251806000000002
},
{
"name": "X_avg",
"scalars": 1.2735738211263343
},
{
"name": "mass_a",
"scalars": 137.327
},
{
"name": "mass_b",
"scalars": 69.463424699
},
{
"name": "mass_avg",
"scalars": 101.91979407876201
},
{
"name": "Co:Fe_ratio",
"scalars": 0.0
},
{
"name": "Ba_amt",
"scalars": 0.91666
},
{
"name": "Co_amt",
"scalars": 0.0
},
{
"name": "Fe_amt",
"scalars": 0.6094
},
{
"name": "Zr_amt",
"scalars": 0.30406
},
{
"name": "Y_amt",
"scalars": 0.08654
},
{
"name": "A_sum",
"scalars": 0.91666
},
{
"name": "B_sum",
"scalars": 1.0
},
{
"name": "A:B_ratio",
"scalars": 0.91666
},
{
"name": "ASR",
"scalars": [
2743238.8,
8266787.0
],
"units": "$\\Omega$*cm$^2$",
"conditions": [
{
"name": "Atmosphere",
"scalars": [
"dry",
"wet"
]
},
{
"name": "Temperature ($^\\circ$C)",
"scalars": [
437,
437
]
}
]
},
{
"name": "logASR",
"scalars": [
6.4382636147529695,
6.917336747847155
],
"conditions": [
{
"name": "Atmosphere",
"scalars": [
"dry",
"wet"
]
},
{
"name": "Temperature ($^\\circ$C)",
"scalars": [
437,
437
]
}
]
},
{
"name": "$E_a$",
"scalars": [
0.5899539401299011,
0.27150292394018316
],
"units": "eV",
"conditions": [
{
"name": "Atmosphere",
"scalars": [
"dry",
"wet"
]
}
]
},
{
"name": "pred_sigma_5042",
"scalars": 6.970571080049337e-06,
"units": "S/cm"
},
{
"name": "pred_sigma_5044",
"scalars": 1.4645222640460661e-05,
"units": "S/cm"
},
{
"name": "pred_logsigma_5042",
"scalars": -10.373112343511446
},
{
"name": "pred_logsigma_5044",
"scalars": -9.17630572137405
}
],
"category": "system.chemical",
"chemicalFormula": "Ba0.91666Co0.0Fe0.6094Y0.08654Zr0.30406O3"
},
{
"ids": [
{
"name": "Sample",
"value": "01533"
},
{
"name": "Point",
"value": 12
}
],
"properties": [
{
"name": "uc_vol_oxavg",
"scalars": 77.13375610466801
},
{
"name": "uc_vol_free_oxavg",
"scalars": 27.124889963791897
},
{
"name": "r_crit_oxavg",
"scalars": 0.9235488653614232
},
{
"name": "n_a_oxavg",
"scalars": 2.0
},
{
"name": "n_b_oxavg",
"scalars": 3.639265
},
{
"name": "goldschmidt_oxavg",
"scalars": 1.0077315775568367
},
{
"name": "tau_oxavg",
"scalars": 3.5104136246738338
},
{
"name": "r_a_oxavg",
"scalars": 1.61
},
{
"name": "r_b_oxavg",
"scalars": 0.71212125
},
{
"name": "r_b_std_oxavg",
"scalars": 0.098909233220762
},
{
"name": "X_cat_a_oxavg",
"scalars": 0.7715751707110065
},
{
"name": "X_cat_b_oxavg",
"scalars": 7.665053967261456
},
{
"name": "alat_oxavg",
"scalars": 4.256782822743016
},
{
"name": "tot_cat_charge_oxavg",
"scalars": 5.396545
},
{
"name": "MO_ABE",
"scalars": -363.3117466833333
},
{
"name": "MO_IC_a",
"scalars": 0.8032113561415081
},
{
"name": "MO_IC_b",
"scalars": 0.6052260762505047
},
{
"name": "MO_IC_avg",
"scalars": 0.6978237992434312
},
{
"name": "acceptor_magnitude",
"scalars": -0.17404
},
{
"name": "trans_met_amt",
"scalars": 0.37339
},
{
"name": "X_a",
"scalars": 0.89
},
{
"name": "X_b",
"scalars": 1.4975506
},
{
"name": "X_avg",
"scalars": 1.2133991610952606
},
{
"name": "mass_a",
"scalars": 137.327
},
{
"name": "mass_b",
"scalars": 77.610384364
},
{
"name": "mass_avg",
"scalars": 105.53984778563216
},
{
"name": "Co:Fe_ratio",
"scalars": 0.0
},
{
"name": "Ba_amt",
"scalars": 0.87864
},
{
"name": "Co_amt",
"scalars": 0.0
},
{
"name": "Fe_amt",
"scalars": 0.37339
},
{
"name": "Zr_amt",
"scalars": 0.45257
},
{
"name": "Y_amt",
"scalars": 0.17404
},
{
"name": "A_sum",
"scalars": 0.87864
},
{
"name": "B_sum",
"scalars": 1.0
},
{
"name": "A:B_ratio",
"scalars": 0.87864
},
{
"name": "ASR",
"scalars": [
2359022.0,
10769065.0
],
"units": "$\\Omega$*cm$^2$",
"conditions": [
{
"name": "Atmosphere",
"scalars": [
"dry",
"wet"
]
},
{
"name": "Temperature ($^\\circ$C)",
"scalars": [
437,
437
]
}
]
},
{
"name": "logASR",
"scalars": [
6.372731991090788,
7.032177998287032
],
"conditions": [
{
"name": "Atmosphere",
"scalars": [
"dry",
"wet"
]
},
{
"name": "Temperature ($^\\circ$C)",
"scalars": [
437,
437
]
}
]
},
{
"name": "$E_a$",
"scalars": [
0.6128224902612024,
0.26547136620953277
],
"units": "eV",
"conditions": [
{
"name": "Atmosphere",
"scalars": [
"dry",
"wet"
]
}
]
},
{
"name": "pred_sigma_5042",
"scalars": 6.184490845290336e-06,
"units": "S/cm"
},
{
"name": "pred_sigma_5044",
"scalars": 1.5026993772507991e-05,
"units": "S/cm"
},
{
"name": "pred_logsigma_5042",
"scalars": -8.807448963740452
},
{
"name": "pred_logsigma_5044",
"scalars": -9.378341345419823
}
],
"category": "system.chemical",
"chemicalFormula": "Ba0.87864Co0.0Fe0.37339Y0.17404Zr0.45257O3"
},
{
"ids": [
{
"name": "Sample",
"value": "01533"
},
{
"name": "Point",
"value": 13
}
],
"properties": [
{
"name": "uc_vol_oxavg",
"scalars": 77.13375610466801
},
{
"name": "uc_vol_free_oxavg",
"scalars": 27.1178572764841
},
{
"name": "r_crit_oxavg",
"scalars": 0.9248958953898406
},
{
"name": "n_a_oxavg",
"scalars": 2.0
},
{
"name": "n_b_oxavg",
"scalars": 3.6393700000000004
},
{
"name": "goldschmidt_oxavg",
"scalars": 1.0095641058051372
},
{
"name": "tau_oxavg",
"scalars": 3.514570634670543
},
{
"name": "r_a_oxavg",
"scalars": 1.61
},
{
"name": "r_b_oxavg",
"scalars": 0.708294
},
{
"name": "r_b_std_oxavg",
"scalars": 0.09799368102745248
},
{
"name": "X_cat_a_oxavg",
"scalars": 0.7715751707110065
},
{
"name": "X_cat_b_oxavg",
"scalars": 7.738513253200857
},
{
"name": "alat_oxavg",
"scalars": 4.256782822743016
},
{
"name": "tot_cat_charge_oxavg",
"scalars": 5.40197
},
{
"name": "MO_ABE",
"scalars": -361.0124127
},
{
"name": "MO_IC_a",
"scalars": 0.8032113561415081
},
{
"name": "MO_IC_b",
"scalars": 0.6010631657716441
},
{
"name": "MO_IC_avg",
"scalars": 0.6957600244188354
},
{
"name": "acceptor_magnitude",
"scalars": -0.16417
},
{
"name": "trans_met_amt",
"scalars": 0.39292
},
{
"name": "X_a",
"scalars": 0.89
},
{
"name": "X_b",
"scalars": 1.5084013
},
{
"name": "X_avg",
"scalars": 1.2187095625365438
},
{
"name": "mass_a",
"scalars": 137.327
},
{
"name": "mass_b",
"scalars": 76.94231263450001
},
{
"name": "mass_avg",
"scalars": 105.22968039892628
},
{
"name": "Co:Fe_ratio",
"scalars": 0.0
},
{
"name": "Ba_amt",
"scalars": 0.8813
},
{
"name": "Co_amt",
"scalars": 0.0
},
{
"name": "Fe_amt",
"scalars": 0.39292
},
{
"name": "Zr_amt",
"scalars": 0.44291
},
{
"name": "Y_amt",
"scalars": 0.16417
},
{
"name": "A_sum",
"scalars": 0.8813
},
{
"name": "B_sum",
"scalars": 1.0
},
{
"name": "A:B_ratio",
"scalars": 0.8813
},
{
"name": "ASR",
"scalars": [
3158783.5,
9228743.0
],
"units": "$\\Omega$*cm$^2$",
"conditions": [
{
"name": "Atmosphere",
"scalars": [
"dry",
"wet"
]
},
{
"name": "Temperature ($^\\circ$C)",
"scalars": [
437,
437
]
}
]
},
{
"name": "logASR",
"scalars": [
6.499519860796747,
6.965142552018356
],
"conditions": [
{
"name": "Atmosphere",
"scalars": [
"dry",
"wet"
]
},
{
"name": "Temperature ($^\\circ$C)",
"scalars": [
437,
437
]
}
]
},
{
"name": "$E_a$",
"scalars": [
0.5802332230033156,
0.32049900252095687
],
"units": "eV",
"conditions": [
{
"name": "Atmosphere",
"scalars": [
"dry",
"wet"
]
}
]
},
{
"name": "pred_sigma_5042",
"scalars": 6.2881805887926014e-06,
"units": "S/cm"
},
{
"name": "pred_sigma_5044",
"scalars": 1.3261159102425557e-05,
"units": "S/cm"
},
{
"name": "pred_logsigma_5042",
"scalars": -8.673171290076336
},
{
"name": "pred_logsigma_5044",
"scalars": -9.08755589503814
}
],
"category": "system.chemical",
"chemicalFormula": "Ba0.8813Co0.0Fe0.39292Y0.16417Zr0.44291O3"
},
{
"ids": [
{
"name": "Sample",
"value": "01533"
},
{
"name": "Point",
"value": 14
}
],
"properties": [
{
"name": "uc_vol_oxavg",
"scalars": 77.13375610466801
},
{
"name": "uc_vol_free_oxavg",
"scalars": 27.18174001046213
},
{
"name": "r_crit_oxavg",
"scalars": 0.9259073004710825
},
{
"name": "n_a_oxavg",
"scalars": 2.0
},
{
"name": "n_b_oxavg",
"scalars": 3.634113658863411
},
{
"name": "goldschmidt_oxavg",
"scalars": 1.01094416567827
},
{
"name": "tau_oxavg",
"scalars": 3.5179512378429942
},
{
"name": "r_a_oxavg",
"scalars": 1.61
},
{
"name": "r_b_oxavg",
"scalars": 0.7054228457715421
},
{
"name": "r_b_std_oxavg",
"scalars": 0.09795496007238996
},
{
"name": "X_cat_a_oxavg",
"scalars": 0.7715751707110065
},
{
"name": "X_cat_b_oxavg",
"scalars": 7.790632547961498
},
{
"name": "alat_oxavg",
"scalars": 4.256782822743016
},
{
"name": "tot_cat_charge_oxavg",
"scalars": 5.3939699999999995
},
{
"name": "MO_ABE",
"scalars": -357.973477725
},
{
"name": "MO_IC_a",
"scalars": 0.8032113561415081
},
{
"name": "MO_IC_b",
"scalars": 0.5970882343907931
},
{
"name": "MO_IC_avg",
"scalars": 0.6935656355885418
},
{
"name": "acceptor_magnitude",
"scalars": -0.15964
},
{
"name": "trans_met_amt",
"scalars": 0.4125
},
{
"name": "X_a",
"scalars": 0.89
},
{
"name": "X_b",
"scalars": 1.5186877131228687
},
{
"name": "X_avg",
"scalars": 1.2244259330184264
},
{
"name": "mass_a",
"scalars": 137.327
},
{
"name": "mass_b",
"scalars": 76.26024267157328
},
{
"name": "mass_avg",
"scalars": 104.84297515000638
},
{
"name": "Co:Fe_ratio",
"scalars": 0.0
},
{
"name": "Ba_amt",
"scalars": 0.87991
},
{
"name": "Co_amt",
"scalars": 0.0
},
{
"name": "Fe_amt",
"scalars": 0.4125
},
{
"name": "Zr_amt",
"scalars": 0.42787
},
{
"name": "Y_amt",
"scalars": 0.15964
},
{
"name": "A_sum",
"scalars": 0.87991
},
{
"name": "B_sum",
"scalars": 1.00001
},
{
"name": "A:B_ratio",
"scalars": 0.8799012009879901
},
{
"name": "ASR",
"scalars": [
3260973.2,
9484782.0
],
"units": "$\\Omega$*cm$^2$",
"conditions": [
{
"name": "Atmosphere",
"scalars": [
"dry",
"wet"
]
},
{
"name": "Temperature ($^\\circ$C)",
"scalars": [
437,
437
]
}
]
},
{
"name": "logASR",
"scalars": [
6.513347229612476,
6.977027353433951
],
"conditions": [
{
"name": "Atmosphere",
"scalars": [
"dry",
"wet"
]
},
{
"name": "Temperature ($^\\circ$C)",
"scalars": [
437,
437
]
}
]
},
{
"name": "$E_a$",
"scalars": [
0.7495119658633581,
0.3218915536389004
],
"units": "eV",
"conditions": [
{
"name": "Atmosphere",
"scalars": [
"dry",
"wet"
]
}
]
},
{
"name": "pred_sigma_5042",
"scalars": 6.3088086954779565e-06,
"units": "S/cm"
},
{
"name": "pred_sigma_5044",
"scalars": 1.3482194731984262e-05,
"units": "S/cm"
},
{
"name": "pred_logsigma_5042",
"scalars": -8.693346998091604
},
{
"name": "pred_logsigma_5044",
"scalars": -8.780823916030512
}
],
"category": "system.chemical",
"chemicalFormula": "Ba0.87991Co0.0Fe0.4125Y0.15964Zr0.42787O3"
},
{
"ids": [
{
"name": "Sample",
