Repository: jdh10791/combi_tco

# combi_tco
This is a project focused on analysis of triple conducting oxides (TCOs). TCOs are combinatorially synthesized via pulsed laser deposition (PLD) and characterized using high-throughput methods. 

/data: raw data from Meagan Papac, collected at NREL
* /conductivity: DC conductivity data
* /eis: impedance data (ASR)
* /xrd: XRD data

/scripts: python scripts for processing and analysis
* /conductivity: notebooks for DC conductivity analysis
* /eis: notebooks for EIS analysis
* /helpers: supporting modules
** calc_chemfeat.py: chemical featurization for perovskites
** fileload.py: tools for processing and loading data files
** outlier_detect.py: outlier detection algorithm

File: data/eis/pifs/ASR_Ea_Co(2,3)Fe(3,4)/PDAC_COM3_01564_oxavg_pif.json (part 1 of 10)
[
{
"ids": [
{
"name": "Sample",
"value": "01564"
},
{
"name": "Point",
"value": 1
}
],
"properties": [
{
"name": "uc_vol_oxavg",
"scalars": 77.13375610466801
},
{
"name": "uc_vol_free_oxavg",
"scalars": 32.50163882401954
},
{
"name": "r_crit_oxavg",
"scalars": 0.9355145037053748
},
{
"name": "n_a_oxavg",
"scalars": 2.0
},
{
"name": "n_b_oxavg",
"scalars": 2.973030269697303
},
{
"name": "goldschmidt_oxavg",
"scalars": 1.0244487774536502
},
{
"name": "tau_oxavg",
"scalars": 3.5746880899777236
},
{
"name": "r_a_oxavg",
"scalars": 1.61
},
{
"name": "r_b_oxavg",
"scalars": 0.6783759662403377
},
{
"name": "r_b_std_oxavg",
"scalars": 0.06387570142743812
},
{
"name": "X_cat_a_oxavg",
"scalars": 0.7715751707110065
},
{
"name": "X_cat_b_oxavg",
"scalars": 6.84615327724877
},
{
"name": "alat_oxavg",
"scalars": 4.256782822743016
},
{
"name": "tot_cat_charge_oxavg",
"scalars": 4.494439999999999
},
{
"name": "MO_ABE",
"scalars": -277.99719686388886
},
{
"name": "MO_IC_a",
"scalars": 0.8032113561415081
},
{
"name": "MO_IC_b",
"scalars": 0.5033288483132772
},
{
"name": "MO_IC_avg",
"scalars": 0.6328896053302913
},
{
"name": "acceptor_magnitude",
"scalars": -0.03526
},
{
"name": "trans_met_amt",
"scalars": 0.8069999999999999
},
{
"name": "X_a",
"scalars": 0.89
},
{
"name": "X_b",
"scalars": 1.7590281097189029
},
{
"name": "X_avg",
"scalars": 1.3835746010109615
},
{
"name": "mass_a",
"scalars": 137.327
},
{
"name": "mass_b",
"scalars": 64.40821525174749
},
{
"name": "mass_avg",
"scalars": 95.91192989373546
},
{
"name": "Co:Fe_ratio",
"scalars": 2.688636986927507
},
{
"name": "Ba_amt",
"scalars": 0.76069
},
{
"name": "Co_amt",
"scalars": 0.58822
},
{
"name": "Fe_amt",
"scalars": 0.21878
},
{
"name": "Zr_amt",
"scalars": 0.15775
},
{
"name": "Y_amt",
"scalars": 0.03526
},
{
"name": "A_sum",
"scalars": 0.76069
},
{
"name": "B_sum",
"scalars": 1.0000099999999998
},
{
"name": "A:B_ratio",
"scalars": 0.7606823931760683
},
{
"name": "ASR",
"scalars": [
130753.09,
41061.871
],
"units": "$\\Omega$*cm$^2$",
"conditions": [
{
"name": "Atmosphere",
"scalars": [
"dry",
"wet"
]
},
{
"name": "Temperature ($^\\circ$C)",
"scalars": [
437,
437
]
}
]
},
{
"name": "logASR",
"scalars": [
5.116451961050532,
4.613438734281114
],
"conditions": [
{
"name": "Atmosphere",
"scalars": [
"dry",
"wet"
]
},
{
"name": "Temperature ($^\\circ$C)",
"scalars": [
437,
437
]
}
]
},
{
"name": "$E_a$",
"scalars": [
0.8237016516637082
],
"units": "eV",
"conditions": [
{
"name": "Atmosphere",
"scalars": [
"wet"
]
}
]
},
{
"name": "pred_sigma_5042",
"scalars": 2.2819127218006745e-05,
"units": "S/cm"
},
{
"name": "pred_sigma_5044",
"scalars": 3.59355417738997e-05,
"units": "S/cm"
},
{
"name": "pred_logsigma_5042",
"scalars": -6.151883490458018
},
{
"name": "pred_logsigma_5044",
"scalars": -4.362399215648844
}
],
"category": "system.chemical",
"chemicalFormula": "Ba0.76069Co0.58822Fe0.21878Y0.03526Zr0.15775O3"
},
{
"ids": [
{
"name": "Sample",
"value": "01564"
},
{
"name": "Point",
"value": 2
}
],
"properties": [
{
"name": "uc_vol_oxavg",
"scalars": 77.13375610466801
},
{
"name": "uc_vol_free_oxavg",
"scalars": 32.59475924257252
},
{
"name": "r_crit_oxavg",
"scalars": 0.936168189003202
},
{
"name": "n_a_oxavg",
"scalars": 2.0
},
{
"name": "n_b_oxavg",
"scalars": 3.0084400000000002
},
{
"name": "goldschmidt_oxavg",
"scalars": 1.0253381064951903
},
{
"name": "tau_oxavg",
"scalars": 3.576704794856263
},
{
"name": "r_a_oxavg",
"scalars": 1.61
},
{
"name": "r_b_oxavg",
"scalars": 0.6765184500000001
},
{
"name": "r_b_std_oxavg",
"scalars": 0.0617267887899203
},
{
"name": "X_cat_a_oxavg",
"scalars": 0.7715751707110065
},
{
"name": "X_cat_b_oxavg",
"scalars": 6.944930107928874
},
{
"name": "alat_oxavg",
"scalars": 4.256782822743016
},
{
"name": "tot_cat_charge_oxavg",
"scalars": 4.48028
},
{
"name": "MO_ABE",
"scalars": -278.6209943166666
},
{
"name": "MO_IC_a",
"scalars": 0.8032113561415081
},
{
"name": "MO_IC_b",
"scalars": 0.5053160879307292
},
{
"name": "MO_IC_avg",
"scalars": 0.6316047912014309
},
{
"name": "acceptor_magnitude",
"scalars": -0.02772
},
{
"name": "trans_met_amt",
"scalars": 0.7978799999999999
},
{
"name": "X_a",
"scalars": 0.89
},
{
"name": "X_b",
"scalars": 1.7541358000000002
},
{
"name": "X_avg",
"scalars": 1.3877970182957742
},
{
"name": "mass_a",
"scalars": 137.327
},
{
"name": "mass_b",
"scalars": 64.6760657175
},
{
"name": "mass_avg",
"scalars": 95.47545483518824
},
{
"name": "Co:Fe_ratio",
"scalars": 2.4246716456348185
},
{
"name": "Ba_amt",
"scalars": 0.73592
},
{
"name": "Co_amt",
"scalars": 0.5649
},
{
"name": "Fe_amt",
"scalars": 0.23298
},
{
"name": "Zr_amt",
"scalars": 0.1744
},
{
"name": "Y_amt",
"scalars": 0.02772
},
{
"name": "A_sum",
"scalars": 0.73592
},
{
"name": "B_sum",
"scalars": 0.9999999999999999
},
{
"name": "A:B_ratio",
"scalars": 0.7359200000000001
},
{
"name": "ASR",
"scalars": [
242028.3,
2062506.8
],
"units": "$\\Omega$*cm$^2$",
"conditions": [
{
"name": "Atmosphere",
"scalars": [
"dry",
"wet"
]
},
{
"name": "Temperature ($^\\circ$C)",
"scalars": [
437,
437
]
}
]
},
{
"name": "logASR",
"scalars": [
5.383866150340982,
6.314395389075349
],
"conditions": [
{
"name": "Atmosphere",
"scalars": [
"dry",
"wet"
]
},
{
"name": "Temperature ($^\\circ$C)",
"scalars": [
437,
437
]
}
]
},
{
"name": "$E_a$",
"scalars": [],
"units": "eV",
"conditions": [
{
"name": "Atmosphere",
"scalars": []
}
]
},
{
"name": "pred_sigma_5042",
"scalars": 2.3059642141670865e-05,
"units": "S/cm"
},
{
"name": "pred_sigma_5044",
"scalars": 3.74501388665091e-05,
"units": "S/cm"
},
{
"name": "pred_logsigma_5042",
"scalars": -6.151490297709927
},
{
"name": "pred_logsigma_5044",
"scalars": -4.361614740458004
}
],
"category": "system.chemical",
"chemicalFormula": "Ba0.73592Co0.5649Fe0.23298Y0.02772Zr0.1744O3"
},
{
"ids": [
{
"name": "Sample",
"value": "01564"
},
{
"name": "Point",
"value": 3
}
],
"properties": [
{
"name": "uc_vol_oxavg",
"scalars": 77.13375610466801
},
{
"name": "uc_vol_free_oxavg",
"scalars": 32.162311183662695
},
{
"name": "r_crit_oxavg",
"scalars": 0.9370574854130942
},
{
"name": "n_a_oxavg",
"scalars": 2.0
},
{
"name": "n_b_oxavg",
"scalars": 3.0300850000000006
},
{
"name": "goldschmidt_oxavg",
"scalars": 1.0265596318643158
},
{
"name": "tau_oxavg",
"scalars": 3.580176855210149
},
{
"name": "r_a_oxavg",
"scalars": 1.61
},
{
"name": "r_b_oxavg",
"scalars": 0.6739981000000002
},
{
"name": "r_b_std_oxavg",
"scalars": 0.06207098353068485
},
{
"name": "X_cat_a_oxavg",
"scalars": 0.7715751707110065
},
{
"name": "X_cat_b_oxavg",
"scalars": 7.049684532310506
},
{
"name": "alat_oxavg",
"scalars": 4.256782822743016
},
{
"name": "tot_cat_charge_oxavg",
"scalars": 4.558205
},
{
"name": "MO_ABE",
"scalars": -280.3572012222222
},
{
"name": "MO_IC_a",
"scalars": 0.8032113561415081
},
{
"name": "MO_IC_b",
"scalars": 0.5043443889342994
},
{
"name": "MO_IC_avg",
"scalars": 0.6337914003536048
},
{
"name": "acceptor_magnitude",
"scalars": -0.02626
},
{
"name": "trans_met_amt",
"scalars": 0.80519
},
{
"name": "X_a",
"scalars": 0.89
},
{
"name": "X_b",
"scalars": 1.7567594000000002
},
{
"name": "X_avg",
"scalars": 1.381343491717969
},
{
"name": "mass_a",
"scalars": 137.327
},
{
"name": "mass_b",
"scalars": 64.34720715770001
},
{
"name": "mass_avg",
"scalars": 95.95664250518692
},
{
"name": "Co:Fe_ratio",
"scalars": 2.0484609851209634
},
{
"name": "Ba_amt",
"scalars": 0.76406
},
{
"name": "Co_amt",
"scalars": 0.54106
},
{
"name": "Fe_amt",
"scalars": 0.26413
},
{
"name": "Zr_amt",
"scalars": 0.16855
},
{
"name": "Y_amt",
"scalars": 0.02626
},
{
"name": "A_sum",
"scalars": 0.76406
},
{
"name": "B_sum",
"scalars": 0.9999999999999999
},
{
"name": "A:B_ratio",
"scalars": 0.7640600000000001
},
{
"name": "ASR",
"scalars": [
550501.25,
4712448.5
],
"units": "$\\Omega$*cm$^2$",
"conditions": [
{
"name": "Atmosphere",
"scalars": [
"dry",
"wet"
]
},
{
"name": "Temperature ($^\\circ$C)",
"scalars": [
437,
437
]
}
]
},
{
"name": "logASR",
"scalars": [
5.740758309443077,
6.673246617051933
],
"conditions": [
{
"name": "Atmosphere",
"scalars": [
"dry",
"wet"
]
},
{
"name": "Temperature ($^\\circ$C)",
"scalars": [
437,
437
]
}
]
},
{
"name": "$E_a$",
"scalars": [],
"units": "eV",
"conditions": [
{
"name": "Atmosphere",
"scalars": []
}
]
},
{
"name": "pred_sigma_5042",
"scalars": 2.720190817442249e-05,
"units": "S/cm"
},
{
"name": "pred_sigma_5044",
"scalars": 3.5526541753489825e-05,
"units": "S/cm"
},
{
"name": "pred_logsigma_5042",
"scalars": -6.131259496183211
},
{
"name": "pred_logsigma_5044",
"scalars": -4.499850311068694
}
],
"category": "system.chemical",
"chemicalFormula": "Ba0.76406Co0.54106Fe0.26413Y0.02626Zr0.16855O3"
},
{
"ids": [
{
"name": "Sample",
"value": "01564"
},
{
"name": "Point",
"value": 4
}
],
"properties": [
{
"name": "uc_vol_oxavg",
"scalars": 77.13375610466801
},
{
"name": "uc_vol_free_oxavg",
"scalars": 32.09867364505306
},
{
"name": "r_crit_oxavg",
"scalars": 0.9370185491404833
},
{
"name": "n_a_oxavg",
"scalars": 2.0
},
{
"name": "n_b_oxavg",
"scalars": 3.0715450000000004
},
{
"name": "goldschmidt_oxavg",
"scalars": 1.026470078173268
},
{
"name": "tau_oxavg",
"scalars": 3.5777841202109135
},
{
"name": "r_a_oxavg",
"scalars": 1.61
},
{
"name": "r_b_oxavg",
"scalars": 0.6740884
},
{
"name": "r_b_std_oxavg",
"scalars": 0.06620892092926899
},
{
"name": "X_cat_a_oxavg",
"scalars": 0.7715751707110065
},
{
"name": "X_cat_b_oxavg",
"scalars": 7.150771731794739
},
{
"name": "alat_oxavg",
"scalars": 4.256782822743016
},
{
"name": "tot_cat_charge_oxavg",
"scalars": 4.569464999999999
},
{
"name": "MO_ABE",
"scalars": -281.6959546555555
},
{
"name": "MO_IC_a",
"scalars": 0.8032113561415081
},
{
"name": "MO_IC_b",
"scalars": 0.5080524551699601
},
{
"name": "MO_IC_avg",
"scalars": 0.6344488338588099
},
{
"name": "acceptor_magnitude",
"scalars": -0.0341
},
{
"name": "trans_met_amt",
"scalars": 0.79227
},
{
"name": "X_a",
"scalars": 0.89
},
{
"name": "X_b",
"scalars": 1.7472949999999998
},
{
"name": "X_avg",
"scalars": 1.3801741606440399
},
{
"name": "mass_a",
"scalars": 137.327
},
{
"name": "mass_b",
"scalars": 64.6538312679
},
{
"name": "mass_avg",
"scalars": 95.77478112015142
},
{
"name": "Co:Fe_ratio",
"scalars": 1.6943376976704643
},
{
"name": "Ba_amt",
"scalars": 0.74896
},
{
"name": "Co_amt",
"scalars": 0.49822
},
{
"name": "Fe_amt",
"scalars": 0.29405
},
{
"name": "Zr_amt",
"scalars": 0.17363
},
{
"name": "Y_amt",
"scalars": 0.0341
},
{
"name": "A_sum",
"scalars": 0.74896
},
{
"name": "B_sum",
"scalars": 1.0
},
{
"name": "A:B_ratio",
"scalars": 0.74896
},
{
"name": "ASR",
"scalars": [
195155.73,
652320.31
],
"units": "$\\Omega$*cm$^2$",
"conditions": [
{
"name": "Atmosphere",
"scalars": [
"dry",
"wet"
]
},
{
"name": "Temperature ($^\\circ$C)",
"scalars": [
437,
437
]
}
]
},
{
"name": "logASR",
"scalars": [
5.290381307197325,
5.814460900496445
],
"conditions": [
{
"name": "Atmosphere",
"scalars": [
"dry",
"wet"
]
},
{
"name": "Temperature ($^\\circ$C)",
"scalars": [
437,
437
]
}
]
},
{
"name": "$E_a$",
"scalars": [
0.3422715676641947,
0.2904127750174076
],
"units": "eV",
"conditions": [
{
"name": "Atmosphere",
"scalars": [
"dry",
"wet"
]
}
]
},
{
"name": "pred_sigma_5042",
"scalars": 2.4712589885184827e-05,
"units": "S/cm"
},
{
"name": "pred_sigma_5044",
"scalars": 2.8682288845572082e-05,
"units": "S/cm"
},
{
"name": "pred_logsigma_5042",
"scalars": -6.131492809160308
},
{
"name": "pred_logsigma_5044",
"scalars": -4.979334209923668
}
],
"category": "system.chemical",
"chemicalFormula": "Ba0.74896Co0.49822Fe0.29405Y0.0341Zr0.17363O3"
},
{
"ids": [
{
"name": "Sample",
"value": "01564"
},
{
"name": "Point",
"value": 5
}
],
"properties": [
{
"name": "uc_vol_oxavg",
"scalars": 77.13375610466801
},
{
"name": "uc_vol_free_oxavg",
"scalars": 31.82796096125493
},
{
"name": "r_crit_oxavg",
"scalars": 0.9374652126913375
},
{
"name": "n_a_oxavg",
"scalars": 2.0
},
{
"name": "n_b_oxavg",
"scalars": 3.084570845708457
},
{
"name": "goldschmidt_oxavg",
"scalars": 1.0270755500973539
},
{
"name": "tau_oxavg",
"scalars": 3.579030134183947
},
{
"name": "r_a_oxavg",
"scalars": 1.61
},
{
"name": "r_b_oxavg",
"scalars": 0.6728181781817819
},
{
"name": "r_b_std_oxavg",
"scalars": 0.0702652768018616
},
{
"name": "X_cat_a_oxavg",
"scalars": 0.7715751707110065
},
{
"name": "X_cat_b_oxavg",
"scalars": 7.233698837187741
},
{
"name": "alat_oxavg",
"scalars": 4.256782822743016
},
{
"name": "tot_cat_charge_oxavg",
"scalars": 4.617979999999999
},
{
"name": "MO_ABE",
"scalars": -281.2417890472222
},
{
"name": "MO_IC_a",
"scalars": 0.8032113561415081
},
{
"name": "MO_IC_b",
"scalars": 0.5068056305939546
},
{
"name": "MO_IC_avg",
"scalars": 0.635440323266674
},
{
"name": "acceptor_magnitude",
"scalars": -0.04311
},
{
"name": "trans_met_amt",
"scalars": 0.80338
},
{
"name": "X_a",
"scalars": 0.89
},
{
"name": "X_b",
"scalars": 1.7504831048310483
},
{
"name": "X_avg",
"scalars": 1.3770490912487052
},
{
"name": "mass_a",
"scalars": 137.327
},
{
"name": "mass_b",
"scalars": 64.15437916819168
},
{
"name": "mass_avg",
"scalars": 95.90996545239457
},
{
"name": "Co:Fe_ratio",
"scalars": 1.4142925832431783
},
{
"name": "Ba_amt",
"scalars": 0.76672
},
{
"name": "Co_amt",
"scalars": 0.47062
},
{
"name": "Fe_amt",
"scalars": 0.33276
},
{
"name": "Zr_amt",
"scalars": 0.1535
},
{
"name": "Y_amt",
"scalars": 0.04311
},
{
"name": "A_sum",
"scalars": 0.76672
},
{
"name": "B_sum",
"scalars": 0.9999899999999999
},
{
"name": "A:B_ratio",
"scalars": 0.7667276672766727
},
{
"name": "ASR",
"scalars": [
242813.7,
582821.31
],
"units": "$\\Omega$*cm$^2$",
"conditions": [
{
"name": "Atmosphere",
"scalars": [
"dry",
"wet"
]
},
{
"name": "Temperature ($^\\circ$C)",
"scalars": [
437,
437
]
}
]
},
{
"name": "logASR",
"scalars": [
5.385273186795924,
5.765535422724262
],
"conditions": [
{
"name": "Atmosphere",
"scalars": [
"dry",
"wet"
]
},
{
"name": "Temperature ($^\\circ$C)",
"scalars": [
437,
437
]
}
]
},
{
"name": "$E_a$",
"scalars": [
0.3311627298796438,
0.35562465234117263
],
"units": "eV",
"conditions": [
{
"name": "Atmosphere",
"scalars": [
"dry",
"wet"
]
}
]
},
{
"name": "pred_sigma_5042",
"scalars": 2.084518997556299e-05,
"units": "S/cm"
},
{
"name": "pred_sigma_5044",
"scalars": 1.3384432100728346e-05,
"units": "S/cm"
},
{
"name": "pred_logsigma_5042",
"scalars": -6.139492387404583
},
{
"name": "pred_logsigma_5044",
"scalars": -4.827432219465655
}
],
"category": "system.chemical",
"chemicalFormula": "Ba0.76672Co0.47062Fe0.33276Y0.04311Zr0.1535O3"
},
{
"ids": [
{
"name": "Sample",
"value": "01564"
},
{
"name": "Point",
"value": 6
}
],
"properties": [
{
"name": "uc_vol_oxavg",
"scalars": 77.13375610466801
},
{
"name": "uc_vol_free_oxavg",
"scalars": 31.43940297368033
},
{
"name": "r_crit_oxavg",
"scalars": 0.9380917141302682
},
{
"name": "n_a_oxavg",
"scalars": 2.0
},
{
"name": "n_b_oxavg",
"scalars": 3.154363456365436
},
{
"name": "goldschmidt_oxavg",
"scalars": 1.027916502334242
},
{
"name": "tau_oxavg",
"scalars": 3.5802632283995885
},
{
"name": "r_a_oxavg",
"scalars": 1.61
},
{
"name": "r_b_oxavg",
"scalars": 0.6710320896791031
},
{
"name": "r_b_std_oxavg",
"scalars": 0.06859164435903115
},
{
"name": "X_cat_a_oxavg",
"scalars": 0.7715751707110065
},
{
"name": "X_cat_b_oxavg",
"scalars": 7.40078154635788
},
{
"name": "alat_oxavg",
"scalars": 4.256782822743016
},
{
"name": "tot_cat_charge_oxavg",
"scalars": 4.687635
},
{
"name": "MO_ABE",
"scalars": -287.1004445583333
},
{
"name": "MO_IC_a",
"scalars": 0.8032113561415081
},
{
"name": "MO_IC_b",
"scalars": 0.512454134733927
},
{
"name": "MO_IC_avg",
"scalars": 0.6386267351513769
},
{
"name": "acceptor_magnitude",
"scalars": -0.0362
},
{
"name": "trans_met_amt",
"scalars": 0.7785299999999999
},
{
"name": "X_a",
"scalars": 0.89
},
{
"name": "X_b",
"scalars": 1.7362879371206288
},
{
"name": "X_avg",
"scalars": 1.3690456405698987
},
{
"name": "mass_a",
"scalars": 137.327
},
{
"name": "mass_b",
"scalars": 64.89433117178828
},
{
"name": "mass_avg",
"scalars": 96.32611517697536
},
{
"name": "Co:Fe_ratio",
"scalars": 1.1725408120552532
},
{
"name": "Ba_amt",
"scalars": 0.76662
},
{
"name": "Co_amt",
"scalars": 0.42018
},
{
"name": "Fe_amt",
"scalars": 0.35835
},
{
"name": "Zr_amt",
"scalars": 0.18528
},
{
"name": "Y_amt",
"scalars": 0.0362
},
{
"name": "A_sum",
"scalars": 0.76662
},
{
"name": "B_sum",
"scalars": 1.00001
},
{
"name": "A:B_ratio",
"scalars": 0.7666123338766612
},
{
"name": "ASR",
"scalars": [
532908.38,
1198517.6
],
"units": "$\\Omega$*cm$^2$",
"conditions": [
{
"name": "Atmosphere",
"scalars": [
"dry",
"wet"
]
},
{
"name": "Temperature ($^\\circ$C)",
"scalars": [
437,
437
]
}
]
},
{
"name": "logASR",
"scalars": [
5.726652549588151,
6.078644415947277
],
"conditions": [
{
"name": "Atmosphere",
"scalars": [
"dry",
"wet"
]
},
{
"name": "Temperature ($^\\circ$C)",
"scalars": [
437,
437
]
}
]
},
{
"name": "$E_a$",
"scalars": [
0.29883111194103523,
0.30272382198608644
],
"units": "eV",
"conditions": [
{
"name": "Atmosphere",
"scalars": [
"dry",
"wet"
]
}
]
},
{
"name": "pred_sigma_5042",
"scalars": 1.7662401066333185e-05,
"units": "S/cm"
},
{
"name": "pred_sigma_5044",
"scalars": 1.3349130370361127e-05,
"units": "S/cm"
},
{
"name": "pred_logsigma_5042",
"scalars": -6.2257258606870245
},
{
"name": "pred_logsigma_5044",
"scalars": -4.847852538167946
}
],
"category": "system.chemical",
"chemicalFormula": "Ba0.76662Co0.42018Fe0.35835Y0.0362Zr0.18528O3"
},
{
"ids": [
{
"name": "Sample",
"value": "01564"
},
{
"name": "Point",
"value": 7
}
],
"properties": [
{
"name": "uc_vol_oxavg",
"scalars": 77.13375610466801
},
{
"name": "uc_vol_free_oxavg",
"scalars": 31.182084238916403
},
{
"name": "r_crit_oxavg",
"scalars": 0.9373687936990349
},
{
"name": "n_a_oxavg",
"scalars": 2.0
},
{
"name": "n_b_oxavg",
"scalars": 3.202232977670223
},
{
"name": "goldschmidt_oxavg",
"scalars": 1.0268752372258882
},
{
"name": "tau_oxavg",
"scalars": 3.5744407689793807
},
{
"name": "r_a_oxavg",
"scalars": 1.61
},
{
"name": "r_b_oxavg",
"scalars": 0.6730537944620554
},
{
"name": "r_b_std_oxavg",
"scalars": 0.07399591121909788
},
{
"name": "X_cat_a_oxavg",
"scalars": 0.7715751707110065
},
{
"name": "X_cat_b_oxavg",
"scalars": 7.479769116512457
},
{
"name": "alat_oxavg",
"scalars": 4.256782822743016
},
{
"name": "tot_cat_charge_oxavg",
"scalars": 4.730645
},
{
"name": "MO_ABE",
"scalars": -291.20460357222225
},
{
"name": "MO_IC_a",
"scalars": 0.8032113561415081
},
{
"name": "MO_IC_b",
"scalars": 0.5188655460628415
},
{
"name": "MO_IC_avg",
"scalars": 0.6420342483664443
},
{
"name": "acceptor_magnitude",
"scalars": -0.04981
},
{
"name": "trans_met_amt",
"scalars": 0.7534700000000001
},
{
"name": "X_a",
"scalars": 0.89
},
{
"name": "X_b",
"scalars": 1.7198135018649814
},
{
"name": "X_avg",
"scalars": 1.3603671919283529
},
{
"name": "mass_a",
"scalars": 137.327
},
{
"name": "mass_b",
"scalars": 65.59820470630294
},
{
"name": "mass_avg",
"scalars": 96.66862080169483
},
{
"name": "Co:Fe_ratio",
"scalars": 0.9711961071578066
},
{
"name": "Ba_amt",
"scalars": 0.76419
},
{
"name": "Co_amt",
"scalars": 0.37123
},
{
"name": "Fe_amt",
"scalars": 0.38224
},
{
"name": "Zr_amt",
"scalars": 0.19673
},
{
"name": "Y_amt",
"scalars": 0.04981
},
{
"name": "A_sum",
"scalars": 0.76419
},
{
"name": "B_sum",
"scalars": 1.00001
},
{
"name": "A:B_ratio",
"scalars": 0.7641823581764182
},
{
"name": "ASR",
"scalars": [
5120167.5,
3575178.8
],
"units": "$\\Omega$*cm$^2$",
"conditions": [
{
"name": "Atmosphere",
"scalars": [
"dry",
"wet"
]
},
{
"name": "Temperature ($^\\circ$C)",
"scalars": [
437,
437
]
}
]
},
{
"name": "logASR",
"scalars": [
6.709284168619549,
6.55329776639209
],
"conditions": [
{
"name": "Atmosphere",
"scalars": [
"dry",
"wet"
]
},
{
"name": "Temperature ($^\\circ$C)",
"scalars": [
437,
437
]
}
]
},
{
"name": "$E_a$",
"scalars": [
0.1784007864972112
],
"units": "eV",
"conditions": [
{
"name": "Atmosphere",
"scalars": [
"wet"
]
}
]
},
{
"name": "pred_sigma_5042",
"scalars": 1.5791412609778448e-05,
"units": "S/cm"
},
{
"name": "pred_sigma_5044",
"scalars": 1.3102664303271882e-05,
"units": "S/cm"
},
{
"name": "pred_logsigma_5042",
"scalars": -6.113295633587785
},
{
"name": "pred_logsigma_5044",
"scalars": -4.871454614503818
}
],
"category": "system.chemical",
"chemicalFormula": "Ba0.76419Co0.37123Fe0.38224Y0.04981Zr0.19673O3"
},
{
"ids": [
{
"name": "Sample",
"value": "01564"
},
{
"name": "Point",
"value": 8
}
],
"properties": [
{
"name": "uc_vol_oxavg",
"scalars": 77.13375610466801
},
{
"name": "uc_vol_free_oxavg",
"scalars": 30.56800747420361
},
{
"name": "r_crit_oxavg",
"scalars": 0.9404065423779943
},
{
"name": "n_a_oxavg",
"scalars": 2.0
},
{
"name": "n_b_oxavg",
"scalars": 3.241555
},
{
"name": "goldschmidt_oxavg",
"scalars": 1.0311227703199444
},
{
"name": "tau_oxavg",
"scalars": 3.590976405658747
},
{
"name": "r_a_oxavg",
"scalars": 1.61
},
{
"name": "r_b_oxavg",
"scalars": 0.6644881
},
{
"name": "r_b_std_oxavg",
"scalars": 0.06678763968992238
},
{
"name": "X_cat_a_oxavg",
"scalars": 0.7715751707110065
},
{
"name": "X_cat_b_oxavg",
"scalars": 7.725761714521774
},
{
"name": "alat_oxavg",
"scalars": 4.256782822743016
},
{
"name": "tot_cat_charge_oxavg",
"scalars": 4.845975
},
{
"name": "MO_ABE",
"scalars": -292.10642185555554
},
{
"name": "MO_IC_a",
"scalars": 0.8032113561415081
},
{
"name": "MO_IC_b",
"scalars": 0.5135322195077314
},
{
"name": "MO_IC_avg",
"scalars": 0.6424758499386923
},
{
"name": "acceptor_magnitude",
"scalars": -0.02912
},
{
"name": "trans_met_amt",
"scalars": 0.7804500000000001
},
{
"name": "X_a",
"scalars": 0.89
},
{
"name": "X_b",
"scalars": 1.7339767999999998
},
{
"name": "X_avg",
"scalars": 1.3583010304015624
},
{
"name": "mass_a",
"scalars": 137.327
},
{
"name": "mass_b",
"scalars": 64.5921618465
},
{
"name": "mass_avg",
"scalars": 96.9683080864605
},
{
"name": "Co:Fe_ratio",
"scalars": 0.7683244590461086
},
{
"name": "Ba_amt",
"scalars": 0.80221
},
{
"name": "Co_amt",
"scalars": 0.3391
},
{
"name": "Fe_amt",
"scalars": 0.44135
},
{
"name": "Zr_amt",
"scalars": 0.19043
},
{
"name": "Y_amt",
"scalars": 0.02912
},
{
"name": "A_sum",
"scalars": 0.80221
},
{
"name": "B_sum",
"scalars": 1.0
},
{
"name": "A:B_ratio",
"scalars": 0.80221
},
{
"name": "ASR",
"scalars": [
3574818.2,
36549.289
],
"units": "$\\Omega$*cm$^2$",
"conditions": [
{
"name": "Atmosphere",
"scalars": [
"dry",
"wet"
]
},
{
"name": "Temperature ($^\\circ$C)",
"scalars": [
437,
437
]
}
]
},
{
"name": "logASR",
"scalars": [
6.553253960334462,
4.562878932966108
],
"conditions": [
{
"name": "Atmosphere",
"scalars": [
"dry",
"wet"
]
},
{
"name": "Temperature ($^\\circ$C)",
"scalars": [
437,
437
]
}
]
},
{
"name": "$E_a$",
"scalars": [],
"units": "eV",
"conditions": [
{
"name": "Atmosphere",
"scalars": []
}
]
},
{
"name": "pred_sigma_5042",
"scalars": 1.6670184555330993e-05,
"units": "S/cm"
},
{
"name": "pred_sigma_5044",
"scalars": 3.739453523071474e-05,
"units": "S/cm"
},
{
"name": "pred_logsigma_5042",
"scalars": -6.223690181297704
},
{
"name": "pred_logsigma_5044",
"scalars": -5.065813030534352
}
],
"category": "system.chemical",
"chemicalFormula": "Ba0.80221Co0.3391Fe0.44135Y0.02912Zr0.19043O3"
},
{
"ids": [
{
"name": "Sample",
"value": "01564"
},
{
"name": "Point",
"value": 9
}
],
"properties": [
{
"name": "uc_vol_oxavg",
"scalars": 77.13375610466801
},
{
"name": "uc_vol_free_oxavg",
"scalars": 30.115943062939905
},
{
"name": "r_crit_oxavg",
"scalars": 0.9406110050308257
},
{
"name": "n_a_oxavg",
"scalars": 2.0
},
{
"name": "n_b_oxavg",
"scalars": 3.3019849999999997
},
{
"name": "goldschmidt_oxavg",
"scalars": 1.0313866572124393
},
{
"name": "tau_oxavg",
"scalars": 3.5907256525968902
},
{
"name": "r_a_oxavg",
"scalars": 1.61
},
{
"name": "r_b_oxavg",
"scalars": 0.6638997
},
{
"name": "r_b_std_oxavg",
"scalars": 0.06829794848452145
},
{
"name": "X_cat_a_oxavg",
"scalars": 0.7715751707110065
},
{
"name": "X_cat_b_oxavg",
"scalars": 7.869517669095141
},
{
"name": "alat_oxavg",
"scalars": 4.256782822743016
},
{
"name": "tot_cat_charge_oxavg",
"scalars": 4.925385
},
{
"name": "MO_ABE",
"scalars": -297.36398346666664
},
{
"name": "MO_IC_a",
"scalars": 0.8032113561415081
},
{
"name": "MO_IC_b",
"scalars": 0.5188086293720247
},
{
"name": "MO_IC_avg",
"scalars": 0.646230218663182
},
{
"name": "acceptor_magnitude",
"scalars": -0.03216
},
{
"name": "trans_met_amt",
"scalars": 0.7596700000000001
},
{
"name": "X_a",
"scalars": 0.89
},
{
"name": "X_b",
"scalars": 1.7205984
},
{
"name": "X_avg",
"scalars": 1.3484635425291163
},
{
"name": "mass_a",
"scalars": 137.327
},
{
"name": "mass_b",
"scalars": 65.1563688999
},
{
"name": "mass_avg",
"scalars": 97.49113804708284
},
{
"name": "Co:Fe_ratio",
"scalars": 0.6038636123720046
},
{
"name": "Ba_amt",
"scalars": 0.8117
},
{
"name": "Co_amt",
"scalars": 0.28602
},
{
"name": "Fe_amt",
"scalars": 0.47365
},
{
"name": "Zr_amt",
"scalars": 0.20817
},
{
"name": "Y_amt",
"scalars": 0.03216
},
{
"name": "A_sum",
"scalars": 0.8117
},
{
"name": "B_sum",
"scalars": 1.0
},
{
"name": "A:B_ratio",
"scalars": 0.8117
},
{
"name": "ASR",
"scalars": [
18712582.0,
3324747.5
],
"units": "$\\Omega$*cm$^2$",
"conditions": [
{
"name": "Atmosphere",
"scalars": [
"dry",
"wet"
]
},
{
"name": "Temperature ($^\\circ$C)",
"scalars": [
437,
437
]
}
]
},
{
"name": "logASR",
"scalars": [
7.272133716467715,
6.521758668129154
],
"conditions": [
{
"name": "Atmosphere",
"scalars": [
"dry",
"wet"
]
},
{
"name": "Temperature ($^\\circ$C)",
"scalars": [
437,
437
]
}
]
},
{
"name": "$E_a$",
"scalars": [
0.3064109254917603
],
"units": "eV",
"conditions": [
{
"name": "Atmosphere",
"scalars": [
"wet"
]
}
]
},
{
"name": "pred_sigma_5042",
"scalars": 1.5646404341745005e-05,
"units": "S/cm"
},
{
"name": "pred_sigma_5044",
"scalars": 3.350362633196483e-05,
"units": "S/cm"
},
{
"name": "pred_logsigma_5042",
"scalars": -6.4103094847328235
},
{
"name": "pred_logsigma_5044",
"scalars": -5.375789885496187
}
],
"category": "system.chemical",
"chemicalFormula": "Ba0.8117Co0.28602Fe0.47365Y0.03216Zr0.20817O3"
},
{
"ids": [
{
"name": "Sample",
"value": "01564"
},
{
"name": "Point",
"value": 10
}
],
"properties": [
{
"name": "uc_vol_oxavg",
"scalars": 77.13375610466801
},
{
"name": "uc_vol_free_oxavg",
"scalars": 30.004541678164756
},
{
"name": "r_crit_oxavg",
"scalars": 0.9392003980790917
},
{
"name": "n_a_oxavg",
"scalars": 2.0
},
{
"name": "n_b_oxavg",
"scalars": 3.3353699999999997
},
{
"name": "goldschmidt_oxavg",
"scalars": 1.0293882741859082
},
{
"name": "tau_oxavg",
"scalars": 3.581434164460667
},
{
"name": "r_a_oxavg",
"scalars": 1.61
},
{
"name": "r_b_oxavg",
"scalars": 0.667862875
},
{
"name": "r_b_std_oxavg",
"scalars": 0.07635935250590126
},
{
"name": "X_cat_a_oxavg",
"scalars": 0.7715751707110065
},
{
"name": "X_cat_b_oxavg",
"scalars": 7.891118064566232
},
{
"name": "alat_oxavg",
"scalars": 4.256782822743016
},
{
"name": "tot_cat_charge_oxavg",
"scalars": 4.94105
},
{
"name": "MO_ABE",
"scalars": -300.2489381638889
},
{
"name": "MO_IC_a",
"scalars": 0.8032113561415081
},
{
"name": "MO_IC_b",
"scalars": 0.5254827037788344
},
{
"name": "MO_IC_avg",
"scalars": 0.649160718057888
},
{
"name": "acceptor_magnitude",
"scalars": -0.05402
},
{
"name": "trans_met_amt",
"scalars": 0.73412
},
{
"name": "X_a",
"scalars": 0.89
},
{
"name": "X_b",
"scalars": 1.7032953
},
{
"name": "X_avg",
"scalars": 1.3411189567571165
},
{
"name": "mass_a",
"scalars": 137.327
},
{
"name": "mass_b",
"scalars": 65.87847194925
},
{
"name": "mass_avg",
"scalars": 97.695902370288
},
{
"name": "Co:Fe_ratio",
"scalars": 0.49646329779644083
},
{
"name": "Ba_amt",
"scalars": 0.80284
},
{
"name": "Co_amt",
"scalars": 0.24355
},
{
"name": "Fe_amt",
"scalars": 0.49057
},
{
"name": "Zr_amt",
"scalars": 0.21186
},
{
"name": "Y_amt",
"scalars": 0.05402
},
{
"name": "A_sum",
"scalars": 0.80284
},
{
"name": "B_sum",
"scalars": 1.0
},
{
"name": "A:B_ratio",
"scalars": 0.80284
},
{
"name": "ASR",
"scalars": [
5849700.5
],
"units": "$\\Omega$*cm$^2$",
"conditions": [
{
"name": "Atmosphere",
"scalars": [
"wet"
]
},
{
"name": "Temperature ($^\\circ$C)",
"scalars": [
437
]
}
]
},
{
"name": "logASR",
"scalars": [
6.767133631120292
],
"conditions": [
{
"name": "Atmosphere",
"scalars": [
"wet"
]
},
{
"name": "Temperature ($^\\circ$C)",
"scalars": [
437
]
}
]
},
{
"name": "$E_a$",
"scalars": [
0.1926129936121997
],
"units": "eV",
"conditions": [
{
"name": "Atmosphere",
"scalars": [
"wet"
]
}
]
},
{
"name": "pred_sigma_5042",
"scalars": 1.3741627353849306e-05,
"units": "S/cm"
},
{
"name": "pred_sigma_5044",
"scalars": 1.1709737007959188e-05,
"units": "S/cm"
},
{
"name": "pred_logsigma_5042",
"scalars": -7.6385083969465875
},
{
"name": "pred_logsigma_5044",
"scalars": -5.466550318702286
}
],
"category": "system.chemical",
"chemicalFormula": "Ba0.80284Co0.24355Fe0.49057Y0.05402Zr0.21186O3"
},
{
"ids": [
{
"name": "Sample",
"value": "01564"
},
{
"name": "Point",
"value": 11
}
],
"properties": [
{
"name": "uc_vol_oxavg",
"scalars": 77.13375610466801
},
{
"name": "uc_vol_free_oxavg",
"scalars": 30.161785780433217
},
{
"name": "r_crit_oxavg",
"scalars": 0.9397558152780692
},
{
"name": "n_a_oxavg",
"scalars": 2.0
},
{
"name": "n_b_oxavg",
"scalars": 3.3447084470844706
},
{
"name": "goldschmidt_oxavg",
"scalars": 1.0301651220529549
},
{
"name": "tau_oxavg",
"scalars": 3.584472520887354
},
{
"name": "r_a_oxavg",
"scalars": 1.61
},
{
"name": "r_b_oxavg",
"scalars": 0.6662969879698797
},
{
"name": "r_b_std_oxavg",
"scalars": 0.07813370774085913
},
{
"name": "X_cat_a_oxavg",
"scalars": 0.7715751707110065
},
{
"name": "X_cat_b_oxavg",
"scalars": 7.96457485820783
},
{
"name": "alat_oxavg",
"scalars": 4.256782822743016
},
{
"name": "tot_cat_charge_oxavg",
"scalars": 4.915235
},
{
"name": "MO_ABE",
"scalars": -296.9227189
},
{
"name": "MO_IC_a",
"scalars": 0.8032113561415081
},
{
"name": "MO_IC_b",
"scalars": 0.5238188297733083
},
{
"name": "MO_IC_avg",
"scalars": 0.6467141694734209
},
{
"name": "acceptor_magnitude",
"scalars": -0.05934
},
{
"name": "trans_met_amt",
"scalars": 0.7459100000000001
},
{
"name": "X_a",
"scalars": 0.89
},
{
"name": "X_b",
"scalars": 1.7075808758087583
},
{
"name": "X_avg",
"scalars": 1.3479546511171978
},
{
"name": "mass_a",
"scalars": 137.327
},
{
"name": "mass_b",
"scalars": 65.38526930474305
},
{
"name": "mass_avg",
"scalars": 97.03000779268682
},
{
"name": "Co:Fe_ratio",
"scalars": 0.426432341467146
},
{
"name": "Ba_amt",
"scalars": 0.78528
},
{
"name": "Co_amt",
"scalars": 0.22299
},
{
"name": "Fe_amt",
"scalars": 0.52292
},
{
"name": "Zr_amt",
"scalars": 0.19474
},
{
"name": "Y_amt",
"scalars": 0.05934
},
{
"name": "A_sum",
"scalars": 0.78528
},
{
"name": "B_sum",
"scalars": 0.99999
},
{
"name": "A:B_ratio",
"scalars": 0.7852878528785288
},
{
"name": "ASR",
"scalars": [
9754959.0,
4030663.2
],
"units": "$\\Omega$*cm$^2$",
"conditions": [
{
"name": "Atmosphere",
"scalars": [
"dry",
"wet"
]
},
{
"name": "Temperature ($^\\circ$C)",
"scalars": [
437,
437
]
}
]
},
{
"name": "logASR",
"scalars": [
6.989225448398791,
6.605376510261096
],
"conditions": [
{
"name": "Atmosphere",
"scalars": [
"dry",
"wet"
]
},
{
"name": "Temperature ($^\\circ$C)",
"scalars": [
437,
437
]
}
]
},
{
"name": "$E_a$",
"scalars": [
0.299545807764606
],
"units": "eV",
"conditions": [
{
"name": "Atmosphere",
"scalars": [
"wet"
]
}
]
},
{
"name": "pred_sigma_5042",
"scalars": 1.4839425918738585e-05,
"units": "S/cm"
},
{
"name": "pred_sigma_5044",
"scalars": 1.3095253376573238e-05,
"units": "S/cm"
},
{
"name": "pred_logsigma_5042",
"scalars": -7.579000171755742
},
{
"name": "pred_logsigma_5044",
"scalars": -5.825118774809152
}
],
"category": "system.chemical",
"chemicalFormula": "Ba0.78528Co0.22299Fe0.52292Y0.05934Zr0.19474O3"
},
{
"ids": [
{
"name": "Sample",
"value": "01564"
},
{
"name": "Point",
"value": 12
}
],
"properties": [
{
"name": "uc_vol_oxavg",
"scalars": 77.13375610466801
},
{
"name": "uc_vol_free_oxavg",
"scalars": 32.16533034845255
},
{
"name": "r_crit_oxavg",
"scalars": 0.9357549342266303
},
{
"name": "n_a_oxavg",
"scalars": 2.0
},
{
"name": "n_b_oxavg",
"scalars": 3.0020000200002
},
{
"name": "goldschmidt_oxavg",
"scalars": 1.0247642273382265
},
{
"name": "tau_oxavg",
"scalars": 3.5747045252533987
},
{
"name": "r_a_oxavg",
"scalars": 1.61
},
{
"name": "r_b_oxavg",
"scalars": 0.6776862018620187
},
{
"name": "r_b_std_oxavg",
"scalars": 0.06337566915554615
},
{
"name": "X_cat_a_oxavg",
"scalars": 0.7715751707110065
},
{
"name": "X_cat_b_oxavg",
"scalars": 6.914029833392836
},
{
"name": "alat_oxavg",
"scalars": 4.256782822743016
},
{
"name": "tot_cat_charge_oxavg",
"scalars": 4.5538099999999995
},
{
"name": "MO_ABE",
"scalars": -281.73374887777777
},
{
"name": "MO_IC_a",
"scalars": 0.8032113561415081
},
{
"name": "MO_IC_b",
"scalars": 0.5057482328937726
},
{
"name": "MO_IC_avg",
"scalars": 0.6357140456829247
},
{
"name": "acceptor_magnitude",
"scalars": -0.03234
},
{
"name": "trans_met_amt",
"scalars": 0.79624
},
{
"name": "X_a",
"scalars": 0.89
},
{
"name": "X_b",
"scalars": 1.7529433294332941
},
{
"name": "X_avg",
"scalars": 1.3759112792878014
},
{
"name": "mass_a",
"scalars": 137.327
},
{
"name": "mass_b",
"scalars": 64.7312344496945
},
{
"name": "mass_avg",
"scalars": 96.44934314089677
},
{
"name": "Co:Fe_ratio",
"scalars": 2.481439377377465
},
{
"name": "Ba_amt",
"scalars": 0.77592
},
{
"name": "Co_amt",
"scalars": 0.56753
},
{
"name": "Fe_amt",
"scalars": 0.22871
},
{
"name": "Zr_amt",
"scalars": 0.17141
},
{
"name": "Y_amt",
"scalars": 0.03234
},
{
"name": "A_sum",
"scalars": 0.77592
},
{
"name": "B_sum",
"scalars": 0.9999899999999999
},
{
"name": "A:B_ratio",
"scalars": 0.7759277592775928
},
{
"name": "ASR",
"scalars": [
2073137.0,
13709956.0
],
"units": "$\\Omega$*cm$^2$",
"conditions": [
{
"name": "Atmosphere",
"scalars": [
"dry",
"wet"
]
},
{
"name": "Temperature ($^\\circ$C)",
"scalars": [
437,
437
]
}
]
},
{
"name": "logASR",
"scalars": [
6.316628002710383,
7.137036060990252
],
"conditions": [
{
"name": "Atmosphere",
"scalars": [
"dry",
"wet"
]
},
{
"name": "Temperature ($^\\circ$C)",
"scalars": [
437,
437
]
}
]
},
{
"name": "$E_a$",
"scalars": [],
"units": "eV",
"conditions": [
{
"name": "Atmosphere",
"scalars": []
}
]
},
{
"name": "pred_sigma_5042",
"scalars": 2.2753309126403695e-05,
"units": "S/cm"
},
{
"name": "pred_sigma_5044",
"scalars": 3.5985629941838644e-05,
"units": "S/cm"
},
{
"name": "pred_logsigma_5042",
"scalars": -6.152033400763362
},
{
"name": "pred_logsigma_5044",
"scalars": -4.363475690839683
}
],
"category": "system.chemical",
"chemicalFormula": "Ba0.77592Co0.56753Fe0.22871Y0.03234Zr0.17141O3"
},
{
"ids": [
{
"name": "Sample",
"value": "01564"
},
{
"name": "Point",
"value": 13
}
],
"properties": [
{
"name": "uc_vol_oxavg",
"scalars": 77.13375610466801
},
{
"name": "uc_vol_free_oxavg",
"scalars": 32.30786473267708
},
{
"name": "r_crit_oxavg",
"scalars": 0.93615498857506
},
{
"name": "n_a_oxavg",
"scalars": 2.0
},
{
"name": "n_b_oxavg",
"scalars": 3.03453
},
{
"name": "goldschmidt_oxavg",
"scalars": 1.025300070571609
},
{
"name": "tau_oxavg",
"scalars": 3.575415573623744
},
{
"name": "r_a_oxavg",
"scalars": 1.61
},
{
"name": "r_b_oxavg",
"scalars": 0.676544725
},
{
"name": "r_b_std_oxavg",
"scalars": 0.06280084760189326
},
{
"name": "X_cat_a_oxavg",
"scalars": 0.7715751707110065
},
{
"name": "X_cat_b_oxavg",
"scalars": 6.999488827898086
},
{
"name": "alat_oxavg",
"scalars": 4.256782822743016
},
{
"name": "tot_cat_charge_oxavg",
"scalars": 4.53033
},
{
"name": "MO_ABE",
"scalars": -281.86752638055555
},
{
"name": "MO_IC_a",
"scalars": 0.8032113561415081
},
{
"name": "MO_IC_b",
"scalars": 0.5079808490621365
},
{
"name": "MO_IC_avg",
"scalars": 0.6343055222383263
},
{
"name": "acceptor_magnitude",
"scalars": -0.02895
},
{
"name": "trans_met_amt",
"scalars": 0.78678
},
{
"name": "X_a",
"scalars": 0.89
},
{
"name": "X_b",
"scalars": 1.7473619999999999
},
{
"name": "X_avg",
"scalars": 1.380509754562618
},
{
"name": "mass_a",
"scalars": 137.327
},
{
"name": "mass_b",
"scalars": 64.99869128785
},
{
"name": "mass_avg",
"scalars": 95.94688173685564
},
{
"name": "Co:Fe_ratio",
"scalars": 2.229140160065668
},
{
"name": "Ba_amt",
"scalars": 0.7479
},
{
"name": "Co_amt",
"scalars": 0.54313
},
{
"name": "Fe_amt",
"scalars": 0.24365
},
{
"name": "Zr_amt",
"scalars": 0.18427
},
{
"name": "Y_amt",
"scalars": 0.02895
},
{
"name": "A_sum",
"scalars": 0.7479
},
{
"name": "B_sum",
"scalars": 1.0
},
{
"name": "A:B_ratio",
"scalars": 0.7479
},
{
"name": "ASR",
"scalars": [
1179573.8,
5972213.0
],
"units": "$\\Omega$*cm$^2$",
"conditions": [
{
"name": "Atmosphere",
"scalars": [
"dry",
"wet"
]
},
{
"name": "Temperature ($^\\circ$C)",
"scalars": [
437,
437
]
}
]
},
{
"name": "logASR",
"scalars": [
6.071725117693094,
6.776135288516321
],
"conditions": [
{
"name": "Atmosphere",
"scalars": [
"dry",
"wet"
]
},
{
"name": "Temperature ($^\\circ$C)",
"scalars": [
437,
437
]
}
]
},
{
"name": "$E_a$",
"scalars": [],
"units": "eV",
"conditions": [
{
"name": "Atmosphere",
"scalars": []
}
]
},
{
"name": "pred_sigma_5042",
"scalars": 2.7329532029051777e-05,
"units": "S/cm"
},
{
"name": "pred_sigma_5044",
"scalars": 3.7751620908419635e-05,
"units": "S/cm"
},
{
"name": "pred_logsigma_5042",
"scalars": -6.124808454198478
},
{
"name": "pred_logsigma_5044",
"scalars": -4.366390816793881
}
],
"category": "system.chemical",
"chemicalFormula": "Ba0.7479Co0.54313Fe0.24365Y0.02895Zr0.18427O3"
},
{
"ids": [
{
"name": "Sample",
"value": "01564"
},
{
"name": "Point",
"value": 14
}
],
"properties": [
{
"name": "uc_vol_oxavg",
"scalars": 77.13375610466801
},
{
"name": "uc_vol_free_oxavg",
"scalars": 31.93197124609336
},
{
"name": "r_crit_oxavg",
"scalars": 0.9368491475218325
},
{
"name": "n_a_oxavg",
"scalars": 2.0
},
{
"name": "n_b_oxavg",
"scalars": 3.054640546405464
},
{
"name": "goldschmidt_oxavg",
"scalars": 1.026250703217378
},
{
"name": "tau_oxavg",
"scalars": 3.5779489545050347
},
{
"name": "r_a_oxavg",
"scalars": 1.61
},
{
"name": "r_b_oxavg",
"scalars": 0.6745758707587075
},
{
"name": "r_b_std_oxavg",
"scalars": 0.0635750576730286
},
{
"name": "X_cat_a_oxavg",
"scalars": 0.7715751707110065
},
{
"name": "X_cat_b_oxavg",
"scalars": 7.090493356301815
},
{
"name": "alat_oxavg",
"scalars": 4.256782822743016
},
{
"name": "tot_cat_charge_oxavg",
"scalars": 4.59785
},
{
"name": "MO_ABE",
"scalars": -283.47019273333336
},
{
"name": "MO_IC_a",
"scalars": 0.8032113561415081
},
{
"name": "MO_IC_b",
"scalars": 0.507453920083258
},
{
"name": "MO_IC_avg",
"scalars": 0.636270280801061
},
{
"name": "acceptor_magnitude",
"scalars": -0.02886
},
{
"name": "trans_met_amt",
"scalars": 0.7919200000000001
},
{
"name": "X_a",
"scalars": 0.89
},
{
"name": "X_b",
"scalars": 1.7488160881608816
},
{
"name": "X_avg",
"scalars": 1.3747610365712546
},
{
"name": "mass_a",
"scalars": 137.327
},
{
"name": "mass_b",
"scalars": 64.74699388428884
},
{
"name": "mass_avg",
"scalars": 96.35902154218479
},
{
"name": "Co:Fe_ratio",
"scalars": 1.9180146652419028
},
{
"name": "Ba_amt",
"scalars": 0.77162
},
{
"name": "Co_amt",
"scalars": 0.52053
},
{
"name": "Fe_amt",
"scalars": 0.27139
},
{
"name": "Zr_amt",
"scalars": 0.17921
},
{
"name": "Y_amt",
"scalars": 0.02886
},
{
"name": "A_sum",
"scalars": 0.77162
},
{
"name": "B_sum",
"scalars": 0.99999
},
{
"name": "A:B_ratio",
"scalars": 0.7716277162771628
},
{
"name": "ASR",
"scalars": [
593145.38,
1801430.4
],
"units": "$\\Omega$*cm$^2$",
"conditions": [
{
"name": "Atmosphere",
"scalars": [
"dry",
"wet"
]
},
{
"name": "Temperature ($^\\circ$C)",
"scalars": [
437,
437
]
}
]
},
{
"name": "logASR",
"scalars": [
5.773161152038148,
6.2556174873967745
],
"conditions": [
{
"name": "Atmosphere",
"scalars": [
"dry",
"wet"
]
},
{
"name": "Temperature ($^\\circ$C)",
"scalars": [
437,
437
]
}
]
},
{
"name": "$E_a$",
"scalars": [
0.05966714711730318
],
"units": "eV",
"conditions": [
{
"name": "Atmosphere",
"scalars": [
"wet"
]
}
]
},
{
"name": "pred_sigma_5042",
"scalars": 2.721220874694158e-05,
"units": "S/cm"
},
{
"name": "pred_sigma_5044",
"scalars": 3.568025766332188e-05,
"units": "S/cm"
},
{
"name": "pred_logsigma_5042",
"scalars": -6.13623983969466
},
{
"name": "pred_logsigma_5044",
"scalars": -4.5084624904580055
}
],
