Repository: jdh10791/combi_tco

# combi_tco
This is a project focused on analysis of triple conducting oxides (TCOs). TCOs are combinatorially synthesized via pulsed laser deposition (PLD) and characterized using high-throughput methods. 

/data: raw data from Meagan Papac, collected at NREL
* /conductivity: DC conductivity data
* /eis: impedance data (ASR)
* /xrd: XRD data

/scripts: python scripts for processing and analysis
* /conductivity: notebooks for DC conductivity analysis
* /eis: notebooks for EIS analysis
* /helpers: supporting modules
** calc_chemfeat.py: chemical featurization for perovskites
** fileload.py: tools for processing and loading data files
** outlier_detect.py: outlier detection algorithm

File: data/eis/pifs/dryASR_Co(2,3)Fe(3,4)/PDAC_COM3_01504_oxavg_pif.json (part 1 of 9)
[
{
"ids": [
{
"name": "Sample",
"value": "01504"
},
{
"name": "Point",
"value": 1
}
],
"properties": [
{
"name": "uc_vol_oxavg",
"scalars": 77.63692067531926
},
{
"name": "uc_vol_free_oxavg",
"scalars": 33.796591868691465
},
{
"name": "r_crit_oxavg",
"scalars": 0.936208413206258
},
{
"name": "n_a_oxavg",
"scalars": 2.0
},
{
"name": "n_b_oxavg",
"scalars": 2.94355
},
{
"name": "goldschmidt_oxavg",
"scalars": 1.0188634601038618
},
{
"name": "tau_oxavg",
"scalars": 3.562596532737474
},
{
"name": "r_a_oxavg",
"scalars": 1.61
},
{
"name": "r_b_oxavg",
"scalars": 0.69006725
},
{
"name": "r_b_std_oxavg",
"scalars": 0.030804082601783488
},
{
"name": "X_cat_a_oxavg",
"scalars": 0.7715751707110065
},
{
"name": "X_cat_b_oxavg",
"scalars": 6.389743792307306
},
{
"name": "alat_oxavg",
"scalars": 4.265998911371508
},
{
"name": "tot_cat_charge_oxavg",
"scalars": 4.3436900000000005
},
{
"name": "MO_ABE",
"scalars": -290.1911581277778
},
{
"name": "MO_IC_a",
"scalars": 0.8032113561415081
},
{
"name": "MO_IC_b",
"scalars": 0.5195489594005765
},
{
"name": "MO_IC_avg",
"scalars": 0.6363579931970813
},
{
"name": "acceptor_magnitude",
"scalars": 0.0
},
{
"name": "trans_met_amt",
"scalars": 0.7043
},
{
"name": "X_a",
"scalars": 0.89
},
{
"name": "X_b",
"scalars": 1.717365
},
{
"name": "X_avg",
"scalars": 1.37666525496009
},
{
"name": "mass_a",
"scalars": 137.327
},
{
"name": "mass_b",
"scalars": 68.48158603850001
},
{
"name": "mass_avg",
"scalars": 96.83136513702377
},
{
"name": "Co:Fe_ratio",
"scalars": 1000
},
{
"name": "Ba_amt",
"scalars": 0.70007
},
{
"name": "Co_amt",
"scalars": 0.7043
},
{
"name": "Fe_amt",
"scalars": 0.0
},
{
"name": "Zr_amt",
"scalars": 0.2957
},
{
"name": "Y_amt",
"scalars": 0.0
},
{
"name": "A_sum",
"scalars": 0.70007
},
{
"name": "B_sum",
"scalars": 1.0
},
{
"name": "A:B_ratio",
"scalars": 0.70007
},
{
"name": "ASR",
"scalars": 38286.277,
"units": "$\\Omega$*cm$^2$",
"conditions": [
{
"name": "Atmosphere",
"scalars": "dry"
},
{
"name": "Temperature ($^\\circ$C)",
"scalars": 437
}
]
},
{
"name": "logASR",
"scalars": 4.583043137124206,
"conditions": [
{
"name": "Atmosphere",
"scalars": "dry"
},
{
"name": "Temperature ($^\\circ$C)",
"scalars": 437
}
]
},
{
"name": "pred_sigma_5042",
"scalars": 3.923025622686568e-05,
"units": "S/cm"
},
{
"name": "pred_sigma_5044",
"scalars": 3.716247739050695e-05,
"units": "S/cm"
},
{
"name": "pred_logsigma_5042",
"scalars": -5.61934344656489
},
{
"name": "pred_logsigma_5044",
"scalars": -4.347443778625952
}
],
"category": "system.chemical",
"chemicalFormula": "Ba0.70007Co0.7043Fe0.0Y0.0Zr0.2957O3"
},
{
"ids": [
{
"name": "Sample",
"value": "01504"
},
{
"name": "Point",
"value": 2
}
],
"properties": [
{
"name": "uc_vol_oxavg",
"scalars": 77.62241930269037
},
{
"name": "uc_vol_free_oxavg",
"scalars": 33.81508433027249
},
{
"name": "r_crit_oxavg",
"scalars": 0.9359090880960388
},
{
"name": "n_a_oxavg",
"scalars": 2.0
},
{
"name": "n_b_oxavg",
"scalars": 2.95942
},
{
"name": "goldschmidt_oxavg",
"scalars": 1.018628369691375
},
{
"name": "tau_oxavg",
"scalars": 3.5611284974893014
},
{
"name": "r_a_oxavg",
"scalars": 1.61
},
{
"name": "r_b_oxavg",
"scalars": 0.6905169
},
{
"name": "r_b_std_oxavg",
"scalars": 0.03111395360268444
},
{
"name": "X_cat_a_oxavg",
"scalars": 0.7715751707110065
},
{
"name": "X_cat_b_oxavg",
"scalars": 6.409667565055459
},
{
"name": "alat_oxavg",
"scalars": 4.265734411371508
},
{
"name": "tot_cat_charge_oxavg",
"scalars": 4.337580000000001
},
{
"name": "MO_ABE",
"scalars": -291.3133497
},
{
"name": "MO_IC_a",
"scalars": 0.8032113561415081
},
{
"name": "MO_IC_b",
"scalars": 0.5218306144258683
},
{
"name": "MO_IC_avg",
"scalars": 0.6366231887867114
},
{
"name": "acceptor_magnitude",
"scalars": 0.0
},
{
"name": "trans_met_amt",
"scalars": 0.69372
},
{
"name": "X_a",
"scalars": 0.89
},
{
"name": "X_b",
"scalars": 1.7115459999999998
},
{
"name": "X_avg",
"scalars": 1.37638667203448
},
{
"name": "mass_a",
"scalars": 137.327
},
{
"name": "mass_b",
"scalars": 68.8232227554
},
{
"name": "mass_avg",
"scalars": 96.77014227591351
},
{
"name": "Co:Fe_ratio",
"scalars": 1000
},
{
"name": "Ba_amt",
"scalars": 0.68908
},
{
"name": "Co_amt",
"scalars": 0.69372
},
{
"name": "Fe_amt",
"scalars": 0.0
},
{
"name": "Zr_amt",
"scalars": 0.30628
},
{
"name": "Y_amt",
"scalars": 0.0
},
{
"name": "A_sum",
"scalars": 0.68908
},
{
"name": "B_sum",
"scalars": 1.0
},
{
"name": "A:B_ratio",
"scalars": 0.68908
},
{
"name": "ASR",
"scalars": 77031.852,
"units": "$\\Omega$*cm$^2$",
"conditions": [
{
"name": "Atmosphere",
"scalars": "dry"
},
{
"name": "Temperature ($^\\circ$C)",
"scalars": 437
}
]
},
{
"name": "logASR",
"scalars": 4.886670339295861,
"conditions": [
{
"name": "Atmosphere",
"scalars": "dry"
},
{
"name": "Temperature ($^\\circ$C)",
"scalars": 437
}
]
},
{
"name": "pred_sigma_5042",
"scalars": 4.065963771507926e-05,
"units": "S/cm"
},
{
"name": "pred_sigma_5044",
"scalars": 3.7352060826637405e-05,
"units": "S/cm"
},
{
"name": "pred_logsigma_5042",
"scalars": -5.602506353053435
},
{
"name": "pred_logsigma_5044",
"scalars": -4.34652101145038
}
],
"category": "system.chemical",
"chemicalFormula": "Ba0.68908Co0.69372Fe0.0Y0.0Zr0.30628O3"
},
{
"ids": [
{
"name": "Sample",
"value": "01504"
},
{
"name": "Point",
"value": 3
}
],
"properties": [
{
"name": "uc_vol_oxavg",
"scalars": 77.59807110288591
},
{
"name": "uc_vol_free_oxavg",
"scalars": 33.68625957987646
},
{
"name": "r_crit_oxavg",
"scalars": 0.9354064682886428
},
{
"name": "n_a_oxavg",
"scalars": 2.0
},
{
"name": "n_b_oxavg",
"scalars": 2.986075
},
{
"name": "goldschmidt_oxavg",
"scalars": 1.0182343095740185
},
{
"name": "tau_oxavg",
"scalars": 3.5587027202712704
},
{
"name": "r_a_oxavg",
"scalars": 1.61
},
{
"name": "r_b_oxavg",
"scalars": 0.691272125
},
{
"name": "r_b_std_oxavg",
"scalars": 0.031591269024991306
},
{
"name": "X_cat_a_oxavg",
"scalars": 0.7715751707110065
},
{
"name": "X_cat_b_oxavg",
"scalars": 6.443131217393331
},
{
"name": "alat_oxavg",
"scalars": 4.265290161371508
},
{
"name": "tot_cat_charge_oxavg",
"scalars": 4.355135000000001
},
{
"name": "MO_ABE",
"scalars": -294.32981730277777
},
{
"name": "MO_IC_a",
"scalars": 0.8032113561415081
},
{
"name": "MO_IC_b",
"scalars": 0.5256628459759096
},
{
"name": "MO_IC_avg",
"scalars": 0.6384481817453272
},
{
"name": "acceptor_magnitude",
"scalars": 0.0
},
{
"name": "trans_met_amt",
"scalars": 0.67595
},
{
"name": "X_a",
"scalars": 0.89
},
{
"name": "X_b",
"scalars": 1.7017725000000001
},
{
"name": "X_avg",
"scalars": 1.3718985117510523
},
{
"name": "mass_a",
"scalars": 137.327
},
{
"name": "mass_b",
"scalars": 69.39703036025
},
{
"name": "mass_avg",
"scalars": 97.00122982092928
},
{
"name": "Co:Fe_ratio",
"scalars": 1000
},
{
"name": "Ba_amt",
"scalars": 0.68453
},
{
"name": "Co_amt",
"scalars": 0.67595
},
{
"name": "Fe_amt",
"scalars": 0.0
},
{
"name": "Zr_amt",
"scalars": 0.32405
},
{
"name": "Y_amt",
"scalars": 0.0
},
{
"name": "A_sum",
"scalars": 0.68453
},
{
"name": "B_sum",
"scalars": 1.0
},
{
"name": "A:B_ratio",
"scalars": 0.68453
},
{
"name": "ASR",
"scalars": 77675.875,
"units": "$\\Omega$*cm$^2$",
"conditions": [
{
"name": "Atmosphere",
"scalars": "dry"
},
{
"name": "Temperature ($^\\circ$C)",
"scalars": 437
}
]
},
{
"name": "logASR",
"scalars": 4.890286154177174,
"conditions": [
{
"name": "Atmosphere",
"scalars": "dry"
},
{
"name": "Temperature ($^\\circ$C)",
"scalars": 437
}
]
},
{
"name": "pred_sigma_5042",
"scalars": 4.067752664774898e-05,
"units": "S/cm"
},
{
"name": "pred_sigma_5044",
"scalars": 3.7798665903810296e-05,
"units": "S/cm"
},
{
"name": "pred_logsigma_5042",
"scalars": -5.603607572519084
},
{
"name": "pred_logsigma_5044",
"scalars": -4.344766797709922
}
],
"category": "system.chemical",
"chemicalFormula": "Ba0.68453Co0.67595Fe0.0Y0.0Zr0.32405O3"
},
{
"ids": [
{
"name": "Sample",
"value": "01504"
},
{
"name": "Point",
"value": 4
}
],
"properties": [
{
"name": "uc_vol_oxavg",
"scalars": 77.5846887010257
},
{
"name": "uc_vol_free_oxavg",
"scalars": 33.6641379694237
},
{
"name": "r_crit_oxavg",
"scalars": 0.9351301915570149
},
{
"name": "n_a_oxavg",
"scalars": 2.0
},
{
"name": "n_b_oxavg",
"scalars": 3.00073
},
{
"name": "goldschmidt_oxavg",
"scalars": 1.0180180773753098
},
{
"name": "tau_oxavg",
"scalars": 3.557390270786642
},
{
"name": "r_a_oxavg",
"scalars": 1.61
},
{
"name": "r_b_oxavg",
"scalars": 0.69168735
},
{
"name": "r_b_std_oxavg",
"scalars": 0.03183140031285932
},
{
"name": "X_cat_a_oxavg",
"scalars": 0.7715751707110065
},
{
"name": "X_cat_b_oxavg",
"scalars": 6.461529635139027
},
{
"name": "alat_oxavg",
"scalars": 4.265045911371508
},
{
"name": "tot_cat_charge_oxavg",
"scalars": 4.356310000000001
},
{
"name": "MO_ABE",
"scalars": -295.6434303166667
},
{
"name": "MO_IC_a",
"scalars": 0.8032113561415081
},
{
"name": "MO_IC_b",
"scalars": 0.5277698185276204
},
{
"name": "MO_IC_avg",
"scalars": 0.6390420991940429
},
{
"name": "acceptor_magnitude",
"scalars": 0.0
},
{
"name": "trans_met_amt",
"scalars": 0.66618
},
{
"name": "X_a",
"scalars": 0.89
},
{
"name": "X_b",
"scalars": 1.696399
},
{
"name": "X_avg",
"scalars": 1.3706316642726446
},
{
"name": "mass_a",
"scalars": 137.327
},
{
"name": "mass_b",
"scalars": 69.7125115251
},
{
"name": "mass_avg",
"scalars": 97.02726733089362
},
{
"name": "Co:Fe_ratio",
"scalars": 1000
},
{
"name": "Ba_amt",
"scalars": 0.67779
},
{
"name": "Co_amt",
"scalars": 0.66618
},
{
"name": "Fe_amt",
"scalars": 0.0
},
{
"name": "Zr_amt",
"scalars": 0.33382
},
{
"name": "Y_amt",
"scalars": 0.0
},
{
"name": "A_sum",
"scalars": 0.67779
},
{
"name": "B_sum",
"scalars": 1.0
},
{
"name": "A:B_ratio",
"scalars": 0.67779
},
{
"name": "ASR",
"scalars": 64679.109000000004,
"units": "$\\Omega$*cm$^2$",
"conditions": [
{
"name": "Atmosphere",
"scalars": "dry"
},
{
"name": "Temperature ($^\\circ$C)",
"scalars": 437
}
]
},
{
"name": "logASR",
"scalars": 4.81076402856509,
"conditions": [
{
"name": "Atmosphere",
"scalars": "dry"
},
{
"name": "Temperature ($^\\circ$C)",
"scalars": 437
}
]
},
{
"name": "pred_sigma_5042",
"scalars": 4.047486411288256e-05,
"units": "S/cm"
},
{
"name": "pred_sigma_5044",
"scalars": 3.773012262607239e-05,
"units": "S/cm"
},
{
"name": "pred_logsigma_5042",
"scalars": -5.599249377862593
},
{
"name": "pred_logsigma_5044",
"scalars": -4.344971152671754
}
],
"category": "system.chemical",
"chemicalFormula": "Ba0.67779Co0.66618Fe0.0Y0.0Zr0.33382O3"
},
{
"ids": [
{
"name": "Sample",
"value": "01504"
},
{
"name": "Point",
"value": 5
}
],
"properties": [
{
"name": "uc_vol_oxavg",
"scalars": 77.55114341953313
},
{
"name": "uc_vol_free_oxavg",
"scalars": 33.23114955029861
},
{
"name": "r_crit_oxavg",
"scalars": 0.934437582488624
},
{
"name": "n_a_oxavg",
"scalars": 2.0
},
{
"name": "n_b_oxavg",
"scalars": 3.03748
},
{
"name": "goldschmidt_oxavg",
"scalars": 1.0174771542125667
},
{
"name": "tau_oxavg",
"scalars": 3.5541651052879795
},
{
"name": "r_a_oxavg",
"scalars": 1.61
},
{
"name": "r_b_oxavg",
"scalars": 0.6927286
},
{
"name": "r_b_std_oxavg",
"scalars": 0.03236670944720826
},
{
"name": "X_cat_a_oxavg",
"scalars": 0.7715751707110065
},
{
"name": "X_cat_b_oxavg",
"scalars": 6.507666916077568
},
{
"name": "alat_oxavg",
"scalars": 4.264433411371508
},
{
"name": "tot_cat_charge_oxavg",
"scalars": 4.424939999999999
},
{
"name": "MO_ABE",
"scalars": -301.6096603222222
},
{
"name": "MO_IC_a",
"scalars": 0.8032113561415081
},
{
"name": "MO_IC_b",
"scalars": 0.5330534242100069
},
{
"name": "MO_IC_avg",
"scalars": 0.6437066346501835
},
{
"name": "acceptor_magnitude",
"scalars": 0.0
},
{
"name": "trans_met_amt",
"scalars": 0.64168
},
{
"name": "X_a",
"scalars": 0.89
},
{
"name": "X_b",
"scalars": 1.682924
},
{
"name": "X_avg",
"scalars": 1.358152539070572
},
{
"name": "mass_a",
"scalars": 137.327
},
{
"name": "mass_b",
"scalars": 70.50363624760001
},
{
"name": "mass_avg",
"scalars": 97.87362564139502
},
{
"name": "Co:Fe_ratio",
"scalars": 1000
},
{
"name": "Ba_amt",
"scalars": 0.69373
},
{
"name": "Co_amt",
"scalars": 0.64168
},
{
"name": "Fe_amt",
"scalars": 0.0
},
{
"name": "Zr_amt",
"scalars": 0.35832
},
{
"name": "Y_amt",
"scalars": 0.0
},
{
"name": "A_sum",
"scalars": 0.69373
},
{
"name": "B_sum",
"scalars": 1.0
},
{
"name": "A:B_ratio",
"scalars": 0.69373
},
{
"name": "ASR",
"scalars": 103185.61,
"units": "$\\Omega$*cm$^2$",
"conditions": [
{
"name": "Atmosphere",
"scalars": "dry"
},
{
"name": "Temperature ($^\\circ$C)",
"scalars": 437
}
]
},
{
"name": "logASR",
"scalars": 5.013619135921583,
"conditions": [
{
"name": "Atmosphere",
"scalars": "dry"
},
{
"name": "Temperature ($^\\circ$C)",
"scalars": 437
}
]
},
{
"name": "pred_sigma_5042",
"scalars": 4.179144504527018e-05,
"units": "S/cm"
},
{
"name": "pred_sigma_5044",
"scalars": 3.524296150388759e-05,
"units": "S/cm"
},
{
"name": "pred_logsigma_5042",
"scalars": -5.518619593511444
},
{
"name": "pred_logsigma_5044",
"scalars": -4.357175383587785
}
],
"category": "system.chemical",
"chemicalFormula": "Ba0.69373Co0.64168Fe0.0Y0.0Zr0.35832O3"
},
{
"ids": [
{
"name": "Sample",
"value": "01504"
},
{
"name": "Point",
"value": 6
}
],
"properties": [
{
"name": "uc_vol_oxavg",
"scalars": 77.491316311251
},
{
"name": "uc_vol_free_oxavg",
"scalars": 33.11107723270658
},
{
"name": "r_crit_oxavg",
"scalars": 0.9332020709810124
},
{
"name": "n_a_oxavg",
"scalars": 2.0
},
{
"name": "n_b_oxavg",
"scalars": 3.103075
},
{
"name": "goldschmidt_oxavg",
"scalars": 1.0165163241060158
},
{
"name": "tau_oxavg",
"scalars": 3.5486417338074494
},
{
"name": "r_a_oxavg",
"scalars": 1.61
},
{
"name": "r_b_oxavg",
"scalars": 0.694587125
},
{
"name": "r_b_std_oxavg",
"scalars": 0.03309605588071447
},
{
"name": "X_cat_a_oxavg",
"scalars": 0.7715751707110065
},
{
"name": "X_cat_b_oxavg",
"scalars": 6.590017254667052
},
{
"name": "alat_oxavg",
"scalars": 4.263340161371508
},
{
"name": "tot_cat_charge_oxavg",
"scalars": 4.433835
},
{
"name": "MO_ABE",
"scalars": -307.63723113611115
},
{
"name": "MO_IC_a",
"scalars": 0.8032113561415081
},
{
"name": "MO_IC_b",
"scalars": 0.5424841212096301
},
{
"name": "MO_IC_avg",
"scalars": 0.6466541530215727
},
{
"name": "acceptor_magnitude",
"scalars": 0.0
},
{
"name": "trans_met_amt",
"scalars": 0.59795
},
{
"name": "X_a",
"scalars": 0.89
},
{
"name": "X_b",
"scalars": 1.6588725
},
{
"name": "X_avg",
"scalars": 1.3516799168958438
},
{
"name": "mass_a",
"scalars": 137.327
},
{
"name": "mass_b",
"scalars": 71.91571315025
},
{
"name": "mass_avg",
"scalars": 98.0499059735616
},
{
"name": "Co:Fe_ratio",
"scalars": 1000
},
{
"name": "Ba_amt",
"scalars": 0.66538
},
{
"name": "Co_amt",
"scalars": 0.59795
},
{
"name": "Fe_amt",
"scalars": 0.0
},
{
"name": "Zr_amt",
"scalars": 0.40205
},
{
"name": "Y_amt",
"scalars": 0.0
},
{
"name": "A_sum",
"scalars": 0.66538
},
{
"name": "B_sum",
"scalars": 1.0
},
{
"name": "A:B_ratio",
"scalars": 0.66538
},
{
"name": "ASR",
"scalars": 81917.031,
"units": "$\\Omega$*cm$^2$",
"conditions": [
{
"name": "Atmosphere",
"scalars": "dry"
},
{
"name": "Temperature ($^\\circ$C)",
"scalars": 437
}
]
},
{
"name": "logASR",
"scalars": 4.913374203352418,
"conditions": [
{
"name": "Atmosphere",
"scalars": "dry"
},
{
"name": "Temperature ($^\\circ$C)",
"scalars": 437
}
]
},
{
"name": "pred_sigma_5042",
"scalars": 5.026660716081643e-05,
"units": "S/cm"
},
{
"name": "pred_sigma_5044",
"scalars": 3.5146784043073045e-05,
"units": "S/cm"
},
{
"name": "pred_logsigma_5042",
"scalars": -4.347857427480909
},
{
"name": "pred_logsigma_5044",
"scalars": -4.353276215648851
}
],
"category": "system.chemical",
"chemicalFormula": "Ba0.66538Co0.59795Fe0.0Y0.0Zr0.40205O3"
},
{
"ids": [
{
"name": "Sample",
"value": "01504"
},
{
"name": "Point",
"value": 7
}
],
"properties": [
{
"name": "uc_vol_oxavg",
"scalars": 77.46551913947476
},
{
"name": "uc_vol_free_oxavg",
"scalars": 32.655512246199244
},
{
"name": "r_crit_oxavg",
"scalars": 0.9326692211629681
},
{
"name": "n_a_oxavg",
"scalars": 2.0
},
{
"name": "n_b_oxavg",
"scalars": 3.13138
},
{
"name": "goldschmidt_oxavg",
"scalars": 1.0161035526020727
},
{
"name": "tau_oxavg",
"scalars": 3.546350049021774
},
{
"name": "r_a_oxavg",
"scalars": 1.61
},
{
"name": "r_b_oxavg",
"scalars": 0.6953891000000001
},
{
"name": "r_b_std_oxavg",
"scalars": 0.033325205529598764
},
{
"name": "X_cat_a_oxavg",
"scalars": 0.7715751707110065
},
{
"name": "X_cat_b_oxavg",
"scalars": 6.62555237676135
},
{
"name": "alat_oxavg",
"scalars": 4.2628684113715085
},
{
"name": "tot_cat_charge_oxavg",
"scalars": 4.50792
},
{
"name": "MO_ABE",
"scalars": -313.0959505777778
},
{
"name": "MO_IC_a",
"scalars": 0.8032113561415081
},
{
"name": "MO_IC_b",
"scalars": 0.5465535758719415
},
{
"name": "MO_IC_avg",
"scalars": 0.6511872247705979
},
{
"name": "acceptor_magnitude",
"scalars": 0.0
},
{
"name": "trans_met_amt",
"scalars": 0.57908
},
{
"name": "X_a",
"scalars": 0.89
},
{
"name": "X_b",
"scalars": 1.6484940000000001
},
{
"name": "X_avg",
"scalars": 1.3392729243545167
},
{
"name": "mass_a",
"scalars": 137.327
},
{
"name": "mass_b",
"scalars": 72.5250406406
},
{
"name": "mass_avg",
"scalars": 98.94335321400013
},
{
"name": "Co:Fe_ratio",
"scalars": 1000
},
{
"name": "Ba_amt",
"scalars": 0.68827
},
{
"name": "Co_amt",
"scalars": 0.57908
},
{
"name": "Fe_amt",
"scalars": 0.0
},
{
"name": "Zr_amt",
"scalars": 0.42092
},
{
"name": "Y_amt",
"scalars": 0.0
},
{
"name": "A_sum",
"scalars": 0.68827
},
{
"name": "B_sum",
"scalars": 1.0
},
{
"name": "A:B_ratio",
"scalars": 0.68827
},
{
"name": "ASR",
"scalars": 96415.477,
"units": "$\\Omega$*cm$^2$",
"conditions": [
{
"name": "Atmosphere",
"scalars": "dry"
},
{
"name": "Temperature ($^\\circ$C)",
"scalars": 437
}
]
},
{
"name": "logASR",
"scalars": 4.984146754195158,
"conditions": [
{
"name": "Atmosphere",
"scalars": "dry"
},
{
"name": "Temperature ($^\\circ$C)",
"scalars": 437
}
]
},
{
"name": "pred_sigma_5042",
"scalars": 5.06311424656146e-05,
"units": "S/cm"
},
{
"name": "pred_sigma_5044",
"scalars": 3.223430393097749e-05,
"units": "S/cm"
},
{
"name": "pred_logsigma_5042",
"scalars": -4.319918425572513
},
{
"name": "pred_logsigma_5044",
"scalars": -4.3538013664122115
}
],
"category": "system.chemical",
"chemicalFormula": "Ba0.68827Co0.57908Fe0.0Y0.0Zr0.42092O3"
},
{
"ids": [
{
"name": "Sample",
"value": "01504"
},
{
"name": "Point",
"value": 8
}
],
"properties": [
{
"name": "uc_vol_oxavg",
"scalars": 77.41024470989511
},
{
"name": "uc_vol_free_oxavg",
"scalars": 32.400906111993656
},
{
"name": "r_crit_oxavg",
"scalars": 0.9315273004475121
},
{
"name": "n_a_oxavg",
"scalars": 2.0
},
{
"name": "n_b_oxavg",
"scalars": 3.19207
},
{
"name": "goldschmidt_oxavg",
"scalars": 1.0152222261896642
},
{
"name": "tau_oxavg",
"scalars": 3.541621286609814
},
{
"name": "r_a_oxavg",
"scalars": 1.61
},
{
"name": "r_b_oxavg",
"scalars": 0.6971086499999999
},
{
"name": "r_b_std_oxavg",
"scalars": 0.03364917284388281
},
{
"name": "X_cat_a_oxavg",
"scalars": 0.7715751707110065
},
{
"name": "X_cat_b_oxavg",
"scalars": 6.701744800711283
},
{
"name": "alat_oxavg",
"scalars": 4.261856911371508
},
{
"name": "tot_cat_charge_oxavg",
"scalars": 4.5410900000000005
},
{
"name": "MO_ABE",
"scalars": -319.6874040166666
},
{
"name": "MO_IC_a",
"scalars": 0.8032113561415081
},
{
"name": "MO_IC_b",
"scalars": 0.5552790732559971
},
{
"name": "MO_IC_avg",
"scalars": 0.6551487689455456
},
{
"name": "acceptor_magnitude",
"scalars": 0.0
},
{
"name": "trans_met_amt",
"scalars": 0.53862
},
{
"name": "X_a",
"scalars": 0.89
},
{
"name": "X_b",
"scalars": 1.6262409999999998
},
{
"name": "X_avg",
"scalars": 1.329675487157437
},
{
"name": "mass_a",
"scalars": 137.327
},
{
"name": "mass_b",
"scalars": 73.8315266109
},
{
"name": "mass_avg",
"scalars": 99.4081620180829
},
{
"name": "Co:Fe_ratio",
"scalars": 1000
},
{
"name": "Ba_amt",
"scalars": 0.67451
},
{
"name": "Co_amt",
"scalars": 0.53862
},
{
"name": "Fe_amt",
"scalars": 0.0
},
{
"name": "Zr_amt",
"scalars": 0.46138
},
{
"name": "Y_amt",
"scalars": 0.0
},
{
"name": "A_sum",
"scalars": 0.67451
},
{
"name": "B_sum",
"scalars": 1.0
},
{
"name": "A:B_ratio",
"scalars": 0.67451
},
{
"name": "ASR",
"scalars": 140303.53,
"units": "$\\Omega$*cm$^2$",
"conditions": [
{
"name": "Atmosphere",
"scalars": "dry"
},
{
"name": "Temperature ($^\\circ$C)",
"scalars": 437
}
]
},
{
"name": "logASR",
"scalars": 5.147068597901027,
"conditions": [
{
"name": "Atmosphere",
"scalars": "dry"
},
{
"name": "Temperature ($^\\circ$C)",
"scalars": 437
}
]
},
{
"name": "pred_sigma_5042",
"scalars": 5.017754112973674e-05,
"units": "S/cm"
},
{
"name": "pred_sigma_5044",
"scalars": 3.176487738534305e-05,
"units": "S/cm"
},
{
"name": "pred_logsigma_5042",
"scalars": -4.323483952290069
},
{
"name": "pred_logsigma_5044",
"scalars": -4.35198857633588
}
],
"category": "system.chemical",
"chemicalFormula": "Ba0.67451Co0.53862Fe0.0Y0.0Zr0.46138O3"
},
{
"ids": [
{
"name": "Sample",
"value": "01504"
},
{
"name": "Point",
"value": 9
}
],
"properties": [
{
"name": "uc_vol_oxavg",
"scalars": 77.36750651035828
},
{
"name": "uc_vol_free_oxavg",
"scalars": 31.533484051116925
},
{
"name": "r_crit_oxavg",
"scalars": 0.9306441741976279
},
{
"name": "n_a_oxavg",
"scalars": 2.0
},
{
"name": "n_b_oxavg",
"scalars": 3.2390350000000003
},
{
"name": "goldschmidt_oxavg",
"scalars": 1.014543673039511
},
{
"name": "tau_oxavg",
"scalars": 3.5381339181513223
},
{
"name": "r_a_oxavg",
"scalars": 1.61
},
{
"name": "r_b_oxavg",
"scalars": 0.698439325
},
{
"name": "r_b_std_oxavg",
"scalars": 0.03374639287048877
},
{
"name": "X_cat_a_oxavg",
"scalars": 0.7715751707110065
},
{
"name": "X_cat_b_oxavg",
"scalars": 6.760706362596414
},
{
"name": "alat_oxavg",
"scalars": 4.261074161371508
},
{
"name": "tot_cat_charge_oxavg",
"scalars": 4.683395000000001
},
{
"name": "MO_ABE",
"scalars": -329.53316698055556
},
{
"name": "MO_IC_a",
"scalars": 0.8032113561415081
},
{
"name": "MO_IC_b",
"scalars": 0.5620313056607124
},
{
"name": "MO_IC_avg",
"scalars": 0.6631678935064782
},
{
"name": "acceptor_magnitude",
"scalars": 0.0
},
{
"name": "trans_met_amt",
"scalars": 0.50731
},
{
"name": "X_a",
"scalars": 0.89
},
{
"name": "X_b",
"scalars": 1.6090205000000002
},
{
"name": "X_avg",
"scalars": 1.307506009824757
},
{
"name": "mass_a",
"scalars": 137.327
},
{
"name": "mass_b",
"scalars": 74.84255171545
},
{
"name": "mass_avg",
"scalars": 101.04481794902392
},
{
"name": "Co:Fe_ratio",
"scalars": 1000
},
{
"name": "Ba_amt",
"scalars": 0.72218
},
{
"name": "Co_amt",
"scalars": 0.50731
},
{
"name": "Fe_amt",
"scalars": 0.0
},
{
"name": "Zr_amt",
"scalars": 0.49269
},
{
"name": "Y_amt",
"scalars": 0.0
},
{
"name": "A_sum",
"scalars": 0.72218
},
{
"name": "B_sum",
"scalars": 1.0
},
{
"name": "A:B_ratio",
"scalars": 0.72218
},
{
"name": "ASR",
"scalars": 250831.05,
"units": "$\\Omega$*cm$^2$",
"conditions": [
{
"name": "Atmosphere",
"scalars": "dry"
},
{
"name": "Temperature ($^\\circ$C)",
"scalars": 437
}
]
},
{
"name": "logASR",
"scalars": 5.399381296149884,
"conditions": [
{
"name": "Atmosphere",
"scalars": "dry"
},
{
"name": "Temperature ($^\\circ$C)",
"scalars": 437
}
]
},
{
"name": "pred_sigma_5042",
"scalars": 4.4259774921206126e-05,
"units": "S/cm"
},
{
"name": "pred_sigma_5044",
"scalars": 3.1582711832435556e-05,
"units": "S/cm"
},
{
"name": "pred_logsigma_5042",
"scalars": -4.44875359351145
},
{
"name": "pred_logsigma_5044",
"scalars": -4.354236793893132
}
],
"category": "system.chemical",
"chemicalFormula": "Ba0.72218Co0.50731Fe0.0Y0.0Zr0.49269O3"
},
{
"ids": [
{
"name": "Sample",
"value": "01504"
},
{
"name": "Point",
"value": 10
}
],
"properties": [
{
"name": "uc_vol_oxavg",
"scalars": 77.33216303375458
},
{
"name": "uc_vol_free_oxavg",
"scalars": 31.1186894516283
},
{
"name": "r_crit_oxavg",
"scalars": 0.9299137234380612
},
{
"name": "n_a_oxavg",
"scalars": 2.0
},
{
"name": "n_b_oxavg",
"scalars": 3.2779
},
{
"name": "goldschmidt_oxavg",
"scalars": 1.0139844220060619
},
{
"name": "tau_oxavg",
"scalars": 3.5353607034450905
},
{
"name": "r_a_oxavg",
"scalars": 1.61
},
{
"name": "r_b_oxavg",
"scalars": 0.6995404999999999
},
{
"name": "r_b_std_oxavg",
"scalars": 0.033726639615443456
},
{
"name": "X_cat_a_oxavg",
"scalars": 0.7715751707110065
},
{
"name": "X_cat_b_oxavg",
"scalars": 6.809498891131825
},
{
"name": "alat_oxavg",
"scalars": 4.260426411371508
},
{
"name": "tot_cat_charge_oxavg",
"scalars": 4.748419999999999
},
{
"name": "MO_ABE",
"scalars": -335.5354207444444
},
{
"name": "MO_IC_a",
"scalars": 0.8032113561415081
},
{
"name": "MO_IC_b",
"scalars": 0.5676189882415545
},
{
"name": "MO_IC_avg",
"scalars": 0.6674435934431496
},
{
"name": "acceptor_magnitude",
"scalars": 0.0
},
{
"name": "trans_met_amt",
"scalars": 0.4814
},
{
"name": "X_a",
"scalars": 0.89
},
{
"name": "X_b",
"scalars": 1.59477
},
{
"name": "X_avg",
"scalars": 1.2961466293235597
},
{
"name": "mass_a",
"scalars": 137.327
},
{
"name": "mass_b",
"scalars": 75.679206473
},
{
"name": "mass_avg",
"scalars": 101.80045439473047
},
{
"name": "Co:Fe_ratio",
"scalars": 1000
},
{
"name": "Ba_amt",
"scalars": 0.73526
},
{
"name": "Co_amt",
"scalars": 0.4814
},
{
"name": "Fe_amt",
"scalars": 0.0
},
{
"name": "Zr_amt",
"scalars": 0.5186
},
{
"name": "Y_amt",
"scalars": 0.0
},
{
"name": "A_sum",
"scalars": 0.73526
},
{
"name": "B_sum",
"scalars": 1.0
},
{
"name": "A:B_ratio",
"scalars": 0.73526
},
{
"name": "ASR",
"scalars": 348968.12,
"units": "$\\Omega$*cm$^2$",
"conditions": [
{
"name": "Atmosphere",
"scalars": "dry"
},
{
"name": "Temperature ($^\\circ$C)",
"scalars": 437
}
]
},
{
"name": "logASR",
"scalars": 5.542785753777279,
"conditions": [
{
"name": "Atmosphere",
"scalars": "dry"
},
{
"name": "Temperature ($^\\circ$C)",
"scalars": 437
}
]
},
{
"name": "pred_sigma_5042",
"scalars": 4.316155267987592e-05,
"units": "S/cm"
},
{
"name": "pred_sigma_5044",
"scalars": 2.8011256468168734e-05,
"units": "S/cm"
},
{
"name": "pred_logsigma_5042",
"scalars": -4.50766801717557
},
{
"name": "pred_logsigma_5044",
"scalars": -4.3542787442748105
}
],
"category": "system.chemical",
"chemicalFormula": "Ba0.73526Co0.4814Fe0.0Y0.0Zr0.5186O3"
},
{
"ids": [
{
"name": "Sample",
"value": "01504"
},
{
"name": "Point",
"value": 11
}
],
"properties": [
{
"name": "uc_vol_oxavg",
"scalars": 77.28619819399253
},
{
"name": "uc_vol_free_oxavg",
"scalars": 30.43433919455722
},
{
"name": "r_crit_oxavg",
"scalars": 0.9289635887739482
},
{
"name": "n_a_oxavg",
"scalars": 2.0
},
{
"name": "n_b_oxavg",
"scalars": 3.32848
},
{
"name": "goldschmidt_oxavg",
"scalars": 1.013259665467997
},
{
"name": "tau_oxavg",
"scalars": 3.5319034542991687
},
{
"name": "r_a_oxavg",
"scalars": 1.61
},
{
"name": "r_b_oxavg",
"scalars": 0.7009736000000001
},
{
"name": "r_b_std_oxavg",
"scalars": 0.033564718104581184
},
{
"name": "X_cat_a_oxavg",
"scalars": 0.7715751707110065
},
{
"name": "X_cat_b_oxavg",
"scalars": 6.872998854937849
},
{
"name": "alat_oxavg",
"scalars": 4.2595834113715085
},
{
"name": "tot_cat_charge_oxavg",
"scalars": 4.85818
},
{
"name": "MO_ABE",
"scalars": -344.36944114444447
},
{
"name": "MO_IC_a",
"scalars": 0.8032113561415081
},
{
"name": "MO_IC_b",
"scalars": 0.5748909549195169
},
{
"name": "MO_IC_avg",
"scalars": 0.6738403607470036
},
{
"name": "acceptor_magnitude",
"scalars": 0.0
},
{
"name": "trans_met_amt",
"scalars": 0.44768
},
{
"name": "X_a",
"scalars": 0.89
},
{
"name": "X_b",
"scalars": 1.576224
},
{
"name": "X_avg",
"scalars": 1.278828512338159
},
{
"name": "mass_a",
"scalars": 137.327
},
{
"name": "mass_b",
"scalars": 76.7680524176
},
{
"name": "mass_avg",
"scalars": 103.01306534130379
},
{
"name": "Co:Fe_ratio",
"scalars": 1000
},
{
"name": "Ba_amt",
"scalars": 0.76485
},
{
"name": "Co_amt",
"scalars": 0.44768
},
{
"name": "Fe_amt",
"scalars": 0.0
},
{
"name": "Zr_amt",
"scalars": 0.55232
},
{
"name": "Y_amt",
"scalars": 0.0
},
{
"name": "A_sum",
"scalars": 0.76485
},
{
"name": "B_sum",
"scalars": 1.0
},
{
"name": "A:B_ratio",
"scalars": 0.76485
},
{
"name": "ASR",
"scalars": 333731.38,
"units": "$\\Omega$*cm$^2$",
"conditions": [
{
"name": "Atmosphere",
"scalars": "dry"
},
{
"name": "Temperature ($^\\circ$C)",
"scalars": 437
}
]
},
{
"name": "logASR",
"scalars": 5.523397044293719,
"conditions": [
{
"name": "Atmosphere",
"scalars": "dry"
},
{
"name": "Temperature ($^\\circ$C)",
"scalars": 437
}
]
},
{
"name": "pred_sigma_5042",
"scalars": 4.186812220277666e-05,
"units": "S/cm"
},
{
"name": "pred_sigma_5044",
"scalars": 2.1064062125434737e-05,
"units": "S/cm"
},
{
"name": "pred_logsigma_5042",
"scalars": -4.597503826335876
},
{
"name": "pred_logsigma_5044",
"scalars": -5.182936715648853
}
],
"category": "system.chemical",
"chemicalFormula": "Ba0.76485Co0.44768Fe0.0Y0.0Zr0.55232O3"
},
{
"ids": [
{
"name": "Sample",
"value": "01504"
},
{
"name": "Point",
"value": 12
}
],
"properties": [
{
"name": "uc_vol_oxavg",
"scalars": 77.62095291757612
},
{
"name": "uc_vol_free_oxavg",
"scalars": 33.45763356533955
},
{
"name": "r_crit_oxavg",
"scalars": 0.9358788191007267
},
{
"name": "n_a_oxavg",
"scalars": 2.0
},
{
"name": "n_b_oxavg",
"scalars": 2.9610250000000002
},
{
"name": "goldschmidt_oxavg",
"scalars": 1.0186046136705302
},
{
"name": "tau_oxavg",
"scalars": 3.5609810178193806
},
{
"name": "r_a_oxavg",
"scalars": 1.61
},
{
"name": "r_b_oxavg",
"scalars": 0.690562375
},
{
"name": "r_b_std_oxavg",
"scalars": 0.031144208690932818
},
{
"name": "X_cat_a_oxavg",
"scalars": 0.7715751707110065
},
{
"name": "X_cat_b_oxavg",
"scalars": 6.411682540182163
},
{
"name": "alat_oxavg",
"scalars": 4.265707661371508
},
{
"name": "tot_cat_charge_oxavg",
"scalars": 4.399485
},
{
"name": "MO_ABE",
"scalars": -293.9703786638889
},
{
"name": "MO_IC_a",
"scalars": 0.8032113561415081
},
{
"name": "MO_IC_b",
"scalars": 0.522061367816895
},
{
"name": "MO_IC_avg",
"scalars": 0.6396788512849079
},
{
"name": "acceptor_magnitude",
"scalars": 0.0
},
{
"name": "trans_met_amt",
"scalars": 0.69265
},
{
"name": "X_a",
"scalars": 0.89
},
{
"name": "X_b",
"scalars": 1.7109575
},
{
"name": "X_avg",
"scalars": 1.3675146431832854
},
{
"name": "mass_a",
"scalars": 137.327
},
{
"name": "mass_b",
"scalars": 68.85777391675
},
{
"name": "mass_avg",
"scalars": 97.5014815508978
},
{
"name": "Co:Fe_ratio",
"scalars": 1000
},
{
"name": "Ba_amt",
"scalars": 0.71923
},
{
"name": "Co_amt",
"scalars": 0.69265
},
{
"name": "Fe_amt",
"scalars": 0.0
},
{
"name": "Zr_amt",
"scalars": 0.30735
},
{
"name": "Y_amt",
"scalars": 0.0
},
{
"name": "A_sum",
"scalars": 0.71923
},
{
"name": "B_sum",
"scalars": 1.0
},
{
"name": "A:B_ratio",
"scalars": 0.71923
},
{
"name": "ASR",
"scalars": 54761.102,
"units": "$\\Omega$*cm$^2$",
"conditions": [
{
"name": "Atmosphere",
"scalars": "dry"
},
{
"name": "Temperature ($^\\circ$C)",
"scalars": 437
}
]
},
{
"name": "logASR",
"scalars": 4.738472179193572,
"conditions": [
{
"name": "Atmosphere",
"scalars": "dry"
},
{
"name": "Temperature ($^\\circ$C)",
"scalars": 437
}
]
},
{
"name": "pred_sigma_5042",
"scalars": 4.070457034705239e-05,
"units": "S/cm"
},
{
"name": "pred_sigma_5044",
"scalars": 3.735324823121756e-05,
"units": "S/cm"
},
{
"name": "pred_logsigma_5042",
"scalars": -5.602506353053435
},
{
"name": "pred_logsigma_5044",
"scalars": -4.347499083969464
}
],
"category": "system.chemical",
"chemicalFormula": "Ba0.71923Co0.69265Fe0.0Y0.0Zr0.30735O3"
},
{
"ids": [
{
"name": "Sample",
"value": "01504"
},
{
"name": "Point",
"value": 13
}
],
"properties": [
{
"name": "uc_vol_oxavg",
"scalars": 77.60203025028851
},
{
"name": "uc_vol_free_oxavg",
"scalars": 33.46158452740515
},
{
"name": "r_crit_oxavg",
"scalars": 0.9354882007718479
},
{
"name": "n_a_oxavg",
"scalars": 2.0
},
{
"name": "n_b_oxavg",
"scalars": 2.98174
},
{
"name": "goldschmidt_oxavg",
"scalars": 1.018298329320713
},
{
"name": "tau_oxavg",
"scalars": 3.5590938334912585
},
{
"name": "r_a_oxavg",
"scalars": 1.61
},
{
"name": "r_b_oxavg",
"scalars": 0.6911493
},
{
"name": "r_b_std_oxavg",
"scalars": 0.03151724225102825
},
{
"name": "X_cat_a_oxavg",
"scalars": 0.7715751707110065
},
{
"name": "X_cat_b_oxavg",
"scalars": 6.437688901396908
},
{
"name": "alat_oxavg",
"scalars": 4.265362411371508
},
{
"name": "tot_cat_charge_oxavg",
"scalars": 4.395020000000001
},
{
"name": "MO_ABE",
"scalars": -295.57797396666666
},
{
"name": "MO_IC_a",
"scalars": 0.8032113561415081
},
{
"name": "MO_IC_b",
"scalars": 0.5250395961627627
},
{
"name": "MO_IC_avg",
"scalars": 0.6402175437506432
},
{
"name": "acceptor_magnitude",
"scalars": 0.0
},
{
"name": "trans_met_amt",
"scalars": 0.67884
},
{
"name": "X_a",
"scalars": 0.89
},
{
"name": "X_b",
"scalars": 1.7033619999999998
},
{
"name": "X_avg",
"scalars": 1.3665867435428676
},
{
"name": "mass_a",
"scalars": 137.327
},
{
"name": "mass_b",
"scalars": 69.30370993380001
},
{
"name": "mass_avg",
"scalars": 97.46898069528429
},
{
"name": "Co:Fe_ratio",
"scalars": 1000
},
{
"name": "Ba_amt",
"scalars": 0.70664
},
{
"name": "Co_amt",
"scalars": 0.67884
},
{
"name": "Fe_amt",
"scalars": 0.0
},
{
"name": "Zr_amt",
"scalars": 0.32116
},
{
"name": "Y_amt",
"scalars": 0.0
},
{
"name": "A_sum",
"scalars": 0.70664
},
{
"name": "B_sum",
"scalars": 1.0
},
{
"name": "A:B_ratio",
"scalars": 0.70664
},
{
"name": "ASR",
"scalars": 49279.023,
"units": "$\\Omega$*cm$^2$",
"conditions": [
{
"name": "Atmosphere",
"scalars": "dry"
},
{
"name": "Temperature ($^\\circ$C)",
"scalars": 437
}
]
},
{
"name": "logASR",
"scalars": 4.6926620889714075,
"conditions": [
{
"name": "Atmosphere",
"scalars": "dry"
},
{
"name": "Temperature ($^\\circ$C)",
"scalars": 437
}
]
},
{
"name": "pred_sigma_5042",
"scalars": 4.067724516028636e-05,
"units": "S/cm"
},
{
"name": "pred_sigma_5044",
"scalars": 3.7809123728237776e-05,
"units": "S/cm"
},
{
"name": "pred_logsigma_5042",
"scalars": -5.60351798091603
},
{
"name": "pred_logsigma_5044",
"scalars": -4.344447832061068
}
],
"category": "system.chemical",
"chemicalFormula": "Ba0.70664Co0.67884Fe0.0Y0.0Zr0.32116O3"
},
{
"ids": [
{
"name": "Sample",
"value": "01504"
},
{
"name": "Point",
"value": 14
}
],
"properties": [
{
"name": "uc_vol_oxavg",
"scalars": 77.5777589973703
},
{
"name": "uc_vol_free_oxavg",
"scalars": 33.381295574443016
},
{
"name": "r_crit_oxavg",
"scalars": 0.9349871227182238
},
{
"name": "n_a_oxavg",
"scalars": 2.0
},
{
"name": "n_b_oxavg",
"scalars": 3.0083200000000003
},
{
"name": "goldschmidt_oxavg",
"scalars": 1.0179062059748893
},
{
"name": "tau_oxavg",
"scalars": 3.5567164483294507
},
{
"name": "r_a_oxavg",
"scalars": 1.61
},
{
"name": "r_b_oxavg",
"scalars": 0.6919024
},
{
"name": "r_b_std_oxavg",
"scalars": 0.03194970773950836
},
{
"name": "X_cat_a_oxavg",
"scalars": 0.7715751707110065
},
{
"name": "X_cat_b_oxavg",
"scalars": 6.471058396018579
},
{
"name": "alat_oxavg",
"scalars": 4.264919411371508
},
{
"name": "tot_cat_charge_oxavg",
"scalars": 4.40414
},
{
"name": "MO_ABE",
"scalars": -298.24481365555556
},
{
"name": "MO_IC_a",
"scalars": 0.8032113561415081
},
{
"name": "MO_IC_b",
"scalars": 0.5288610448440644
},
{
"name": "MO_IC_avg",
"scalars": 0.6416301702733268
},
{
"name": "acceptor_magnitude",
"scalars": 0.0
},
{
"name": "trans_met_amt",
"scalars": 0.66112
},
{
"name": "X_a",
"scalars": 0.89
},
{
"name": "X_b",
"scalars": 1.693616
},
{
"name": "X_avg",
"scalars": 1.363297171228157
},
{
"name": "mass_a",
"scalars": 137.327
},
{
"name": "mass_b",
"scalars": 69.87590299840001
},
{
"name": "mass_avg",
"scalars": 97.60104455972343
},
{
"name": "Co:Fe_ratio",
"scalars": 1000
},
{
"name": "Ba_amt",
"scalars": 0.69791
},
{
"name": "Co_amt",
"scalars": 0.66112
},
{
"name": "Fe_amt",
"scalars": 0.0
},
{
"name": "Zr_amt",
"scalars": 0.33888
},
{
"name": "Y_amt",
"scalars": 0.0
},
{
"name": "A_sum",
"scalars": 0.69791
},
{
"name": "B_sum",
"scalars": 1.0
},
{
"name": "A:B_ratio",
"scalars": 0.69791
},
{
"name": "ASR",
"scalars": 59385.527,
"units": "$\\Omega$*cm$^2$",
"conditions": [
{
"name": "Atmosphere",
"scalars": "dry"
},
{
"name": "Temperature ($^\\circ$C)",
"scalars": 437
}
]
},
{
"name": "logASR",
"scalars": 4.773680614848072,
"conditions": [
{
"name": "Atmosphere",
"scalars": "dry"
},
{
"name": "Temperature ($^\\circ$C)",
"scalars": 437
}
]
},
{
"name": "pred_sigma_5042",
"scalars": 4.0383858066565754e-05,
"units": "S/cm"
},
{
"name": "pred_sigma_5044",
"scalars": 3.6341391900881535e-05,
"units": "S/cm"
},
{
"name": "pred_logsigma_5042",
"scalars": -5.581713610687018
},
{
"name": "pred_logsigma_5044",
"scalars": -4.343529085877861
}
],
"category": "system.chemical",
"chemicalFormula": "Ba0.69791Co0.66112Fe0.0Y0.0Zr0.33888O3"
},
{
"ids": [
{
"name": "Sample",
"value": "01504"
},
{
"name": "Point",
"value": 15
}
],
"properties": [
{
"name": "uc_vol_oxavg",
"scalars": 77.56042463779687
},
{
"name": "uc_vol_free_oxavg",
"scalars": 33.32935478593045
},
{
"name": "r_crit_oxavg",
"scalars": 0.9346292222912844
},
{
"name": "n_a_oxavg",
"scalars": 2.0
},
{
"name": "n_b_oxavg",
"scalars": 3.02731
},
{
"name": "goldschmidt_oxavg",
"scalars": 1.017626658194366
},
{
"name": "tau_oxavg",
"scalars": 3.5550481924000956
},
{
"name": "r_a_oxavg",
"scalars": 1.61
},
{
"name": "r_b_oxavg",
"scalars": 0.6924404500000001
},
{
"name": "r_b_std_oxavg",
"scalars": 0.03222795458755489
},
{
"name": "X_cat_a_oxavg",
"scalars": 0.7715751707110065
},
{
"name": "X_cat_b_oxavg",
"scalars": 6.494899129760698
},
{
"name": "alat_oxavg",
"scalars": 4.264602911371508
},
{
"name": "tot_cat_charge_oxavg",
"scalars": 4.4097100000000005
},
{
"name": "MO_ABE",
"scalars": -300.11165420555557
},
{
"name": "MO_IC_a",
"scalars": 0.8032113561415081
},
{
"name": "MO_IC_b",
"scalars": 0.531591267208922
},
{
"name": "MO_IC_avg",
"scalars": 0.6426034511435268
},
{
"name": "acceptor_magnitude",
"scalars": 0.0
},
{
"name": "trans_met_amt",
"scalars": 0.64846
},
{
"name": "X_a",
"scalars": 0.89
},
{
"name": "X_b",
"scalars": 1.686653
},
{
"name": "X_avg",
"scalars": 1.3610578287606432
},
{
"name": "mass_a",
"scalars": 137.327
},
{
"name": "mass_b",
"scalars": 70.2847045897
},
{
"name": "mass_avg",
"scalars": 97.68515077442053
},
{
"name": "Co:Fe_ratio",
"scalars": 1000
},
{
"name": "Ba_amt",
"scalars": 0.6912
},
{
"name": "Co_amt",
"scalars": 0.64846
},
{
"name": "Fe_amt",
"scalars": 0.0
},
{
"name": "Zr_amt",
"scalars": 0.35154
},
{
"name": "Y_amt",
"scalars": 0.0
},
{
"name": "A_sum",
"scalars": 0.6912
},
{
"name": "B_sum",
"scalars": 1.0
},
{
"name": "A:B_ratio",
"scalars": 0.6912
},
{
"name": "ASR",
"scalars": 50315.746,
"units": "$\\Omega$*cm$^2$",
"conditions": [
{
"name": "Atmosphere",
"scalars": "dry"
},
{
"name": "Temperature ($^\\circ$C)",
"scalars": 437
}
]
},
{
"name": "logASR",
"scalars": 4.701703916085408,
"conditions": [
{
"name": "Atmosphere",
"scalars": "dry"
},
{
"name": "Temperature ($^\\circ$C)",
"scalars": 437
}
]
},
{
"name": "pred_sigma_5042",
"scalars": 4.186421245577913e-05,
"units": "S/cm"
},
{
"name": "pred_sigma_5044",
"scalars": 3.6650104451361395e-05,
"units": "S/cm"
},
{
"name": "pred_logsigma_5042",
"scalars": -5.5708763301526645
},
{
"name": "pred_logsigma_5044",
"scalars": -4.355691179389312
}
],
"category": "system.chemical",
"chemicalFormula": "Ba0.6912Co0.64846Fe0.0Y0.0Zr0.35154O3"
},
{
"ids": [
{
"name": "Sample",
"value": "01504"
},
{
"name": "Point",
"value": 16
}
],
"properties": [
{
"name": "uc_vol_oxavg",
"scalars": 77.52667434979708
},
{
"name": "uc_vol_free_oxavg",
"scalars": 33.03562033503839
},
{
"name": "r_crit_oxavg",
"scalars": 0.9339323032231314
},
{
"name": "n_a_oxavg",
"scalars": 2.0
},
{
"name": "n_b_oxavg",
"scalars": 3.0643
},
{
"name": "goldschmidt_oxavg",
"scalars": 1.0170835763722283
},
{
"name": "tau_oxavg",
"scalars": 3.551870741695529
},
{
"name": "r_a_oxavg",
"scalars": 1.61
},
{
"name": "r_b_oxavg",
"scalars": 0.6934885
},
{
"name": "r_b_std_oxavg",
"scalars": 0.032699104081763464
},
{
"name": "X_cat_a_oxavg",
"scalars": 0.7715751707110065
},
{
"name": "X_cat_b_oxavg",
"scalars": 6.541337715391082
},
{
"name": "alat_oxavg",
"scalars": 4.2639864113715085
},
{
"name": "tot_cat_charge_oxavg",
"scalars": 4.45406
},
{
"name": "MO_ABE",
"scalars": -305.1108631222222
},
{
"name": "MO_IC_a",
"scalars": 0.8032113561415081
},
{
"name": "MO_IC_b",
"scalars": 0.5369093780712753
},
{
"name": "MO_IC_avg",
"scalars": 0.6460899209542189
},
{
"name": "acceptor_magnitude",
"scalars": 0.0
