Repository: jdh10791/combi_tco

# combi_tco
This is a project focused on analysis of triple conducting oxides (TCOs). TCOs are combinatorially synthesized via pulsed laser deposition (PLD) and characterized using high-throughput methods. 

/data: raw data from Meagan Papac, collected at NREL
* /conductivity: DC conductivity data
* /eis: impedance data (ASR)
* /xrd: XRD data

/scripts: python scripts for processing and analysis
* /conductivity: notebooks for DC conductivity analysis
* /eis: notebooks for EIS analysis
* /helpers: supporting modules
** calc_chemfeat.py: chemical featurization for perovskites
** fileload.py: tools for processing and loading data files
** outlier_detect.py: outlier detection algorithm

File: data/eis/pifs/dryASR_Co(2,3)Fe(3,4)/PDAC_COM3_01535_oxavg_pif.json (part 1 of 9)
[
{
"ids": [
{
"name": "Sample",
"value": "01535"
},
{
"name": "Point",
"value": 1
}
],
"properties": [
{
"name": "uc_vol_oxavg",
"scalars": 77.13375610466801
},
{
"name": "uc_vol_free_oxavg",
"scalars": 29.984931585070953
},
{
"name": "r_crit_oxavg",
"scalars": 0.9459040519493209
},
{
"name": "n_a_oxavg",
"scalars": 2.0
},
{
"name": "n_b_oxavg",
"scalars": 3.239855
},
{
"name": "goldschmidt_oxavg",
"scalars": 1.0389109421123364
},
{
"name": "tau_oxavg",
"scalars": 3.627200473618445
},
{
"name": "r_a_oxavg",
"scalars": 1.61
},
{
"name": "r_b_oxavg",
"scalars": 0.6490410500000001
},
{
"name": "r_b_std_oxavg",
"scalars": 0.05019803756739683
},
{
"name": "X_cat_a_oxavg",
"scalars": 0.7715751707110065
},
{
"name": "X_cat_b_oxavg",
"scalars": 8.04651168829545
},
{
"name": "alat_oxavg",
"scalars": 4.256782822743016
},
{
"name": "tot_cat_charge_oxavg",
"scalars": 4.961955000000001
},
{
"name": "MO_ABE",
"scalars": -284.5392847611111
},
{
"name": "MO_IC_a",
"scalars": 0.8032113561415081
},
{
"name": "MO_IC_b",
"scalars": 0.4954282616775793
},
{
"name": "MO_IC_avg",
"scalars": 0.6378299346515272
},
{
"name": "acceptor_magnitude",
"scalars": 0.0
},
{
"name": "trans_met_amt",
"scalars": 0.86949
},
{
"name": "X_a",
"scalars": 0.89
},
{
"name": "X_b",
"scalars": 1.781015
},
{
"name": "X_avg",
"scalars": 1.3687700491657935
},
{
"name": "mass_a",
"scalars": 137.327
},
{
"name": "mass_b",
"scalars": 61.467211942999995
},
{
"name": "mass_avg",
"scalars": 96.56517841702264
},
{
"name": "Co:Fe_ratio",
"scalars": 0.5980628204892574
},
{
"name": "Ba_amt",
"scalars": 0.86105
},
{
"name": "Co_amt",
"scalars": 0.3254
},
{
"name": "Fe_amt",
"scalars": 0.54409
},
{
"name": "Zr_amt",
"scalars": 0.13051
},
{
"name": "Y_amt",
"scalars": 0.0
},
{
"name": "A_sum",
"scalars": 0.86105
},
{
"name": "B_sum",
"scalars": 1.0
},
{
"name": "A:B_ratio",
"scalars": 0.86105
},
{
"name": "ASR",
"scalars": 142065.36,
"units": "$\\Omega$*cm$^2$",
"conditions": [
{
"name": "Atmosphere",
"scalars": "dry"
},
{
"name": "Temperature ($^\\circ$C)",
"scalars": 437
}
]
},
{
"name": "logASR",
"scalars": 5.152488196190669,
"conditions": [
{
"name": "Atmosphere",
"scalars": "dry"
},
{
"name": "Temperature ($^\\circ$C)",
"scalars": 437
}
]
},
{
"name": "pred_sigma_5042",
"scalars": 1.1442657969981447e-05,
"units": "S/cm"
},
{
"name": "pred_sigma_5044",
"scalars": 1.4528598577685535e-05,
"units": "S/cm"
},
{
"name": "pred_logsigma_5042",
"scalars": -6.464407089694657
},
{
"name": "pred_logsigma_5044",
"scalars": -5.491722812977097
}
],
"category": "system.chemical",
"chemicalFormula": "Ba0.86105Co0.3254Fe0.54409Y0.0Zr0.13051O3"
},
{
"ids": [
{
"name": "Sample",
"value": "01535"
},
{
"name": "Point",
"value": 2
}
],
"properties": [
{
"name": "uc_vol_oxavg",
"scalars": 77.13375610466801
},
{
"name": "uc_vol_free_oxavg",
"scalars": 30.109838254696463
},
{
"name": "r_crit_oxavg",
"scalars": 0.9458134773975951
},
{
"name": "n_a_oxavg",
"scalars": 2.0
},
{
"name": "n_b_oxavg",
"scalars": 3.209222092220922
},
{
"name": "goldschmidt_oxavg",
"scalars": 1.0387944864331367
},
{
"name": "tau_oxavg",
"scalars": 3.627340896418754
},
{
"name": "r_a_oxavg",
"scalars": 1.61
},
{
"name": "r_b_oxavg",
"scalars": 0.6493016930169301
},
{
"name": "r_b_std_oxavg",
"scalars": 0.04982449377184048
},
{
"name": "X_cat_a_oxavg",
"scalars": 0.7715751707110065
},
{
"name": "X_cat_b_oxavg",
"scalars": 7.978715252861227
},
{
"name": "alat_oxavg",
"scalars": 4.256782822743016
},
{
"name": "tot_cat_charge_oxavg",
"scalars": 4.93989
},
{
"name": "MO_ABE",
"scalars": -282.2828071305555
},
{
"name": "MO_IC_a",
"scalars": 0.8032113561415081
},
{
"name": "MO_IC_b",
"scalars": 0.4925477402214509
},
{
"name": "MO_IC_avg",
"scalars": 0.6366677183682881
},
{
"name": "acceptor_magnitude",
"scalars": 0.0
},
{
"name": "trans_met_amt",
"scalars": 0.8816200000000001
},
{
"name": "X_a",
"scalars": 0.89
},
{
"name": "X_b",
"scalars": 1.788312583125831
},
{
"name": "X_avg",
"scalars": 1.37157633460924
},
{
"name": "mass_a",
"scalars": 137.327
},
{
"name": "mass_b",
"scalars": 61.11360963829638
},
{
"name": "mass_avg",
"scalars": 96.4697684884257
},
{
"name": "Co:Fe_ratio",
"scalars": 0.6582402287176015
},
{
"name": "Ba_amt",
"scalars": 0.86535
},
{
"name": "Co_amt",
"scalars": 0.34996
},
{
"name": "Fe_amt",
"scalars": 0.53166
},
{
"name": "Zr_amt",
"scalars": 0.11837
},
{
"name": "Y_amt",
"scalars": 0.0
},
{
"name": "A_sum",
"scalars": 0.86535
},
{
"name": "B_sum",
"scalars": 0.99999
},
{
"name": "A:B_ratio",
"scalars": 0.8653586535865357
},
{
"name": "ASR",
"scalars": 72540.414,
"units": "$\\Omega$*cm$^2$",
"conditions": [
{
"name": "Atmosphere",
"scalars": "dry"
},
{
"name": "Temperature ($^\\circ$C)",
"scalars": 437
}
]
},
{
"name": "logASR",
"scalars": 4.860580029841086,
"conditions": [
{
"name": "Atmosphere",
"scalars": "dry"
},
{
"name": "Temperature ($^\\circ$C)",
"scalars": 437
}
]
},
{
"name": "pred_sigma_5042",
"scalars": 1.1425998255465228e-05,
"units": "S/cm"
},
{
"name": "pred_sigma_5044",
"scalars": 1.4358345775701087e-05,
"units": "S/cm"
},
{
"name": "pred_logsigma_5042",
"scalars": -6.362810196564878
},
{
"name": "pred_logsigma_5044",
"scalars": -5.412980725190837
}
],
"category": "system.chemical",
"chemicalFormula": "Ba0.86535Co0.34996Fe0.53166Y0.0Zr0.11837O3"
},
{
"ids": [
{
"name": "Sample",
"value": "01535"
},
{
"name": "Point",
"value": 3
}
],
"properties": [
{
"name": "uc_vol_oxavg",
"scalars": 77.13375610466801
},
{
"name": "uc_vol_free_oxavg",
"scalars": 30.2509525313488
},
{
"name": "r_crit_oxavg",
"scalars": 0.9453489409815135
},
{
"name": "n_a_oxavg",
"scalars": 2.0
},
{
"name": "n_b_oxavg",
"scalars": 3.1870300000000005
},
{
"name": "goldschmidt_oxavg",
"scalars": 1.03814387846974
},
{
"name": "tau_oxavg",
"scalars": 3.6247443315274435
},
{
"name": "r_a_oxavg",
"scalars": 1.61
},
{
"name": "r_b_oxavg",
"scalars": 0.650610875
},
{
"name": "r_b_std_oxavg",
"scalars": 0.049963585898077534
},
{
"name": "X_cat_a_oxavg",
"scalars": 0.7715751707110065
},
{
"name": "X_cat_b_oxavg",
"scalars": 7.900474780038094
},
{
"name": "alat_oxavg",
"scalars": 4.256782822743016
},
{
"name": "tot_cat_charge_oxavg",
"scalars": 4.91405
},
{
"name": "MO_ABE",
"scalars": -281.52707121944445
},
{
"name": "MO_IC_a",
"scalars": 0.8032113561415081
},
{
"name": "MO_IC_b",
"scalars": 0.49197346571437145
},
{
"name": "MO_IC_avg",
"scalars": 0.6361943342703421
},
{
"name": "acceptor_magnitude",
"scalars": 0.0
},
{
"name": "trans_met_amt",
"scalars": 0.8821999999999999
},
{
"name": "X_a",
"scalars": 0.89
},
{
"name": "X_b",
"scalars": 1.7896935
},
{
"name": "X_avg",
"scalars": 1.372795101716653
},
{
"name": "mass_a",
"scalars": 137.327
},
{
"name": "mass_b",
"scalars": 61.16105327465001
},
{
"name": "mass_avg",
"scalars": 96.45469626921778
},
{
"name": "Co:Fe_ratio",
"scalars": 0.7286853604530402
},
{
"name": "Ba_amt",
"scalars": 0.86351
},
{
"name": "Co_amt",
"scalars": 0.37187
},
{
"name": "Fe_amt",
"scalars": 0.51033
},
{
"name": "Zr_amt",
"scalars": 0.1178
},
{
"name": "Y_amt",
"scalars": 0.0
},
{
"name": "A_sum",
"scalars": 0.86351
},
{
"name": "B_sum",
"scalars": 0.9999999999999999
},
{
"name": "A:B_ratio",
"scalars": 0.8635100000000001
},
{
"name": "ASR",
"scalars": 64687.75,
"units": "$\\Omega$*cm$^2$",
"conditions": [
{
"name": "Atmosphere",
"scalars": "dry"
},
{
"name": "Temperature ($^\\circ$C)",
"scalars": 437
}
]
},
{
"name": "logASR",
"scalars": 4.810822045566549,
"conditions": [
{
"name": "Atmosphere",
"scalars": "dry"
},
{
"name": "Temperature ($^\\circ$C)",
"scalars": 437
}
]
},
{
"name": "pred_sigma_5042",
"scalars": 1.1913946715376274e-05,
"units": "S/cm"
},
{
"name": "pred_sigma_5044",
"scalars": 1.44298954232099e-05,
"units": "S/cm"
},
{
"name": "pred_logsigma_5042",
"scalars": -6.189782595419841
},
{
"name": "pred_logsigma_5044",
"scalars": -5.294365666030535
}
],
"category": "system.chemical",
"chemicalFormula": "Ba0.86351Co0.37187Fe0.51033Y0.0Zr0.1178O3"
},
{
"ids": [
{
"name": "Sample",
"value": "01535"
},
{
"name": "Point",
"value": 4
}
],
"properties": [
{
"name": "uc_vol_oxavg",
"scalars": 77.13375610466801
},
{
"name": "uc_vol_free_oxavg",
"scalars": 30.410317685513725
},
{
"name": "r_crit_oxavg",
"scalars": 0.9450977496382084
},
{
"name": "n_a_oxavg",
"scalars": 2.0
},
{
"name": "n_b_oxavg",
"scalars": 3.15657
},
{
"name": "goldschmidt_oxavg",
"scalars": 1.0378016414587246
},
{
"name": "tau_oxavg",
"scalars": 3.6239349434117374
},
{
"name": "r_a_oxavg",
"scalars": 1.61
},
{
"name": "r_b_oxavg",
"scalars": 0.6513238
},
{
"name": "r_b_std_oxavg",
"scalars": 0.04963510966955148
},
{
"name": "X_cat_a_oxavg",
"scalars": 0.7715751707110065
},
{
"name": "X_cat_b_oxavg",
"scalars": 7.821265122873411
},
{
"name": "alat_oxavg",
"scalars": 4.256782822743016
},
{
"name": "tot_cat_charge_oxavg",
"scalars": 4.88555
},
{
"name": "MO_ABE",
"scalars": -279.5350827888889
},
{
"name": "MO_IC_a",
"scalars": 0.8032113561415081
},
{
"name": "MO_IC_b",
"scalars": 0.48972178764143415
},
{
"name": "MO_IC_avg",
"scalars": 0.635074456238546
},
{
"name": "acceptor_magnitude",
"scalars": 0.0
},
{
"name": "trans_met_amt",
"scalars": 0.89094
},
{
"name": "X_a",
"scalars": 0.89
},
{
"name": "X_b",
"scalars": 1.795368
},
{
"name": "X_avg",
"scalars": 1.3755847979876534
},
{
"name": "mass_a",
"scalars": 137.327
},
{
"name": "mass_b",
"scalars": 60.932411822199995
},
{
"name": "mass_avg",
"scalars": 96.35354979227563
},
{
"name": "Co:Fe_ratio",
"scalars": 0.8072538439693294
},
{
"name": "Ba_amt",
"scalars": 0.86449
},
{
"name": "Co_amt",
"scalars": 0.39796
},
{
"name": "Fe_amt",
"scalars": 0.49298
},
{
"name": "Zr_amt",
"scalars": 0.10906
},
{
"name": "Y_amt",
"scalars": 0.0
},
{
"name": "A_sum",
"scalars": 0.86449
},
{
"name": "B_sum",
"scalars": 1.0
},
{
"name": "A:B_ratio",
"scalars": 0.86449
},
{
"name": "ASR",
"scalars": 83228.016,
"units": "$\\Omega$*cm$^2$",
"conditions": [
{
"name": "Atmosphere",
"scalars": "dry"
},
{
"name": "Temperature ($^\\circ$C)",
"scalars": 437
}
]
},
{
"name": "logASR",
"scalars": 4.920269541989407,
"conditions": [
{
"name": "Atmosphere",
"scalars": "dry"
},
{
"name": "Temperature ($^\\circ$C)",
"scalars": 437
}
]
},
{
"name": "pred_sigma_5042",
"scalars": 1.2235346141765115e-05,
"units": "S/cm"
},
{
"name": "pred_sigma_5044",
"scalars": 1.4696291254930273e-05,
"units": "S/cm"
},
{
"name": "pred_logsigma_5042",
"scalars": -6.328003188931291
},
{
"name": "pred_logsigma_5044",
"scalars": -5.077172238549612
}
],
"category": "system.chemical",
"chemicalFormula": "Ba0.86449Co0.39796Fe0.49298Y0.0Zr0.10906O3"
},
{
"ids": [
{
"name": "Sample",
"value": "01535"
},
{
"name": "Point",
"value": 5
}
],
"properties": [
{
"name": "uc_vol_oxavg",
"scalars": 77.13375610466801
},
{
"name": "uc_vol_free_oxavg",
"scalars": 30.548221950773378
},
{
"name": "r_crit_oxavg",
"scalars": 0.9446044517947629
},
{
"name": "n_a_oxavg",
"scalars": 2.0
},
{
"name": "n_b_oxavg",
"scalars": 3.1302299999999996
},
{
"name": "goldschmidt_oxavg",
"scalars": 1.037115538653573
},
{
"name": "tau_oxavg",
"scalars": 3.6214744708091677
},
{
"name": "r_a_oxavg",
"scalars": 1.61
},
{
"name": "r_b_oxavg",
"scalars": 0.652716625
},
{
"name": "r_b_std_oxavg",
"scalars": 0.04957491946357956
},
{
"name": "X_cat_a_oxavg",
"scalars": 0.7715751707110065
},
{
"name": "X_cat_b_oxavg",
"scalars": 7.732587618875241
},
{
"name": "alat_oxavg",
"scalars": 4.256782822743016
},
{
"name": "tot_cat_charge_oxavg",
"scalars": 4.860149999999999
},
{
"name": "MO_ABE",
"scalars": -278.66772224722223
},
{
"name": "MO_IC_a",
"scalars": 0.8032113561415081
},
{
"name": "MO_IC_b",
"scalars": 0.4888227451470021
},
{
"name": "MO_IC_avg",
"scalars": 0.6346347587911596
},
{
"name": "acceptor_magnitude",
"scalars": 0.0
},
{
"name": "trans_met_amt",
"scalars": 0.8928
},
{
"name": "X_a",
"scalars": 0.89
},
{
"name": "X_b",
"scalars": 1.7975685000000001
},
{
"name": "X_avg",
"scalars": 1.3766423408544957
},
{
"name": "mass_a",
"scalars": 137.327
},
{
"name": "mass_b",
"scalars": 60.94507791715001
},
{
"name": "mass_avg",
"scalars": 96.37066738007786
},
{
"name": "Co:Fe_ratio",
"scalars": 0.9018810046226274
},
{
"name": "Ba_amt",
"scalars": 0.86496
},
{
"name": "Co_amt",
"scalars": 0.42337
},
{
"name": "Fe_amt",
"scalars": 0.46943
},
{
"name": "Zr_amt",
"scalars": 0.1072
},
{
"name": "Y_amt",
"scalars": 0.0
},
{
"name": "A_sum",
"scalars": 0.86496
},
{
"name": "B_sum",
"scalars": 1.0
},
{
"name": "A:B_ratio",
"scalars": 0.86496
},
{
"name": "ASR",
"scalars": 89968.961,
"units": "$\\Omega$*cm$^2$",
"conditions": [
{
"name": "Atmosphere",
"scalars": "dry"
},
{
"name": "Temperature ($^\\circ$C)",
"scalars": 437
}
]
},
{
"name": "logASR",
"scalars": 4.954092705089924,
"conditions": [
{
"name": "Atmosphere",
"scalars": "dry"
},
{
"name": "Temperature ($^\\circ$C)",
"scalars": 437
}
]
},
{
"name": "pred_sigma_5042",
"scalars": 1.2315903757411003e-05,
"units": "S/cm"
},
{
"name": "pred_sigma_5044",
"scalars": 1.3940820930502788e-05,
"units": "S/cm"
},
{
"name": "pred_logsigma_5042",
"scalars": -6.3606784484732755
},
{
"name": "pred_logsigma_5044",
"scalars": -5.107100820610685
}
],
"category": "system.chemical",
"chemicalFormula": "Ba0.86496Co0.42337Fe0.46943Y0.0Zr0.1072O3"
},
{
"ids": [
{
"name": "Sample",
"value": "01535"
},
{
"name": "Point",
"value": 6
}
],
"properties": [
{
"name": "uc_vol_oxavg",
"scalars": 77.13375610466801
},
{
"name": "uc_vol_free_oxavg",
"scalars": 30.629222979125885
},
{
"name": "r_crit_oxavg",
"scalars": 0.9442558805917739
},
{
"name": "n_a_oxavg",
"scalars": 2.0
},
{
"name": "n_b_oxavg",
"scalars": 3.107455
},
{
"name": "goldschmidt_oxavg",
"scalars": 1.036634254887348
},
{
"name": "tau_oxavg",
"scalars": 3.6199547971844224
},
{
"name": "r_a_oxavg",
"scalars": 1.61
},
{
"name": "r_b_oxavg",
"scalars": 0.6537026999999999
},
{
"name": "r_b_std_oxavg",
"scalars": 0.0493774592711721
},
{
"name": "X_cat_a_oxavg",
"scalars": 0.7715751707110065
},
{
"name": "X_cat_b_oxavg",
"scalars": 7.66158557792313
},
{
"name": "alat_oxavg",
"scalars": 4.256782822743016
},
{
"name": "tot_cat_charge_oxavg",
"scalars": 4.845034999999999
},
{
"name": "MO_ABE",
"scalars": -277.9472715
},
{
"name": "MO_IC_a",
"scalars": 0.8032113561415081
},
{
"name": "MO_IC_b",
"scalars": 0.4877507550715581
},
{
"name": "MO_IC_avg",
"scalars": 0.6344066209545955
},
{
"name": "acceptor_magnitude",
"scalars": 0.0
},
{
"name": "trans_met_amt",
"scalars": 0.89601
},
{
"name": "X_a",
"scalars": 0.89
},
{
"name": "X_b",
"scalars": 1.800232
},
{
"name": "X_avg",
"scalars": 1.3770702433125177
},
{
"name": "mass_a",
"scalars": 137.327
},
{
"name": "mass_b",
"scalars": 60.8968884153
},
{
"name": "mass_avg",
"scalars": 96.42881904617427
},
{
"name": "Co:Fe_ratio",
"scalars": 0.9846501428666357
},
{
"name": "Ba_amt",
"scalars": 0.86879
},
{
"name": "Co_amt",
"scalars": 0.44454
},
{
"name": "Fe_amt",
"scalars": 0.45147
},
{
"name": "Zr_amt",
"scalars": 0.10399
},
{
"name": "Y_amt",
"scalars": 0.0
},
{
"name": "A_sum",
"scalars": 0.86879
},
{
"name": "B_sum",
"scalars": 1.0
},
{
"name": "A:B_ratio",
"scalars": 0.86879
},
{
"name": "ASR",
"scalars": 145926.98,
"units": "$\\Omega$*cm$^2$",
"conditions": [
{
"name": "Atmosphere",
"scalars": "dry"
},
{
"name": "Temperature ($^\\circ$C)",
"scalars": 437
}
]
},
{
"name": "logASR",
"scalars": 5.164135594716413,
"conditions": [
{
"name": "Atmosphere",
"scalars": "dry"
},
{
"name": "Temperature ($^\\circ$C)",
"scalars": 437
}
]
},
{
"name": "pred_sigma_5042",
"scalars": 1.232718929796117e-05,
"units": "S/cm"
},
{
"name": "pred_sigma_5044",
"scalars": 1.4103429635115382e-05,
"units": "S/cm"
},
{
"name": "pred_logsigma_5042",
"scalars": -6.37978159541984
},
{
"name": "pred_logsigma_5044",
"scalars": -5.091602994274806
}
],
"category": "system.chemical",
"chemicalFormula": "Ba0.86879Co0.44454Fe0.45147Y0.0Zr0.10399O3"
},
{
"ids": [
{
"name": "Sample",
"value": "01535"
},
{
"name": "Point",
"value": 7
}
],
"properties": [
{
"name": "uc_vol_oxavg",
"scalars": 77.13375610466801
},
{
"name": "uc_vol_free_oxavg",
"scalars": 30.87155652508919
},
{
"name": "r_crit_oxavg",
"scalars": 0.9438663104344238
},
{
"name": "n_a_oxavg",
"scalars": 2.0
},
{
"name": "n_b_oxavg",
"scalars": 3.0862549999999995
},
{
"name": "goldschmidt_oxavg",
"scalars": 1.0360953132866901
},
{
"name": "tau_oxavg",
"scalars": 3.618191053349692
},
{
"name": "r_a_oxavg",
"scalars": 1.61
},
{
"name": "r_b_oxavg",
"scalars": 0.65480425
},
{
"name": "r_b_std_oxavg",
"scalars": 0.04920308513883342
},
{
"name": "X_cat_a_oxavg",
"scalars": 0.7715751707110065
},
{
"name": "X_cat_b_oxavg",
"scalars": 7.590719011857386
},
{
"name": "alat_oxavg",
"scalars": 4.256782822743016
},
{
"name": "tot_cat_charge_oxavg",
"scalars": 4.801734999999999
},
{
"name": "MO_ABE",
"scalars": -276.29709710555557
},
{
"name": "MO_IC_a",
"scalars": 0.8032113561415081
},
{
"name": "MO_IC_b",
"scalars": 0.4870008554640774
},
{
"name": "MO_IC_avg",
"scalars": 0.6329988933224748
},
{
"name": "acceptor_magnitude",
"scalars": 0.0
},
{
"name": "trans_met_amt",
"scalars": 0.8976500000000001
},
{
"name": "X_a",
"scalars": 0.89
},
{
"name": "X_b",
"scalars": 1.8020709999999998
},
{
"name": "X_avg",
"scalars": 1.3809572921937405
},
{
"name": "mass_a",
"scalars": 137.327
},
{
"name": "mass_b",
"scalars": 60.901804269399996
},
{
"name": "mass_avg",
"scalars": 96.188199236384
},
{
"name": "Co:Fe_ratio",
"scalars": 1.0743881866290759
},
{
"name": "Ba_amt",
"scalars": 0.85774
},
{
"name": "Co_amt",
"scalars": 0.46492
},
{
"name": "Fe_amt",
"scalars": 0.43273
},
{
"name": "Zr_amt",
"scalars": 0.10235
},
{
"name": "Y_amt",
"scalars": 0.0
},
{
"name": "A_sum",
"scalars": 0.85774
},
{
"name": "B_sum",
"scalars": 1.0
},
{
"name": "A:B_ratio",
"scalars": 0.85774
},
{
"name": "ASR",
"scalars": 84862.273,
"units": "$\\Omega$*cm$^2$",
"conditions": [
{
"name": "Atmosphere",
"scalars": "dry"
},
{
"name": "Temperature ($^\\circ$C)",
"scalars": 437
}
]
},
{
"name": "logASR",
"scalars": 4.928714659979938,
"conditions": [
{
"name": "Atmosphere",
"scalars": "dry"
},
{
"name": "Temperature ($^\\circ$C)",
"scalars": 437
}
]
},
{
"name": "pred_sigma_5042",
"scalars": 1.1305407236972303e-05,
"units": "S/cm"
},
{
"name": "pred_sigma_5044",
"scalars": 1.189333277233301e-05,
"units": "S/cm"
},
{
"name": "pred_logsigma_5042",
"scalars": -6.4242999809160075
},
{
"name": "pred_logsigma_5044",
"scalars": -5.174240036259518
}
],
"category": "system.chemical",
"chemicalFormula": "Ba0.85774Co0.46492Fe0.43273Y0.0Zr0.10235O3"
},
{
"ids": [
{
"name": "Sample",
"value": "01535"
},
{
"name": "Point",
"value": 8
}
],
"properties": [
{
"name": "uc_vol_oxavg",
"scalars": 77.13375610466801
},
{
"name": "uc_vol_free_oxavg",
"scalars": 30.984706681046266
},
{
"name": "r_crit_oxavg",
"scalars": 0.943676317865573
},
{
"name": "n_a_oxavg",
"scalars": 2.0
},
{
"name": "n_b_oxavg",
"scalars": 3.0592994070059296
},
{
"name": "goldschmidt_oxavg",
"scalars": 1.0358430619850372
},
{
"name": "tau_oxavg",
"scalars": 3.6179887861121562
},
{
"name": "r_a_oxavg",
"scalars": 1.61
},
{
"name": "r_b_oxavg",
"scalars": 0.6553470715292847
},
{
"name": "r_b_std_oxavg",
"scalars": 0.04863185601471788
},
{
"name": "X_cat_a_oxavg",
"scalars": 0.7715751707110065
},
{
"name": "X_cat_b_oxavg",
"scalars": 7.522912184802414
},
{
"name": "alat_oxavg",
"scalars": 4.256782822743016
},
{
"name": "tot_cat_charge_oxavg",
"scalars": 4.781409999999999
},
{
"name": "MO_ABE",
"scalars": -274.63375423888886
},
{
"name": "MO_IC_a",
"scalars": 0.8032113561415081
},
{
"name": "MO_IC_b",
"scalars": 0.48488931792190876
},
{
"name": "MO_IC_avg",
"scalars": 0.6321653222144339
},
{
"name": "acceptor_magnitude",
"scalars": 0.0
},
{
"name": "trans_met_amt",
"scalars": 0.90604
},
{
"name": "X_a",
"scalars": 0.89
},
{
"name": "X_b",
"scalars": 1.80739972600274
},
{
"name": "X_avg",
"scalars": 1.3829523118669569
},
{
"name": "mass_a",
"scalars": 137.327
},
{
"name": "mass_b",
"scalars": 60.67559814356856
},
{
"name": "mass_avg",
"scalars": 96.13940785016523
},
{
"name": "Co:Fe_ratio",
"scalars": 1.165746384606191
},
{
"name": "Ba_amt",
"scalars": 0.86104
},
{
"name": "Co_amt",
"scalars": 0.48769
},
{
"name": "Fe_amt",
"scalars": 0.41835
},
{
"name": "Zr_amt",
"scalars": 0.09397
},
{
"name": "Y_amt",
"scalars": 0.0
},
{
"name": "A_sum",
"scalars": 0.86104
},
{
"name": "B_sum",
"scalars": 1.00001
},
{
"name": "A:B_ratio",
"scalars": 0.8610313896861032
},
{
"name": "ASR",
"scalars": 72134.109,
"units": "$\\Omega$*cm$^2$",
"conditions": [
{
"name": "Atmosphere",
"scalars": "dry"
},
{
"name": "Temperature ($^\\circ$C)",
"scalars": 437
}
]
},
{
"name": "logASR",
"scalars": 4.8581406717602755,
"conditions": [
{
"name": "Atmosphere",
"scalars": "dry"
},
{
"name": "Temperature ($^\\circ$C)",
"scalars": 437
}
]
},
{
"name": "pred_sigma_5042",
"scalars": 1.171028198433771e-05,
"units": "S/cm"
},
{
"name": "pred_sigma_5044",
"scalars": 1.1802409036159532e-05,
"units": "S/cm"
},
{
"name": "pred_logsigma_5042",
"scalars": -6.4059024427480695
},
{
"name": "pred_logsigma_5044",
"scalars": -5.158816988549594
}
],
"category": "system.chemical",
"chemicalFormula": "Ba0.86104Co0.48769Fe0.41835Y0.0Zr0.09397O3"
},
{
"ids": [
{
"name": "Sample",
"value": "01535"
},
{
"name": "Point",
"value": 9
}
],
"properties": [
{
"name": "uc_vol_oxavg",
"scalars": 77.13375610466801
},
{
"name": "uc_vol_free_oxavg",
"scalars": 31.046815833833755
},
{
"name": "r_crit_oxavg",
"scalars": 0.9432961746120448
},
{
"name": "n_a_oxavg",
"scalars": 2.0
},
{
"name": "n_b_oxavg",
"scalars": 3.0400850000000004
},
{
"name": "goldschmidt_oxavg",
"scalars": 1.035318496638601
},
{
"name": "tau_oxavg",
"scalars": 3.6163505652461336
},
{
"name": "r_a_oxavg",
"scalars": 1.61
},
{
"name": "r_b_oxavg",
"scalars": 0.6564227500000002
},
{
"name": "r_b_std_oxavg",
"scalars": 0.04840020740704581
},
{
"name": "X_cat_a_oxavg",
"scalars": 0.7715751707110065
},
{
"name": "X_cat_b_oxavg",
"scalars": 7.456673479331631
},
{
"name": "alat_oxavg",
"scalars": 4.256782822743016
},
{
"name": "tot_cat_charge_oxavg",
"scalars": 4.7694849999999995
},
{
"name": "MO_ABE",
"scalars": -274.3369476722222
},
{
"name": "MO_IC_a",
"scalars": 0.8032113561415081
},
{
"name": "MO_IC_b",
"scalars": 0.4843140115080192
},
{
"name": "MO_IC_avg",
"scalars": 0.6321933132212051
},
{
"name": "acceptor_magnitude",
"scalars": 0.0
},
{
"name": "trans_met_amt",
"scalars": 0.9069499999999999
},
{
"name": "X_a",
"scalars": 0.89
},
{
"name": "X_b",
"scalars": 1.8087970000000004
},
{
"name": "X_avg",
"scalars": 1.3827318067249423
},
{
"name": "mass_a",
"scalars": 137.327
},
{
"name": "mass_b",
"scalars": 60.7010014258
},
{
"name": "mass_avg",
"scalars": 96.23406356293238
},
{
"name": "Co:Fe_ratio",
"scalars": 1.2644877780829442
},
{
"name": "Ba_amt",
"scalars": 0.8647
},
{
"name": "Co_amt",
"scalars": 0.50644
},
{
"name": "Fe_amt",
"scalars": 0.40051
},
{
"name": "Zr_amt",
"scalars": 0.09305
},
{
"name": "Y_amt",
"scalars": 0.0
},
{
"name": "A_sum",
"scalars": 0.8647
},
{
"name": "B_sum",
"scalars": 0.9999999999999999
},
{
"name": "A:B_ratio",
"scalars": 0.8647000000000001
},
{
"name": "ASR",
"scalars": 70236.586,
"units": "$\\Omega$*cm$^2$",
"conditions": [
{
"name": "Atmosphere",
"scalars": "dry"
},
{
"name": "Temperature ($^\\circ$C)",
"scalars": 437
}
]
},
{
"name": "logASR",
"scalars": 4.846563393595725,
"conditions": [
{
"name": "Atmosphere",
"scalars": "dry"
},
{
"name": "Temperature ($^\\circ$C)",
"scalars": 437
}
]
},
{
"name": "pred_sigma_5042",
"scalars": 1.1620052100198883e-05,
"units": "S/cm"
},
{
"name": "pred_sigma_5044",
"scalars": 1.1779801300144371e-05,
"units": "S/cm"
},
{
"name": "pred_logsigma_5042",
"scalars": -6.39128806106868
},
{
"name": "pred_logsigma_5044",
"scalars": -5.17313069083967
}
],
"category": "system.chemical",
"chemicalFormula": "Ba0.8647Co0.50644Fe0.40051Y0.0Zr0.09305O3"
},
{
"ids": [
{
"name": "Sample",
"value": "01535"
},
{
"name": "Point",
"value": 10
}
],
"properties": [
{
"name": "uc_vol_oxavg",
"scalars": 77.13375610466801
},
{
"name": "uc_vol_free_oxavg",
"scalars": 31.279306834809102
},
{
"name": "r_crit_oxavg",
"scalars": 0.9429954261581569
},
{
"name": "n_a_oxavg",
"scalars": 2.0
},
{
"name": "n_b_oxavg",
"scalars": 3.024015
},
{
"name": "goldschmidt_oxavg",
"scalars": 1.0349048601326047
},
{
"name": "tau_oxavg",
"scalars": 3.6151397003493466
},
{
"name": "r_a_oxavg",
"scalars": 1.61
},
{
"name": "r_b_oxavg",
"scalars": 0.657274525
},
{
"name": "r_b_std_oxavg",
"scalars": 0.04815377317189863
},
{
"name": "X_cat_a_oxavg",
"scalars": 0.7715751707110065
},
{
"name": "X_cat_b_oxavg",
"scalars": 7.402519085181316
},
{
"name": "alat_oxavg",
"scalars": 4.256782822743016
},
{
"name": "tot_cat_charge_oxavg",
"scalars": 4.728135
},
{
"name": "MO_ABE",
"scalars": -272.7583075138889
},
{
"name": "MO_IC_a",
"scalars": 0.8032113561415081
},
{
"name": "MO_IC_b",
"scalars": 0.48376822617837445
},
{
"name": "MO_IC_avg",
"scalars": 0.6307314527025625
},
{
"name": "acceptor_magnitude",
"scalars": 0.0
},
{
"name": "trans_met_amt",
"scalars": 0.90807
},
{
"name": "X_a",
"scalars": 0.89
},
{
"name": "X_b",
"scalars": 1.8101325000000001
},
{
"name": "X_avg",
"scalars": 1.3868157079144305
},
{
"name": "mass_a",
"scalars": 137.327
},
{
"name": "mass_b",
"scalars": 60.709274850250004
},
{
"name": "mass_avg",
"scalars": 95.95807828593567
},
{
"name": "Co:Fe_ratio",
"scalars": 1.3517818294830624
},
{
"name": "Ba_amt",
"scalars": 0.85206
},
{
"name": "Co_amt",
"scalars": 0.52195
},
{
"name": "Fe_amt",
"scalars": 0.38612
},
{
"name": "Zr_amt",
"scalars": 0.09193
},
{
"name": "Y_amt",
"scalars": 0.0
},
{
"name": "A_sum",
"scalars": 0.85206
},
{
"name": "B_sum",
"scalars": 1.0
},
{
"name": "A:B_ratio",
"scalars": 0.85206
},
{
"name": "ASR",
"scalars": 85363.359,
"units": "$\\Omega$*cm$^2$",
"conditions": [
{
"name": "Atmosphere",
"scalars": "dry"
},
{
"name": "Temperature ($^\\circ$C)",
"scalars": 437
}
]
},
{
"name": "logASR",
"scalars": 4.931271495995408,
"conditions": [
{
"name": "Atmosphere",
"scalars": "dry"
},
{
"name": "Temperature ($^\\circ$C)",
"scalars": 437
}
]
},
{
"name": "pred_sigma_5042",
"scalars": 1.3074588927239374e-05,
"units": "S/cm"
},
{
"name": "pred_sigma_5044",
"scalars": 1.104069287300415e-05,
"units": "S/cm"
},
{
"name": "pred_logsigma_5042",
"scalars": -6.33257114885494
},
{
"name": "pred_logsigma_5044",
"scalars": -5.185672104961803
}
],
"category": "system.chemical",
"chemicalFormula": "Ba0.85206Co0.52195Fe0.38612Y0.0Zr0.09193O3"
},
{
"ids": [
{
"name": "Sample",
"value": "01535"
},
{
"name": "Point",
"value": 11
}
],
"properties": [
{
"name": "uc_vol_oxavg",
"scalars": 77.13375610466801
},
{
"name": "uc_vol_free_oxavg",
"scalars": 31.52376563826507
},
{
"name": "r_crit_oxavg",
"scalars": 0.942995628872039
},
{
"name": "n_a_oxavg",
"scalars": 2.0
},
{
"name": "n_b_oxavg",
"scalars": 3.0139148608513913
},
{
"name": "goldschmidt_oxavg",
"scalars": 1.0349119337812172
},
{
"name": "tau_oxavg",
"scalars": 3.615562730896139
},
{
"name": "r_a_oxavg",
"scalars": 1.61
},
{
"name": "r_b_oxavg",
"scalars": 0.6572775522244778
},
{
"name": "r_b_std_oxavg",
"scalars": 0.047828611959498106
},
{
"name": "X_cat_a_oxavg",
"scalars": 0.7715751707110065
},
{
"name": "X_cat_b_oxavg",
"scalars": 7.382320933925405
},
{
"name": "alat_oxavg",
"scalars": 4.256782822743016
},
{
"name": "tot_cat_charge_oxavg",
"scalars": 4.685545
},
{
"name": "MO_ABE",
"scalars": -270.4840998388889
},
{
"name": "MO_IC_a",
"scalars": 0.8032113561415081
},
{
"name": "MO_IC_b",
"scalars": 0.48270654137865354
},
{
"name": "MO_IC_avg",
"scalars": 0.6286246506485637
},
{
"name": "acceptor_magnitude",
"scalars": 0.0
},
{
"name": "trans_met_amt",
"scalars": 0.91269
},
{
"name": "X_a",
"scalars": 0.89
},
{
"name": "X_b",
"scalars": 1.8128276717232827
},
{
"name": "X_avg",
"scalars": 1.392686498058078
},
{
"name": "mass_a",
"scalars": 137.327
},
{
"name": "mass_b",
"scalars": 60.570218329066705
},
{
"name": "mass_avg",
"scalars": 95.51572909573976
},
{
"name": "Co:Fe_ratio",
"scalars": 1.3833759857941192
},
{
"name": "Ba_amt",
"scalars": 0.8358
},
{
"name": "Co_amt",
"scalars": 0.52975
},
{
"name": "Fe_amt",
"scalars": 0.38294
},
{
"name": "Zr_amt",
"scalars": 0.08732
},
{
"name": "Y_amt",
"scalars": 0.0
},
{
"name": "A_sum",
"scalars": 0.8358
},
{
"name": "B_sum",
"scalars": 1.00001
},
{
"name": "A:B_ratio",
"scalars": 0.8357916420835791
},
{
"name": "ASR",
"scalars": 122836.27,
"units": "$\\Omega$*cm$^2$",
"conditions": [
{
"name": "Atmosphere",
"scalars": "dry"
},
{
"name": "Temperature ($^\\circ$C)",
"scalars": 437
}
]
},
{
"name": "logASR",
"scalars": 5.0893266203482685,
"conditions": [
{
"name": "Atmosphere",
"scalars": "dry"
},
{
"name": "Temperature ($^\\circ$C)",
"scalars": 437
}
]
},
{
"name": "pred_sigma_5042",
"scalars": 1.3424165452537378e-05,
"units": "S/cm"
},
{
"name": "pred_sigma_5044",
"scalars": 1.106367997343354e-05,
"units": "S/cm"
},
{
"name": "pred_logsigma_5042",
"scalars": -6.329752339694635
},
{
"name": "pred_logsigma_5044",
"scalars": -5.18281930916028
}
],
"category": "system.chemical",
"chemicalFormula": "Ba0.8358Co0.52975Fe0.38294Y0.0Zr0.08732O3"
},
{
"ids": [
{
"name": "Sample",
"value": "01535"
},
{
"name": "Point",
"value": 12
}
],
"properties": [
{
"name": "uc_vol_oxavg",
"scalars": 77.13375610466801
},
{
"name": "uc_vol_free_oxavg",
"scalars": 29.885129700926633
},
{
"name": "r_crit_oxavg",
"scalars": 0.9457911557671506
},
{
"name": "n_a_oxavg",
"scalars": 2.0
},
{
"name": "n_b_oxavg",
"scalars": 3.252265
},
{
"name": "goldschmidt_oxavg",
"scalars": 1.0387455230878155
},
{
"name": "tau_oxavg",
"scalars": 3.6261155455165603
},
{
"name": "r_a_oxavg",
"scalars": 1.61
},
{
"name": "r_b_oxavg",
"scalars": 0.6493554250000001
},
{
"name": "r_b_std_oxavg",
"scalars": 0.05049803597156005
},
{
"name": "X_cat_a_oxavg",
"scalars": 0.7715751707110065
},
{
"name": "X_cat_b_oxavg",
"scalars": 8.06305979690681
},
{
"name": "alat_oxavg",
"scalars": 4.256782822743016
},
{
"name": "tot_cat_charge_oxavg",
"scalars": 4.979065
},
{
"name": "MO_ABE",
"scalars": -286.2647522805555
},
{
"name": "MO_IC_a",
"scalars": 0.8032113561415081
},
{
"name": "MO_IC_b",
"scalars": 0.49716218934294576
},
{
"name": "MO_IC_avg",
"scalars": 0.6389690212705398
},
{
"name": "acceptor_magnitude",
"scalars": 0.0
},
{
"name": "trans_met_amt",
"scalars": 0.86149
},
{
"name": "X_a",
"scalars": 0.89
},
{
"name": "X_b",
"scalars": 1.7765944999999999
},
{
"name": "X_avg",
"scalars": 1.365793978748524
},
{
"name": "mass_a",
"scalars": 137.327
},
{
"name": "mass_b",
"scalars": 61.72427222305001
},
{
"name": "mass_avg",
"scalars": 96.75453688046044
},
{
"name": "Co:Fe_ratio",
"scalars": 0.5821671258034894
},
{
"name": "Ba_amt",
"scalars": 0.8634
},
{
"name": "Co_amt",
"scalars": 0.31699
},
{
"name": "Fe_amt",
"scalars": 0.5445
},
{
"name": "Zr_amt",
"scalars": 0.13851
},
{
"name": "Y_amt",
"scalars": 0.0
},
{
"name": "A_sum",
"scalars": 0.8634
},
{
"name": "B_sum",
"scalars": 1.0
},
{
"name": "A:B_ratio",
"scalars": 0.8634
},
{
"name": "ASR",
"scalars": 159859.94,
"units": "$\\Omega$*cm$^2$",
"conditions": [
{
"name": "Atmosphere",
"scalars": "dry"
},
{
"name": "Temperature ($^\\circ$C)",
"scalars": 437
}
]
},
{
"name": "logASR",
"scalars": 5.203739645630769,
"conditions": [
{
"name": "Atmosphere",
"scalars": "dry"
},
{
"name": "Temperature ($^\\circ$C)",
"scalars": 437
}
]
},
{
"name": "pred_sigma_5042",
"scalars": 1.1888419821850758e-05,
"units": "S/cm"
},
{
"name": "pred_sigma_5044",
"scalars": 1.4498198377400738e-05,
"units": "S/cm"
},
{
"name": "pred_logsigma_5042",
"scalars": -7.773547129771014
},
{
"name": "pred_logsigma_5044",
"scalars": -5.585581992366412
}
],
"category": "system.chemical",
"chemicalFormula": "Ba0.8634Co0.31699Fe0.5445Y0.0Zr0.13851O3"
},
{
"ids": [
{
"name": "Sample",
"value": "01535"
},
{
"name": "Point",
"value": 13
}
],
"properties": [
{
"name": "uc_vol_oxavg",
"scalars": 77.13375610466801
},
{
"name": "uc_vol_free_oxavg",
"scalars": 29.998281098385707
},
{
"name": "r_crit_oxavg",
"scalars": 0.9456504130221549
},
{
"name": "n_a_oxavg",
"scalars": 2.0
},
{
"name": "n_b_oxavg",
"scalars": 3.2271149999999995
},
{
"name": "goldschmidt_oxavg",
"scalars": 1.0385551305919893
},
{
"name": "tau_oxavg",
"scalars": 3.6257471046940886
},
{
"name": "r_a_oxavg",
"scalars": 1.61
},
{
"name": "r_b_oxavg",
"scalars": 0.6497555500000001
},
{
"name": "r_b_std_oxavg",
"scalars": 0.05030219035858575
},
{
"name": "X_cat_a_oxavg",
"scalars": 0.7715751707110065
},
{
"name": "X_cat_b_oxavg",
"scalars": 8.002559287439762
},
{
"name": "alat_oxavg",
"scalars": 4.256782822743016
},
{
"name": "tot_cat_charge_oxavg",
"scalars": 4.958934999999999
},
{
"name": "MO_ABE",
"scalars": -284.5432813722222
},
{
"name": "MO_IC_a",
"scalars": 0.8032113561415081
},
{
"name": "MO_IC_b",
"scalars": 0.49504853306317287
},
{
"name": "MO_IC_avg",
"scalars": 0.6380571830686722
},
{
"name": "acceptor_magnitude",
"scalars": 0.0
},
{
"name": "trans_met_amt",
"scalars": 0.87009
},
{
"name": "X_a",
"scalars": 0.89
},
{
"name": "X_b",
"scalars": 1.781937
},
{
"name": "X_avg",
"scalars": 1.368017160527571
},
{
"name": "mass_a",
"scalars": 137.327
},
{
"name": "mass_b",
"scalars": 61.48440168879999
},
{
"name": "mass_avg",
"scalars": 96.68056029433359
},
{
"name": "Co:Fe_ratio",
"scalars": 0.6347393142320338
},
{
"name": "Ba_amt",
"scalars": 0.86591
},
{
"name": "Co_amt",
"scalars": 0.33784
},
{
"name": "Fe_amt",
"scalars": 0.53225
},
{
"name": "Zr_amt",
"scalars": 0.12991
},
{
"name": "Y_amt",
"scalars": 0.0
},
{
"name": "A_sum",
"scalars": 0.86591
},
{
"name": "B_sum",
"scalars": 1.0
},
{
"name": "A:B_ratio",
"scalars": 0.86591
},
{
"name": "ASR",
"scalars": 85727.656,
"units": "$\\Omega$*cm$^2$",
"conditions": [
{
"name": "Atmosphere",
"scalars": "dry"
},
{
"name": "Temperature ($^\\circ$C)",
"scalars": 437
}
]
},
{
"name": "logASR",
"scalars": 4.933120949234928,
"conditions": [
{
"name": "Atmosphere",
"scalars": "dry"
},
{
"name": "Temperature ($^\\circ$C)",
"scalars": 437
}
]
},
{
"name": "pred_sigma_5042",
"scalars": 1.1465106823748074e-05,
"units": "S/cm"
},
{
"name": "pred_sigma_5044",
"scalars": 1.454540239875133e-05,
"units": "S/cm"
},
{
"name": "pred_logsigma_5042",
"scalars": -6.35719259923664
},
{
"name": "pred_logsigma_5044",
"scalars": -5.526354446564885
}
],
"category": "system.chemical",
"chemicalFormula": "Ba0.86591Co0.33784Fe0.53225Y0.0Zr0.12991O3"
},
{
"ids": [
{
"name": "Sample",
"value": "01535"
},
{
"name": "Point",
"value": 14
}
],
"properties": [
{
"name": "uc_vol_oxavg",
"scalars": 77.13375610466801
},
{
"name": "uc_vol_free_oxavg",
"scalars": 30.13288189622496
},
{
"name": "r_crit_oxavg",
"scalars": 0.9451979527933503
},
{
"name": "n_a_oxavg",
"scalars": 2.0
},
{
"name": "n_b_oxavg",
"scalars": 3.20731
},
{
"name": "goldschmidt_oxavg",
"scalars": 1.0379203984331802
},
{
"name": "tau_oxavg",
"scalars": 3.6231536849655908
},
{
"name": "r_a_oxavg",
"scalars": 1.61
},
{
"name": "r_b_oxavg",
"scalars": 0.65103015
},
{
"name": "r_b_std_oxavg",
"scalars": 0.05048177707543662
},
{
"name": "X_cat_a_oxavg",
"scalars": 0.7715751707110065
},
{
"name": "X_cat_b_oxavg",
"scalars": 7.929972900259248
},
{
"name": "alat_oxavg",
"scalars": 4.256782822743016
},
{
"name": "tot_cat_charge_oxavg",
"scalars": 4.934270000000001
},
{
"name": "MO_ABE",
"scalars": -283.92407275
},
{
"name": "MO_IC_a",
"scalars": 0.8032113561415081
},
{
"name": "MO_IC_b",
"scalars": 0.4946794586987554
},
{
"name": "MO_IC_avg",
"scalars": 0.6376437635498233
},
{
"name": "acceptor_magnitude",
"scalars": 0.0
},
{
"name": "trans_met_amt",
"scalars": 0.86982
},
{
"name": "X_a",
"scalars": 0.89
},
{
"name": "X_b",
"scalars": 1.782799
},
{
"name": "X_avg",
"scalars": 1.369103075965398
},
{
"name": "mass_a",
"scalars": 137.327
},
{
"name": "mass_b",
"scalars": 61.5555326271
},
{
"name": "mass_avg",
"scalars": 96.66572787853907
},
{
"name": "Co:Fe_ratio",
"scalars": 0.6987344738692288
},
{
"name": "Ba_amt",
"scalars": 0.86348
},
{
"name": "Co_amt",
"scalars": 0.35778
},
{
"name": "Fe_amt",
"scalars": 0.51204
},
{
"name": "Zr_amt",
"scalars": 0.13018
},
{
"name": "Y_amt",
"scalars": 0.0
},
{
"name": "A_sum",
"scalars": 0.86348
},
{
"name": "B_sum",
"scalars": 1.0
},
{
"name": "A:B_ratio",
"scalars": 0.86348
},
{
"name": "ASR",
"scalars": 70878.633,
"units": "$\\Omega$*cm$^2$",
"conditions": [
{
"name": "Atmosphere",
"scalars": "dry"
},
{
"name": "Temperature ($^\\circ$C)",
"scalars": 437
}
]
},
{
"name": "logASR",
"scalars": 4.850515332943869,
"conditions": [
{
"name": "Atmosphere",
"scalars": "dry"
},
{
"name": "Temperature ($^\\circ$C)",
"scalars": 437
}
]
},
{
"name": "pred_sigma_5042",
"scalars": 1.1542303204356103e-05,
"units": "S/cm"
},
{
"name": "pred_sigma_5044",
"scalars": 1.460306412549996e-05,
"units": "S/cm"
},
{
"name": "pred_logsigma_5042",
"scalars": -6.272094164122134
},
{
"name": "pred_logsigma_5044",
"scalars": -5.355728282442748
}
],
"category": "system.chemical",
"chemicalFormula": "Ba0.86348Co0.35778Fe0.51204Y0.0Zr0.13018O3"
},
{
"ids": [
{
"name": "Sample",
"value": "01535"
},
{
"name": "Point",
"value": 15
}
],
"properties": [
{
"name": "uc_vol_oxavg",
"scalars": 77.13375610466801
},
{
"name": "uc_vol_free_oxavg",
"scalars": 30.259884054094453
},
{
"name": "r_crit_oxavg",
"scalars": 0.9449478173909459
},
{
"name": "n_a_oxavg",
"scalars": 2.0
},
{
"name": "n_b_oxavg",
"scalars": 3.1786749999999997
},
{
"name": "goldschmidt_oxavg",
"scalars": 1.0375782532818456
},
{
"name": "tau_oxavg",
"scalars": 3.622263959757767
},
{
"name": "r_a_oxavg",
"scalars": 1.61
},
{
"name": "r_b_oxavg",
"scalars": 0.651739375
},
{
"name": "r_b_std_oxavg",
"scalars": 0.050236737579297044
},
{
"name": "X_cat_a_oxavg",
"scalars": 0.7715751707110065
},
{
"name": "X_cat_b_oxavg",
"scalars": 7.854494825296296
},
{
"name": "alat_oxavg",
"scalars": 4.256782822743016
},
{
"name": "tot_cat_charge_oxavg",
"scalars": 4.911415
},
{
"name": "MO_ABE",
"scalars": -282.25613619722225
},
{
"name": "MO_IC_a",
"scalars": 0.8032113561415081
},
{
"name": "MO_IC_b",
"scalars": 0.4926153603845016
},
{
"name": "MO_IC_avg",
"scalars": 0.6367941956872538
},
{
"name": "acceptor_magnitude",
"scalars": 0.0
},
{
"name": "trans_met_amt",
"scalars": 0.87775
},
{
"name": "X_a",
"scalars": 0.89
},
{
"name": "X_b",
"scalars": 1.7879975000000001
},
{
"name": "X_avg",
"scalars": 1.3711465572207013
},
{
"name": "mass_a",
"scalars": 137.327
},
{
"name": "mass_b",
"scalars": 61.351162927749996
},
{
"name": "mass_avg",
"scalars": 96.61918907705868
},
{
"name": "Co:Fe_ratio",
"scalars": 0.7721582879063194
},
{
"name": "Ba_amt",
"scalars": 0.86637
},
{
"name": "Co_amt",
"scalars": 0.38245
},
{
"name": "Fe_amt",
"scalars": 0.4953
},
{
"name": "Zr_amt",
"scalars": 0.12225
},
{
"name": "Y_amt",
"scalars": 0.0
},
{
"name": "A_sum",
"scalars": 0.86637
},
{
"name": "B_sum",
"scalars": 1.0
},
{
"name": "A:B_ratio",
"scalars": 0.86637
},
{
"name": "ASR",
"scalars": 30983.016,
"units": "$\\Omega$*cm$^2$",
"conditions": [
{
"name": "Atmosphere",
"scalars": "dry"
},
{
"name": "Temperature ($^\\circ$C)",
"scalars": 437
}
]
},
{
"name": "logASR",
"scalars": 4.491123691292891,
"conditions": [
{
"name": "Atmosphere",
"scalars": "dry"
},
{
"name": "Temperature ($^\\circ$C)",
"scalars": 437
}
]
},
{
"name": "pred_sigma_5042",
"scalars": 1.1890054730735814e-05,
"units": "S/cm"
},
{
"name": "pred_sigma_5044",
"scalars": 1.4766606426685995e-05,
"units": "S/cm"
},
{
"name": "pred_logsigma_5042",
"scalars": -6.224007469465643
},
{
"name": "pred_logsigma_5044",
"scalars": -5.162606274809157
}
],
"category": "system.chemical",
"chemicalFormula": "Ba0.86637Co0.38245Fe0.4953Y0.0Zr0.12225O3"
},
{
"ids": [
{
"name": "Sample",
"value": "01535"
},
{
"name": "Point",
"value": 16
}
],
"properties": [
{
"name": "uc_vol_oxavg",
"scalars": 77.13375610466801
},
{
"name": "uc_vol_free_oxavg",
"scalars": 30.410413629237837
},
{
"name": "r_crit_oxavg",
"scalars": 0.944496729421668
},
{
"name": "n_a_oxavg",
"scalars": 2.0
},
{
"name": "n_b_oxavg",
"scalars": 3.15140151401514
},
{
"name": "goldschmidt_oxavg",
"scalars": 1.036951952835737
},
{
"name": "tau_oxavg",
"scalars": 3.6200821644245247
},
{
"name": "r_a_oxavg",
