Repository: jdh10791/combi_tco

# combi_tco
This is a project focused on analysis of triple conducting oxides (TCOs). TCOs are combinatorially synthesized via pulsed laser deposition (PLD) and characterized using high-throughput methods. 

/data: raw data from Meagan Papac, collected at NREL
* /conductivity: DC conductivity data
* /eis: impedance data (ASR)
* /xrd: XRD data

/scripts: python scripts for processing and analysis
* /conductivity: notebooks for DC conductivity analysis
* /eis: notebooks for EIS analysis
* /helpers: supporting modules
** calc_chemfeat.py: chemical featurization for perovskites
** fileload.py: tools for processing and loading data files
** outlier_detect.py: outlier detection algorithm
** pickletools.py: a few simple tools for working with pickles
** plotting.py: convenience functions for plotting ternary data
** predict.py: functions for predicting through Citrination API
** quaternary_plt.py: quaternary plotting module
* /pickles: pickles of python objects for efficiency
* /stats_test: early tests of some python stats functions/packages
* /xrd: notebooks for XRD analysis

File: data/eis/pifs/old_data/PDAC_COM3_01488_pif.json (part 1 of 13)
{"ids": [{"name": "Sample", "value": "01488"}, {"name": "Point", "value": 1}], "properties": [{"name": "$E_a$", "scalars": [0.26027106019056945, 0.2603684057880133], "units": "eV", "conditions": [{"name": "Atmosphere", "scalars": ["dry", "wet"]}]}, {"name": "uc_vol_oxavg", "scalars": 77.13375610466801}, {"name": "uc_vol_oxmin", "scalars": 77.13375610466801}, {"name": "uc_vol_oxmax", "scalars": 77.13375610466801}, {"name": "uc_vol_free_oxavg", "scalars": 28.536944281374304}, {"name": "uc_vol_free_oxmin", "scalars": 25.5753482392248}, {"name": "uc_vol_free_oxmax", "scalars": 31.43388900001213}, {"name": "r_crit_oxavg", "scalars": 0.942021687810041}, {"name": "r_crit_oxmin", "scalars": 0.9219437656854694}, {"name": "r_crit_oxmax", "scalars": 0.9595572621944055}, {"name": "n_a_oxavg", "scalars": 2.0}, {"name": "n_a_oxmin", "scalars": 2.0}, {"name": "n_a_oxmax", "scalars": 2.0}, {"name": "n_b_oxavg", "scalars": 3.385145}, {"name": "n_b_oxmin", "scalars": 2.82434}, {"name": "n_b_oxmax", "scalars": 3.94595}, {"name": "goldschmidt_oxavg", "scalars": 1.0335282937145938}, {"name": "goldschmidt_oxmin", "scalars": 1.0055357657208943}, {"name": "goldschmidt_oxmax", "scalars": 1.0584805195067166}, {"name": "tau_oxavg", "scalars": 3.608910020754563}, {"name": "tau_oxmin", "scalars": 3.5046825396281744}, {"name": "tau_oxmax", "scalars": 3.7312736884616653}, {"name": "r_a_oxavg", "scalars": 1.61}, {"name": "r_a_oxmin", "scalars": 1.61}, {"name": "r_a_oxmax", "scalars": 1.61}, {"name": "r_b_oxavg", "scalars": 0.6600139333333334}, {"name": "r_b_oxmin", "scalars": 0.6107988499999999}, {"name": "r_b_oxmax", "scalars": 0.716674}, {"name": "r_b_std_oxavg", "scalars": 0.082844882891261}, {"name": "r_b_std_oxmin", "scalars": 0.06111061874993576}, {"name": "r_b_std_oxmax", "scalars": 0.10062574018946394}, {"name": "X_cat_a_oxavg", "scalars": 0.7715751707110065}, {"name": "X_cat_a_oxmin", "scalars": 0.7715751707110065}, {"name": "X_cat_a_oxmax", "scalars": 0.7715751707110065}, {"name": "X_cat_b_oxavg", "scalars": 8.408889427689683}, {"name": "X_cat_b_oxmin", "scalars": 5.672848168117778}, {"name": "X_cat_b_oxmax", "scalars": 11.377577843156011}, {"name": "alat_oxavg", "scalars": 4.256782822743016}, {"name": "alat_oxmin", "scalars": 4.256782822743016}, {"name": "alat_oxmax", "scalars": 4.256782822743016}, {"name": "O_delta_oxavg", "scalars": 0.39865749999999994}, {"name": "O_delta_oxmin", "scalars": 0.118255}, {"name": "O_delta_oxmax", "scalars": 0.6790600000000002}, {"name": "tot_cat_charge_oxavg", "scalars": 5.202685}, {"name": "tot_cat_charge_oxmin", "scalars": 4.64188}, {"name": "tot_cat_charge_oxmax", "scalars": 5.76349}, {"name": "MO_ABE", "scalars": -308.1713055138889}, {"name": "MO_IC_a", "scalars": 0.8032113561415081}, {"name": "MO_IC_b", "scalars": 0.5256651780915276}, {"name": "MO_IC_avg", "scalars": 0.6578055827638981}, {"name": "acceptor_magnitude", "scalars": -0.05405}, {"name": "trans_met_amt", "scalars": 0.7155199999999999}, {"name": "X_a", "scalars": 0.89}, {"name": "X_b", "scalars": 1.702119}, {"name": "X_avg", "scalars": 1.3154671856745443}, {"name": "mass_a", "scalars": 137.327}, {"name": "mass_b", "scalars": 67.03840702005}, {"name": "mass_avg", "scalars": 100.50297563878831}, {"name": "Co:Fe_ratio", "scalars": 1.3123808292667163}, {"name": "Ba_amt", "scalars": 0.90877}, {"name": "Co_amt", "scalars": 0.40609}, {"name": "Fe_amt", "scalars": 0.30943}, {"name": "Zr_amt", "scalars": 0.23043}, {"name": "Y_amt", "scalars": 0.05405}, {"name": "A_sum", "scalars": 0.90877}, {"name": "B_sum", "scalars": 1.0}, {"name": "A:B_ratio", "scalars": 0.90877}], "category": "system.chemical", "chemicalFormula": "Ba0.90877Co0.40609Fe0.30943Y0.05405Zr0.23043O3"}{"ids": [{"name": "Sample", "value": "01488"}, {"name": "Point", "value": 2}], "properties": [{"name": "$E_a$", "scalars": [0.35720322750662586, 0.3045135823478781], "units": "eV", "conditions": [{"name": "Atmosphere", "scalars": ["dry", "wet"]}]}, {"name": "uc_vol_oxavg", "scalars": 77.13375610466801}, {"name": "uc_vol_oxmin", "scalars": 77.13375610466801}, {"name": "uc_vol_oxmax", "scalars": 77.13375610466801}, {"name": "uc_vol_free_oxavg", "scalars": 28.405454912930367}, {"name": "uc_vol_free_oxmin", "scalars": 25.55254048023174}, {"name": "uc_vol_free_oxmax", "scalars": 31.198297211877772}, {"name": "r_crit_oxavg", "scalars": 0.9416789385105379}, {"name": "r_crit_oxmin", "scalars": 0.9226423034776924}, {"name": "r_crit_oxmax", "scalars": 0.9583587234839911}, {"name": "n_a_oxavg", "scalars": 2.0}, {"name": "n_a_oxmin", "scalars": 2.0}, {"name": "n_a_oxmax", "scalars": 2.0}, {"name": "n_b_oxavg", "scalars": 3.4059500000000007}, {"name": "n_b_oxmin", "scalars": 2.8661400000000006}, {"name": "n_b_oxmax", "scalars": 3.945760000000001}, {"name": "goldschmidt_oxavg", "scalars": 1.0330118014702163}, {"name": "goldschmidt_oxmin", "scalars": 1.0064809669498518}, {"name": "goldschmidt_oxmax", "scalars": 1.056725869026486}, {"name": "tau_oxavg", "scalars": 3.604728875861001}, {"name": "tau_oxmin", "scalars": 3.5065180794996005}, {"name": "tau_oxmax", "scalars": 3.7198405215197647}, {"name": "r_a_oxavg", "scalars": 1.61}, {"name": "r_a_oxmin", "scalars": 1.61}, {"name": "r_a_oxmax", "scalars": 1.61}, {"name": "r_b_oxavg", "scalars": 0.6609603333333334}, {"name": "r_b_oxmin", "scalars": 0.6141377000000001}, {"name": "r_b_oxmax", "scalars": 0.7146862}, {"name": "r_b_std_oxavg", "scalars": 0.08298570732018624}, {"name": "r_b_std_oxmin", "scalars": 0.06165439586566395}, {"name": "r_b_std_oxmax", "scalars": 0.10047305578467293}, {"name": "X_cat_a_oxavg", "scalars": 0.7715751707110065}, {"name": "X_cat_a_oxmin", "scalars": 0.7715751707110065}, {"name": "X_cat_a_oxmax", "scalars": 0.7715751707110065}, {"name": "X_cat_b_oxavg", "scalars": 8.41062696374002}, {"name": "X_cat_b_oxmin", "scalars": 5.784973795038561}, {"name": "X_cat_b_oxmax", "scalars": 11.251998224688233}, {"name": "alat_oxavg", "scalars": 4.256782822743016}, {"name": "alat_oxmin", "scalars": 4.256782822743016}, {"name": "alat_oxmax", "scalars": 4.256782822743016}, {"name": "O_delta_oxavg", "scalars": 0.387545}, {"name": "O_delta_oxmin", "scalars": 0.11763999999999974}, {"name": "O_delta_oxmax", "scalars": 0.6574499999999999}, {"name": "tot_cat_charge_oxavg", "scalars": 5.22491}, {"name": "tot_cat_charge_oxmin", "scalars": 4.6851}, {"name": "tot_cat_charge_oxmax", "scalars": 5.7647200000000005}, {"name": "MO_ABE", "scalars": -310.98591670555555}, {"name": "MO_IC_a", "scalars": 0.8032113561415081}, {"name": "MO_IC_b", "scalars": 0.5287167220969133}, {"name": "MO_IC_avg", "scalars": 0.6594577509481597}, {"name": "acceptor_magnitude", "scalars": -0.05424}, {"name": "trans_met_amt", "scalars": 0.7030799999999999}, {"name": "X_a", "scalars": 0.89}, {"name": "X_b", "scalars": 1.6944006000000003}, {"name": "X_avg", "scalars": 1.3112668370446405}, {"name": "mass_a", "scalars": 137.327}, {"name": "mass_b", "scalars": 67.38682516930001}, {"name": "mass_avg", "scalars": 100.69913543441146}, {"name": "Co:Fe_ratio", "scalars": 1.1531205977828136}, {"name": "Ba_amt", "scalars": 0.90948}, {"name": "Co_amt", "scalars": 0.37654}, {"name": "Fe_amt", "scalars": 0.32654}, {"name": "Zr_amt", "scalars": 0.24268}, {"name": "Y_amt", "scalars": 0.05424}, {"name": "A_sum", "scalars": 0.90948}, {"name": "B_sum", "scalars": 0.9999999999999999}, {"name": "A:B_ratio", "scalars": 0.9094800000000001}], "category": "system.chemical", "chemicalFormula": "Ba0.90948Co0.37654Fe0.32654Y0.05424Zr0.24268O3"}{"ids": [{"name": "Sample", "value": "01488"}, {"name": "Point", "value": 3}], "properties": [{"name": "$E_a$", "scalars": [0.39530341507656763, 0.45910830086575966], "units": "eV", "conditions": [{"name": "Atmosphere", "scalars": ["dry", "wet"]}]}, {"name": "uc_vol_oxavg", "scalars": 77.13375610466801}, {"name": "uc_vol_oxmin", "scalars": 77.13375610466801}, {"name": "uc_vol_oxmax", "scalars": 77.13375610466801}, {"name": "uc_vol_free_oxavg", "scalars": 28.197654982377184}, {"name": "uc_vol_free_oxmin", "scalars": 25.414092149061204}, {"name": "uc_vol_free_oxmax", "scalars": 30.924524417509488}, {"name": "r_crit_oxavg", "scalars": 0.9415872423514804}, {"name": "r_crit_oxmin", "scalars": 0.9232900945806397}, {"name": "r_crit_oxmax", "scalars": 0.9576689685092699}, {"name": "n_a_oxavg", "scalars": 2.0}, {"name": "n_a_oxmin", "scalars": 2.0}, {"name": "n_a_oxmax", "scalars": 2.0}, {"name": "n_b_oxavg", "scalars": 3.419290807091928}, {"name": "n_b_oxmin", "scalars": 2.893081069189308}, {"name": "n_b_oxmax", "scalars": 3.94550054499455}, {"name": "goldschmidt_oxavg", "scalars": 1.0328599765194697}, {"name": "goldschmidt_oxmin", "scalars": 1.007358727364616}, {"name": "goldschmidt_oxmax", "scalars": 1.0557181886553388}, {"name": "tau_oxavg", "scalars": 3.6027626023988617}, {"name": "tau_oxmin", "scalars": 3.5082979291253773}, {"name": "tau_oxmax", "scalars": 3.713394594399303}, {"name": "r_a_oxavg", "scalars": 1.61}, {"name": "r_a_oxmin", "scalars": 1.61}, {"name": "r_a_oxmax", "scalars": 1.61}, {"name": "r_b_oxavg", "scalars": 0.6612060879391205}, {"name": "r_b_oxmin", "scalars": 0.6160601893981059}, {"name": "r_b_oxmax", "scalars": 0.7128435715642845}, {"name": "r_b_std_oxavg", "scalars": 0.08305342410848976}, {"name": "r_b_std_oxmin", "scalars": 0.06222747622483035}, {"name": "r_b_std_oxmax", "scalars": 0.10009352027015597}, {"name": "X_cat_a_oxavg", "scalars": 0.7715751707110065}, {"name": "X_cat_a_oxmin", "scalars": 0.7715751707110065}, {"name": "X_cat_a_oxmax", "scalars": 0.7715751707110065}, {"name": "X_cat_b_oxavg", "scalars": 8.419643051124398}, {"name": "X_cat_b_oxmin", "scalars": 5.8673345608578735}, {"name": "X_cat_b_oxmax", "scalars": 11.174806099884309}, {"name": "alat_oxavg", "scalars": 4.256782822743016}, {"name": "alat_oxmin", "scalars": 4.256782822743016}, {"name": "alat_oxmax", "scalars": 4.256782822743016}, {"name": "O_delta_oxavg", "scalars": 0.3694975}, {"name": "O_delta_oxmin", "scalars": 0.10638999999999976}, {"name": "O_delta_oxmax", "scalars": 0.6326049999999999}, {"name": "tot_cat_charge_oxavg", "scalars": 5.261005}, {"name": "tot_cat_charge_oxmin", "scalars": 4.73479}, {"name": "tot_cat_charge_oxmax", "scalars": 5.7872200000000005}, {"name": "MO_ABE", "scalars": -313.2119551833333}, {"name": "MO_IC_a", "scalars": 0.8032113561415081}, {"name": "MO_IC_b", "scalars": 0.5301243851813328}, {"name": "MO_IC_avg", "scalars": 0.6610400768485467}, {"name": "acceptor_magnitude", "scalars": -0.0545}, {"name": "trans_met_amt", "scalars": 0.69834}, {"name": "X_a", "scalars": 0.89}, {"name": "X_b", "scalars": 1.6908758912410877}, {"name": "X_avg", "scalars": 1.306942447354036}, {"name": "mass_a", "scalars": 137.327}, {"name": "mass_b", "scalars": 67.48482632428676}, {"name": "mass_avg", "scalars": 100.96660116747793}, {"name": "Co:Fe_ratio", "scalars": 1.0285838779956427}, {"name": "Ba_amt", "scalars": 0.92084}, {"name": "Co_amt", "scalars": 0.35409}, {"name": "Fe_amt", "scalars": 0.34425}, {"name": "Zr_amt", "scalars": 0.24717}, {"name": "Y_amt", "scalars": 0.0545}, {"name": "A_sum", "scalars": 0.92084}, {"name": "B_sum", "scalars": 1.00001}, {"name": "A:B_ratio", "scalars": 0.920830791692083}], "category": "system.chemical", "chemicalFormula": "Ba0.92084Co0.35409Fe0.34425Y0.0545Zr0.24717O3"}{"ids": [{"name": "Sample", "value": "01488"}, {"name": "Point", "value": 4}], "properties": [{"name": "$E_a$", "scalars": [0.38721193024635026, 0.40856370628041916], "units": "eV", "conditions": [{"name": "Atmosphere", "scalars": ["dry", "wet"]}]}, {"name": "uc_vol_oxavg", "scalars": 77.13375610466801}, {"name": "uc_vol_oxmin", "scalars": 77.13375610466801}, {"name": "uc_vol_oxmax", "scalars": 77.13375610466801}, {"name": "uc_vol_free_oxavg", "scalars": 28.197054601677483}, {"name": "uc_vol_free_oxmin", "scalars": 25.50101725575589}, {"name": "uc_vol_free_oxmax", "scalars": 30.840136163570833}, {"name": "r_crit_oxavg", "scalars": 0.9410723124079872}, {"name": "r_crit_oxmin", "scalars": 0.9236343408193175}, {"name": "r_crit_oxmax", "scalars": 0.9564507855508053}, {"name": "n_a_oxavg", "scalars": 2.0}, {"name": "n_a_oxmin", "scalars": 2.0}, {"name": "n_a_oxmax", "scalars": 2.0}, {"name": "n_b_oxavg", "scalars": 3.431544315443155}, {"name": "n_b_oxmin", "scalars": 2.9221892218922187}, {"name": "n_b_oxmax", "scalars": 3.94089940899409}, {"name": "goldschmidt_oxavg", "scalars": 1.032110745362467}, {"name": "goldschmidt_oxmin", "scalars": 1.007825663722767}, {"name": "goldschmidt_oxmax", "scalars": 1.0539422730509378}, {"name": "tau_oxavg", "scalars": 3.598144438861926}, {"name": "tau_oxmin", "scalars": 3.509274198897304}, {"name": "tau_oxmax", "scalars": 3.702247562305582}, {"name": "r_a_oxavg", "scalars": 1.61}, {"name": "r_a_oxmin", "scalars": 1.61}, {"name": "r_a_oxmax", "scalars": 1.61}, {"name": "r_b_oxavg", "scalars": 0.6626422764227643}, {"name": "r_b_oxmin", "scalars": 0.6194572945729457}, {"name": "r_b_oxmax", "scalars": 0.7118646686466865}, {"name": "r_b_std_oxavg", "scalars": 0.08444343097042677}, {"name": "r_b_std_oxmin", "scalars": 0.06387461620451357}, {"name": "r_b_std_oxmax", "scalars": 0.1012756488072782}, {"name": "X_cat_a_oxavg", "scalars": 0.7715751707110065}, {"name": "X_cat_a_oxmin", "scalars": 0.7715751707110065}, {"name": "X_cat_a_oxmax", "scalars": 0.7715751707110065}, {"name": "X_cat_b_oxavg", "scalars": 8.40586561417652}, {"name": "X_cat_b_oxmin", "scalars": 5.942758711339489}, {"name": "X_cat_b_oxmax", "scalars": 11.057634638823007}, {"name": "alat_oxavg", "scalars": 4.256782822743016}, {"name": "alat_oxmin", "scalars": 4.256782822743016}, {"name": "alat_oxmax", "scalars": 4.256782822743016}, {"name": "O_delta_oxavg", "scalars": 0.3700450000000001}, {"name": "O_delta_oxmin", "scalars": 0.11536999999999997}, {"name": "O_delta_oxmax", "scalars": 0.6247200000000004}, {"name": "tot_cat_charge_oxavg", "scalars": 5.25991}, {"name": "tot_cat_charge_oxmin", "scalars": 4.750559999999999}, {"name": "tot_cat_charge_oxmax", "scalars": 5.76926}, {"name": "MO_ABE", "scalars": -314.3913129}, {"name": "MO_IC_a", "scalars": 0.8032113561415081}, {"name": "MO_IC_b", "scalars": 0.5325560789447186}, {"name": "MO_IC_avg", "scalars": 0.6618186152725151}, {"name": "acceptor_magnitude", "scalars": -0.0591}, {"name": "trans_met_amt", "scalars": 0.68939}, {"name": "X_a", "scalars": 0.89}, {"name": "X_b", "scalars": 1.6846630466304666}, {"name": "X_avg", "scalars": 1.3051390927755342}, {"name": "mass_a", "scalars": 137.327}, {"name": "mass_b", "scalars": 67.7138069185192}, {"name": "mass_avg", "scalars": 100.9604444597715}, {"name": "Co:Fe_ratio", "scalars": 0.9145467673850255}, {"name": "Ba_amt", "scalars": 0.9142}, {"name": "Co_amt", "scalars": 0.32931}, {"name": "Fe_amt", "scalars": 0.36008}, {"name": "Zr_amt", "scalars": 0.2515}, {"name": "Y_amt", "scalars": 0.0591}, {"name": "A_sum", "scalars": 0.9142}, {"name": "B_sum", "scalars": 0.9999899999999999}, {"name": "A:B_ratio", "scalars": 0.914209142091421}], "category": "system.chemical", "chemicalFormula": "Ba0.9142Co0.32931Fe0.36008Y0.0591Zr0.2515O3"}{"ids": [{"name": "Sample", "value": "01488"}, {"name": "Point", "value": 5}], "properties": [{"name": "$E_a$", "scalars": [0.3636736292344983, 0.42795778858896993], "units": "eV", "conditions": [{"name": "Atmosphere", "scalars": ["dry", "wet"]}]}, {"name": "uc_vol_oxavg", "scalars": 77.13375610466801}, {"name": "uc_vol_oxmin", "scalars": 77.13375610466801}, {"name": "uc_vol_oxmax", "scalars": 77.13375610466801}, {"name": "uc_vol_free_oxavg", "scalars": 28.07206309426066}, {"name": "uc_vol_free_oxmin", "scalars": 25.448297457860356}, {"name": "uc_vol_free_oxmax", "scalars": 30.646361841757475}, {"name": "r_crit_oxavg", "scalars": 0.9407897136695821}, {"name": "r_crit_oxmin", "scalars": 0.9241186432938472}, {"name": "r_crit_oxmax", "scalars": 0.955547491824872}, {"name": "n_a_oxavg", "scalars": 2.0}, {"name": "n_a_oxmin", "scalars": 2.0}, {"name": "n_a_oxmax", "scalars": 2.0}, {"name": "n_b_oxavg", "scalars": 3.4424749999999995}, {"name": "n_b_oxmin", "scalars": 2.9472199999999997}, {"name": "n_b_oxmax", "scalars": 3.9377299999999997}, {"name": "goldschmidt_oxavg", "scalars": 1.0316930734926717}, {"name": "goldschmidt_oxmin", "scalars": 1.0084831388020112}, {"name": "goldschmidt_oxmax", "scalars": 1.0526285026487099}, {"name": "tau_oxavg", "scalars": 3.5952076100177095}, {"name": "tau_oxmin", "scalars": 3.5106834425398814}, {"name": "tau_oxmax", "scalars": 3.694176318875673}, {"name": "r_a_oxavg", "scalars": 1.61}, {"name": "r_a_oxmin", "scalars": 1.61}, {"name": "r_a_oxmax", "scalars": 1.61}, {"name": "r_b_oxavg", "scalars": 0.6634268833333333}, {"name": "r_b_oxmin", "scalars": 0.62197775}, {"name": "r_b_oxmax", "scalars": 0.7104878499999999}, {"name": "r_b_std_oxavg", "scalars": 0.08529616845065983}, {"name": "r_b_std_oxmin", "scalars": 0.0651642022308069}, {"name": "r_b_std_oxmax", "scalars": 0.10175507975004244}, {"name": "X_cat_a_oxavg", "scalars": 0.7715751707110065}, {"name": "X_cat_a_oxmin", "scalars": 0.7715751707110065}, {"name": "X_cat_a_oxmax", "scalars": 0.7715751707110065}, {"name": "X_cat_b_oxavg", "scalars": 8.403408803226686}, {"name": "X_cat_b_oxmin", "scalars": 6.016305808118504}, {"name": "X_cat_b_oxmax", "scalars": 10.965875127693586}, {"name": "alat_oxavg", "scalars": 4.256782822743016}, {"name": "alat_oxmin", "scalars": 4.256782822743016}, {"name": "alat_oxmax", "scalars": 4.256782822743016}, {"name": "O_delta_oxavg", "scalars": 0.3594725000000001}, {"name": "O_delta_oxmin", "scalars": 0.1118450000000002}, {"name": "O_delta_oxmax", "scalars": 0.6071}, {"name": "tot_cat_charge_oxavg", "scalars": 5.281054999999999}, {"name": "tot_cat_charge_oxmin", "scalars": 4.7858}, {"name": "tot_cat_charge_oxmax", "scalars": 5.77631}, {"name": "MO_ABE", "scalars": -315.94419485555557}, {"name": "MO_IC_a", "scalars": 0.8032113561415081}, {"name": "MO_IC_b", "scalars": 0.5341338027487799}, {"name": "MO_IC_avg", "scalars": 0.6630149536214468}, {"name": "acceptor_magnitude", "scalars": -0.06227}, {"name": "trans_met_amt", "scalars": 0.68441}, {"name": "X_a", "scalars": 0.89}, {"name": "X_b", "scalars": 1.6806602999999998}, {"name": "X_avg", "scalars": 1.3019545769529355}, {"name": "mass_a", "scalars": 137.327}, {"name": "mass_b", "scalars": 67.81120389899999}, {"name": "mass_avg", "scalars": 101.10746251426308}, {"name": "Co:Fe_ratio", "scalars": 0.8091247918373821}, {"name": "Ba_amt", "scalars": 0.91929}, {"name": "Co_amt", "scalars": 0.3061}, {"name": "Fe_amt", "scalars": 0.37831}, {"name": "Zr_amt", "scalars": 0.25332}, {"name": "Y_amt", "scalars": 0.06227}, {"name": "A_sum", "scalars": 0.91929}, {"name": "B_sum", "scalars": 1.0}, {"name": "A:B_ratio", "scalars": 0.91929}], "category": "system.chemical", "chemicalFormula": "Ba0.91929Co0.3061Fe0.37831Y0.06227Zr0.25332O3"}{"ids": [{"name": "Sample", "value": "01488"}, {"name": "Point", "value": 6}], "properties": [{"name": "$E_a$", "scalars": [0.34530938383610255, 0.3461434561511609], "units": "eV", "conditions": [{"name": "Atmosphere", "scalars": ["dry", "wet"]}]}, {"name": "uc_vol_oxavg", "scalars": 77.13375610466801}, {"name": "uc_vol_oxmin", "scalars": 77.13375610466801}, {"name": "uc_vol_oxmax", "scalars": 77.13375610466801}, {"name": "uc_vol_free_oxavg", "scalars": 28.026314204770443}, {"name": "uc_vol_free_oxmin", "scalars": 25.48897261664662}, {"name": "uc_vol_free_oxmax", "scalars": 30.517756065779132}, {"name": "r_crit_oxavg", "scalars": 0.9402206089838079}, {"name": "r_crit_oxmin", "scalars": 0.924368216616661}, {"name": "r_crit_oxmax", "scalars": 0.9543043280456925}, {"name": "n_a_oxavg", "scalars": 2.0}, {"name": "n_a_oxmin", "scalars": 2.0}, {"name": "n_a_oxmax", "scalars": 2.0}, {"name": "n_b_oxavg", "scalars": 3.45444}, {"name": "n_b_oxmin", "scalars": 2.9757800000000003}, {"name": "n_b_oxmax", "scalars": 3.9330999999999996}, {"name": "goldschmidt_oxavg", "scalars": 1.0308738683405074}, {"name": "goldschmidt_oxmin", "scalars": 1.0088222111333052}, {"name": "goldschmidt_oxmax", "scalars": 1.0508246969937958}, {"name": "tau_oxavg", "scalars": 3.5906542312400513}, {"name": "tau_oxmin", "scalars": 3.511426001197148}, {"name": "tau_oxmax", "scalars": 3.6833369872121575}, {"name": "r_a_oxavg", "scalars": 1.61}, {"name": "r_a_oxmin", "scalars": 1.61}, {"name": "r_a_oxmax", "scalars": 1.61}, {"name": "r_b_oxavg", "scalars": 0.6650188333333332}, {"name": "r_b_oxmin", "scalars": 0.6254485999999999}, {"name": "r_b_oxmax", "scalars": 0.7097785}, {"name": "r_b_std_oxavg", "scalars": 0.08652350870254988}, {"name": "r_b_std_oxmin", "scalars": 0.06663702752786922}, {"name": "r_b_std_oxmax", "scalars": 0.1028381191875853}, {"name": "X_cat_a_oxavg", "scalars": 0.7715751707110065}, {"name": "X_cat_a_oxmin", "scalars": 0.7715751707110065}, {"name": "X_cat_a_oxmax", "scalars": 0.7715751707110065}, {"name": "X_cat_b_oxavg", "scalars": 8.385999643080243}, {"name": "X_cat_b_oxmin", "scalars": 6.085974406382865}, {"name": "X_cat_b_oxmax", "scalars": 10.848188695551157}, {"name": "alat_oxavg", "scalars": 4.256782822743016}, {"name": "alat_oxmin", "scalars": 4.256782822743016}, {"name": "alat_oxmax", "scalars": 4.256782822743016}, {"name": "O_delta_oxavg", "scalars": 0.35618999999999995}, {"name": "O_delta_oxmin", "scalars": 0.11685999999999996}, {"name": "O_delta_oxmax", "scalars": 0.5955199999999996}, {"name": "tot_cat_charge_oxavg", "scalars": 5.28762}, {"name": "tot_cat_charge_oxmin", "scalars": 4.808960000000001}, {"name": "tot_cat_charge_oxmax", "scalars": 5.76628}, {"name": "MO_ABE", "scalars": -317.6090944055556}, {"name": "MO_IC_a", "scalars": 0.8032113561415081}, {"name": "MO_IC_b", "scalars": 0.5367660331249934}, {"name": "MO_IC_avg", "scalars": 0.6641908441819786}, {"name": "acceptor_magnitude", "scalars": -0.0669}, {"name": "trans_met_amt", "scalars": 0.67426}, {"name": "X_a", "scalars": 0.89}, {"name": "X_b", "scalars": 1.673924}, {"name": "X_avg", "scalars": 1.2990201868944324}, {"name": "mass_a", "scalars": 137.327}, {"name": "mass_b", "scalars": 68.0884157017}, {"name": "mass_avg", "scalars": 101.20107619871752}, {"name": "Co:Fe_ratio", "scalars": 0.7235685071574641}, {"name": "Ba_amt", "scalars": 0.91659}, {"name": "Co_amt", "scalars": 0.28306}, {"name": "Fe_amt", "scalars": 0.3912}, {"name": "Zr_amt", "scalars": 0.25884}, {"name": "Y_amt", "scalars": 0.0669}, {"name": "A_sum", "scalars": 0.91659}, {"name": "B_sum", "scalars": 1.0}, {"name": "A:B_ratio", "scalars": 0.91659}], "category": "system.chemical", "chemicalFormula": "Ba0.91659Co0.28306Fe0.3912Y0.0669Zr0.25884O3"}{"ids": [{"name": "Sample", "value": "01488"}, {"name": "Point", "value": 7}], "properties": [{"name": "$E_a$", "scalars": [0.3290533388042073, 0.4195131728447422], "units": "eV", "conditions": [{"name": "Atmosphere", "scalars": ["dry", "wet"]}]}, {"name": "uc_vol_oxavg", "scalars": 77.13375610466801}, {"name": "uc_vol_oxmin", "scalars": 77.13375610466801}, {"name": "uc_vol_oxmax", "scalars": 77.13375610466801}, {"name": "uc_vol_free_oxavg", "scalars": 27.94017999093866}, {"name": "uc_vol_free_oxmin", "scalars": 25.471372437263426}, {"name": "uc_vol_free_oxmax", "scalars": 30.366353748809637}, {"name": "r_crit_oxavg", "scalars": 0.9402502899701263}, {"name": "r_crit_oxmin", "scalars": 0.9250909126489981}, {"name": "r_crit_oxmax", "scalars": 0.9537688481020408}, {"name": "n_a_oxavg", "scalars": 2.0}, {"name": "n_a_oxmin", "scalars": 2.0}, {"name": "n_a_oxmax", "scalars": 2.0}, {"name": "n_b_oxavg", "scalars": 3.4705647056470568}, {"name": "n_b_oxmin", "scalars": 3.005310053100531}, {"name": "n_b_oxmax", "scalars": 3.935819358193582}, {"name": "goldschmidt_oxavg", "scalars": 1.0309009370322642}, {"name": "goldschmidt_oxmin", "scalars": 1.0098050665309966}, {"name": "goldschmidt_oxmax", "scalars": 1.0500492482463422}, {"name": "tau_oxavg", "scalars": 3.589920104062203}, {"name": "tau_oxmin", "scalars": 3.513638979280895}, {"name": "tau_oxmax", "scalars": 3.678763463057285}, {"name": "r_a_oxavg", "scalars": 1.61}, {"name": "r_a_oxmin", "scalars": 1.61}, {"name": "r_a_oxmax", "scalars": 1.61}, {"name": "r_b_oxavg", "scalars": 0.6649272326056593}, {"name": "r_b_oxmin", "scalars": 0.6269443694436945}, {"name": "r_b_oxmax", "scalars": 0.7077250272502725}, {"name": "r_b_std_oxavg", "scalars": 0.08548558755916003}, {"name": "r_b_std_oxmin", "scalars": 0.06612428468386827}, {"name": "r_b_std_oxmax", "scalars": 0.10142343458196915}, {"name": "X_cat_a_oxavg", "scalars": 0.7715751707110065}, {"name": "X_cat_a_oxmin", "scalars": 0.7715751707110065}, {"name": "X_cat_a_oxmax", "scalars": 0.7715751707110065}, {"name": "X_cat_b_oxavg", "scalars": 8.402480840260242}, {"name": "X_cat_b_oxmin", "scalars": 6.173803729877141}, {"name": "X_cat_b_oxmax", "scalars": 10.781619014840658}, {"name": "alat_oxavg", "scalars": 4.256782822743016}, {"name": "alat_oxmin", "scalars": 4.256782822743016}, {"name": "alat_oxmax", "scalars": 4.256782822743016}, {"name": "O_delta_oxavg", "scalars": 0.34859500000000015}, {"name": "O_delta_oxmin", "scalars": 0.1159699999999999}, {"name": "O_delta_oxmax", "scalars": 0.5812200000000001}, {"name": "tot_cat_charge_oxavg", "scalars": 5.30281}, {"name": "tot_cat_charge_oxmin", "scalars": 4.83756}, {"name": "tot_cat_charge_oxmax", "scalars": 5.76806}, {"name": "MO_ABE", "scalars": -319.3216922222222}, {"name": "MO_IC_a", "scalars": 0.8032113561415081}, {"name": "MO_IC_b", "scalars": 0.5383392768941997}, {"name": "MO_IC_avg", "scalars": 0.6649799049735206}, {"name": "acceptor_magnitude", "scalars": -0.06418}, {"name": "trans_met_amt", "scalars": 0.66787}, {"name": "X_a", "scalars": 0.89}, {"name": "X_b", "scalars": 1.670010100101001}, {"name": "X_avg", "scalars": 1.2970717018156388}, {"name": "mass_a", "scalars": 137.327}, {"name": "mass_b", "scalars": 68.25747139056391}, {"name": "mass_avg", "scalars": 101.28099168420201}, {"name": "Co:Fe_ratio", "scalars": 0.6480850853815022}, {"name": "Ba_amt", "scalars": 0.91614}, {"name": "Co_amt", "scalars": 0.26263}, {"name": "Fe_amt", "scalars": 0.40524}, {"name": "Zr_amt", "scalars": 0.26794}, {"name": "Y_amt", "scalars": 0.06418}, {"name": "A_sum", "scalars": 0.91614}, {"name": "B_sum", "scalars": 0.9999899999999999}, {"name": "A:B_ratio", "scalars": 0.916149161491615}], "category": "system.chemical", "chemicalFormula": "Ba0.91614Co0.26263Fe0.40524Y0.06418Zr0.26794O3"}{"ids": [{"name": "Sample", "value": "01488"}, {"name": "Point", "value": 8}], "properties": [{"name": "$E_a$", "scalars": [0.30009512769008256, 0.44434460481400245], "units": "eV", "conditions": [{"name": "Atmosphere", "scalars": ["dry", "wet"]}]}, {"name": "uc_vol_oxavg", "scalars": 77.13375610466801}, {"name": "uc_vol_oxmin", "scalars": 77.13375610466801}, {"name": "uc_vol_oxmax", "scalars": 77.13375610466801}, {"name": "uc_vol_free_oxavg", "scalars": 27.94900920639634}, {"name": "uc_vol_free_oxmin", "scalars": 25.50646861972406}, {"name": "uc_vol_free_oxmax", "scalars": 30.351133227646436}, {"name": "r_crit_oxavg", "scalars": 0.940424371433108}, {"name": "r_crit_oxmin", "scalars": 0.9256811131977666}, {"name": "r_crit_oxmax", "scalars": 0.9536218717197498}, {"name": "n_a_oxavg", "scalars": 2.0}, {"name": "n_a_oxmin", "scalars": 2.0}, {"name": "n_a_oxmax", "scalars": 2.0}, {"name": "n_b_oxavg", "scalars": 3.47528}, {"name": "n_b_oxmin", "scalars": 3.0155000000000003}, {"name": "n_b_oxmax", "scalars": 3.93506}, {"name": "goldschmidt_oxavg", "scalars": 1.0311370359194385}, {"name": "goldschmidt_oxmin", "scalars": 1.0106088294024294}, {"name": "goldschmidt_oxmax", "scalars": 1.0498365660535565}, {"name": "tau_oxavg", "scalars": 3.5904141970731867}, {"name": "tau_oxmin", "scalars": 3.5155154771883463}, {"name": "tau_oxmax", "scalars": 3.677518149305309}, {"name": "r_a_oxavg", "scalars": 1.61}, {"name": "r_a_oxmin", "scalars": 1.61}, {"name": "r_a_oxmax", "scalars": 1.61}, {"name": "r_b_oxavg", "scalars": 0.6644323666666666}, {"name": "r_b_oxmin", "scalars": 0.627355}, {"name": "r_b_oxmax", "scalars": 0.7060487}, {"name": "r_b_std_oxavg", "scalars": 0.08552476036525096}, {"name": "r_b_std_oxmin", "scalars": 0.06671884837367922}, {"name": "r_b_std_oxmax", "scalars": 0.10096181443991582}, {"name": "X_cat_a_oxavg", "scalars": 0.7715751707110065}, {"name": "X_cat_a_oxmin", "scalars": 0.7715751707110065}, {"name": "X_cat_a_oxmax", "scalars": 0.7715751707110065}, {"name": "X_cat_b_oxavg", "scalars": 8.418806706236392}, {"name": "X_cat_b_oxmin", "scalars": 6.222989789045486}, {"name": "X_cat_b_oxmax", "scalars": 10.756461104912539}, {"name": "alat_oxavg", "scalars": 4.256782822743016}, {"name": "alat_oxmin", "scalars": 4.256782822743016}, {"name": "alat_oxmax", "scalars": 4.256782822743016}, {"name": "O_delta_oxavg", "scalars": 0.34908999999999996}, {"name": "O_delta_oxmin", "scalars": 0.1192000000000002}, {"name": "O_delta_oxmax", "scalars": 0.5789799999999996}, {"name": "tot_cat_charge_oxavg", "scalars": 5.301819999999999}, {"name": "tot_cat_charge_oxmin", "scalars": 4.842040000000001}, {"name": "tot_cat_charge_oxmax", "scalars": 5.7616}, {"name": "MO_ABE", "scalars": -318.69923999444444}, {"name": "MO_IC_a", "scalars": 0.8032113561415081}, {"name": "MO_IC_b", "scalars": 0.5378873896158867}, {"name": "MO_IC_avg", "scalars": 0.6645357031883853}, {"name": "acceptor_magnitude", "scalars": -0.06494}, {"name": "trans_met_amt", "scalars": 0.67198}, {"name": "X_a", "scalars": 0.89}, {"name": "X_b", "scalars": 1.6712256}, {"name": "X_avg", "scalars": 1.2983195785226342}, {"name": "mass_a", "scalars": 137.327}, {"name": "mass_b", "scalars": 68.0640542371}, {"name": "mass_avg", "scalars": 101.1256558285553}, {"name": "Co:Fe_ratio", "scalars": 0.5833647502356267}, {"name": "Ba_amt", "scalars": 0.91327}, {"name": "Co_amt", "scalars": 0.24758}, {"name": "Fe_amt", "scalars": 0.4244}, {"name": "Zr_amt", "scalars": 0.26308}, {"name": "Y_amt", "scalars": 0.06494}, {"name": "A_sum", "scalars": 0.91327}, {"name": "B_sum", "scalars": 1.0}, {"name": "A:B_ratio", "scalars": 0.91327}], "category": "system.chemical", "chemicalFormula": "Ba0.91327Co0.24758Fe0.4244Y0.06494Zr0.26308O3"}{"ids": [{"name": "Sample", "value": "01488"}, {"name": "Point", "value": 9}], "properties": [{"name": "$E_a$", "scalars": [0.29287929884368397, 0.4052472900334422], "units": "eV", "conditions": [{"name": "Atmosphere", "scalars": ["dry", "wet"]}]}, {"name": "uc_vol_oxavg", "scalars": 77.13375610466801}, {"name": "uc_vol_oxmin", "scalars": 77.13375610466801}, {"name": "uc_vol_oxmax", "scalars": 77.13375610466801}, {"name": "uc_vol_free_oxavg", "scalars": 27.8809165414484}, {"name": "uc_vol_free_oxmin", "scalars": 25.487990790628352}, {"name": "uc_vol_free_oxmax", "scalars": 30.235770429784594}, {"name": "r_crit_oxavg", "scalars": 0.9403166882730464}, {"name": "r_crit_oxmin", "scalars": 0.9260747857266185}, {"name": "r_crit_oxmax", "scalars": 0.9531052614085023}, {"name": "n_a_oxavg", "scalars": 2.0}, {"name": "n_a_oxmin", "scalars": 2.0}, {"name": "n_a_oxmax", "scalars": 2.0}, {"name": "n_b_oxavg", "scalars": 3.48485}, {"name": "n_b_oxmin", "scalars": 3.0347299999999997}, {"name": "n_b_oxmax", "scalars": 3.93497}, {"name": "goldschmidt_oxavg", "scalars": 1.0309765347259667}, {"name": "goldschmidt_oxmin", "scalars": 1.0111455019124418}, {"name": "goldschmidt_oxmax", "scalars": 1.0490895505209379}, {"name": "tau_oxavg", "scalars": 3.589211836761994}, {"name": "tau_oxmin", "scalars": 3.5168017700366403}, {"name": "tau_oxmax", "scalars": 3.6731750964277445}, {"name": "r_a_oxavg", "scalars": 1.61}, {"name": "r_a_oxmin", "scalars": 1.61}, {"name": "r_a_oxmax", "scalars": 1.61}, {"name": "r_b_oxavg", "scalars": 0.6647305666666666}, {"name": "r_b_oxmin", "scalars": 0.6287986}, {"name": "r_b_oxmax", "scalars": 0.7049309}, {"name": "r_b_std_oxavg", "scalars": 0.08534612557808942}, {"name": "r_b_std_oxmin", "scalars": 0.06685829585915273}, {"name": "r_b_std_oxmax", "scalars": 0.10057168407678177}, {"name": "X_cat_a_oxavg", "scalars": 0.7715751707110065}, {"name": "X_cat_a_oxmin", "scalars": 0.7715751707110065}, {"name": "X_cat_a_oxmax", "scalars": 0.7715751707110065}, {"name": "X_cat_b_oxavg", "scalars": 8.422561114958219}, {"name": "X_cat_b_oxmin", "scalars": 6.278180341770813}, {"name": "X_cat_b_oxmax", "scalars": 10.700323431240355}, {"name": "alat_oxavg", "scalars": 4.256782822743016}, {"name": "alat_oxmin", "scalars": 4.256782822743016}, {"name": "alat_oxmax", "scalars": 4.256782822743016}, {"name": "O_delta_oxavg", "scalars": 0.34327500000000016}, {"name": "O_delta_oxmin", "scalars": 0.11821500000000018}, {"name": "O_delta_oxmax", "scalars": 0.5683350000000003}, {"name": "tot_cat_charge_oxavg", "scalars": 5.31345}, {"name": "tot_cat_charge_oxmin", "scalars": 4.8633299999999995}, {"name": "tot_cat_charge_oxmax", "scalars": 5.76357}, {"name": "MO_ABE", "scalars": -319.88397282777777}, {"name": "MO_IC_a", "scalars": 0.8032113561415081}, {"name": "MO_IC_b", "scalars": 0.5390897663393013}, {"name": "MO_IC_avg", "scalars": 0.6652384209682298}, {"name": "acceptor_magnitude", "scalars": -0.06503}, {"name": "trans_met_amt", "scalars": 0.66742}, {"name": "X_a", "scalars": 0.89}, {"name": "X_b", "scalars": 1.6681977}, {"name": "X_avg", "scalars": 1.2965181528496057}, {"name": "mass_a", "scalars": 137.327}, {"name": "mass_b", "scalars": 68.1795920854}, {"name": "mass_avg", "scalars": 101.20548930961709}, {"name": "Co:Fe_ratio", "scalars": 0.5357109986194202}, {"name": "Ba_amt", "scalars": 0.9143}, {"name": "Co_amt", "scalars": 0.23282}, {"name": "Fe_amt", "scalars": 0.4346}, {"name": "Zr_amt", "scalars": 0.26755}, {"name": "Y_amt", "scalars": 0.06503}, {"name": "A_sum", "scalars": 0.9143}, {"name": "B_sum", "scalars": 1.0}, {"name": "A:B_ratio", "scalars": 0.9143}], "category": "system.chemical", "chemicalFormula": "Ba0.9143Co0.23282Fe0.4346Y0.06503Zr0.26755O3"}{"ids": [{"name": "Sample", "value": "01488"}, {"name": "Point", "value": 10}], "properties": [{"name": "$E_a$", "scalars": [0.28990323068659835, 0.4779309640357451], "units": "eV", "conditions": [{"name": "Atmosphere", "scalars": ["dry", "wet"]}]}, {"name": "uc_vol_oxavg", "scalars": 77.13375610466801}, {"name": "uc_vol_oxmin", "scalars": 77.13375610466801}, {"name": "uc_vol_oxmax", "scalars": 77.13375610466801}, {"name": "uc_vol_free_oxavg", "scalars": 27.921045072033255}, {"name": "uc_vol_free_oxmin", "scalars": 25.545861914937376}, {"name": "uc_vol_free_oxmax", "scalars": 30.259898441331494}, {"name": "r_crit_oxavg", "scalars": 0.9406099047262204}, {"name": "r_crit_oxmin", "scalars": 0.9266755134627608}, {"name": "r_crit_oxmax", "scalars": 0.9531631203938337}, {"name": "n_a_oxavg", "scalars": 2.0}, {"name": "n_a_oxmin", "scalars": 2.0}, {"name": "n_a_oxmax", "scalars": 2.0}, {"name": "n_b_oxavg", "scalars": 3.49013}, {"name": "n_b_oxmin", "scalars": 3.0438}, {"name": "n_b_oxmax", "scalars": 3.9364600000000003}, {"name": "goldschmidt_oxavg", "scalars": 1.031383536409317}, {"name": "goldschmidt_oxmin", "scalars": 1.0119652928221199}, {"name": "goldschmidt_oxmax", "scalars": 1.049173172079985}, {"name": "tau_oxavg", "scalars": 3.590622687928849}, {"name": "tau_oxmin", "scalars": 3.5188180745876476}, {"name": "tau_oxmax", "scalars": 3.673658867739704}, {"name": "r_a_oxavg", "scalars": 1.61}, {"name": "r_a_oxmin", "scalars": 1.61}, {"name": "r_a_oxmax", "scalars": 1.61}, {"name": "r_b_oxavg", "scalars": 0.6639021666666668}, {"name": "r_b_oxmin", "scalars": 0.6286369}, {"name": "r_b_oxmax", "scalars": 0.7032257}, {"name": "r_b_std_oxavg", "scalars": 0.08469528111508029}, {"name": "r_b_std_oxmin", "scalars": 0.06668269160366878}, {"name": "r_b_std_oxmax", "scalars": 0.09951247388337806}, {"name": "X_cat_a_oxavg", "scalars": 0.7715751707110065}, {"name": "X_cat_a_oxmin", "scalars": 0.7715751707110065}, {"name": "X_cat_a_oxmax", "scalars": 0.7715751707110065}, {"name": "X_cat_b_oxavg", "scalars": 8.444599136866115}, {"name": "X_cat_b_oxmin", "scalars": 6.323543380347617}, {"name": "X_cat_b_oxmax", "scalars": 10.692471053420046}, {"name": "alat_oxavg", "scalars": 4.256782822743016}, {"name": "alat_oxmin", "scalars": 4.256782822743016}, {"name": "alat_oxmax", "scalars": 4.256782822743016}, {"name": "O_delta_oxavg", "scalars": 0.3463449999999999}, {"name": "O_delta_oxmin", "scalars": 0.12317999999999962}, {"name": "O_delta_oxmax", "scalars": 0.5695100000000002}, {"name": "tot_cat_charge_oxavg", "scalars": 5.30731}, {"name": "tot_cat_charge_oxmin", "scalars": 4.86098}, {"name": "tot_cat_charge_oxmax", "scalars": 5.753640000000001}, {"name": "MO_ABE", "scalars": -319.15202544444446}, {"name": "MO_IC_a", "scalars": 0.8032113561415081}, {"name": "MO_IC_b", "scalars": 0.5385223933559291}, {"name": "MO_IC_avg", "scalars": 0.6645283688128628}, {"name": "acceptor_magnitude", "scalars": -0.06354}, {"name": "trans_met_amt", "scalars": 0.6713}, {"name": "X_a", "scalars": 0.89}, {"name": "X_b", "scalars": 1.6697286}, {"name": "X_avg", "scalars": 1.2985364588518227}, {"name": "mass_a", "scalars": 137.327}, {"name": "mass_b", "scalars": 68.0103848942}, {"name": "mass_avg", "scalars": 101.00876763694664}, {"name": "Co:Fe_ratio", "scalars": 0.49197670800551185}, {"name": "Ba_amt", "scalars": 0.90859}, {"name": "Co_amt", "scalars": 0.22136}, {"name": "Fe_amt", "scalars": 0.44994}, {"name": "Zr_amt", "scalars": 0.26516}, {"name": "Y_amt", "scalars": 0.06354}, {"name": "A_sum", "scalars": 0.90859}, {"name": "B_sum", "scalars": 1.0}, {"name": "A:B_ratio", "scalars": 0.90859}], "category": "system.chemical", "chemicalFormula": "Ba0.90859Co0.22136Fe0.44994Y0.06354Zr0.26516O3"}{"ids": [{"name": "Sample", "value": "01488"}, {"name": "Point", "value": 11}], "properties": [{"name": "$E_a$", "scalars": [0.3543302002673102, 0.4331637583438666], "units": "eV", "conditions": [{"name": "Atmosphere", "scalars": ["dry", "wet"]}]}, {"name": "uc_vol_oxavg", "scalars": 77.13375610466801}, {"name": "uc_vol_oxmin", "scalars": 77.13375610466801}, {"name": "uc_vol_oxmax", "scalars": 77.13375610466801}, {"name": "uc_vol_free_oxavg", "scalars": 27.988927739372215}, {"name": "uc_vol_free_oxmin", "scalars": 25.621044381176624}, {"name": "uc_vol_free_oxmax", "scalars": 30.321602660552017}, {"name": "r_crit_oxavg", "scalars": 0.9405934954446371}, {"name": "r_crit_oxmin", "scalars": 0.9268538071953888}, {"name": "r_crit_oxmax", "scalars": 0.9530025692876262}, {"name": "n_a_oxavg", "scalars": 2.0}, {"name": "n_a_oxmin", "scalars": 2.0}, {"name": "n_a_oxmax", "scalars": 2.0}, {"name": "n_b_oxavg", "scalars": 3.4882051179488207}, {"name": "n_b_oxmin", "scalars": 3.0435195648043516}, {"name": "n_b_oxmax", "scalars": 3.932890671093289}, {"name": "goldschmidt_oxavg", "scalars": 1.031357258414886}, {"name": "goldschmidt_oxmin", "scalars": 1.012208801910374}, {"name": "goldschmidt_oxmax", "scalars": 1.0489411593971618}, {"name": "tau_oxavg", "scalars": 3.590326635992971}, {"name": "tau_oxmin", "scalars": 3.5194289488477932}, {"name": "tau_oxmax", "scalars": 3.6723181030185166}, {"name": "r_a_oxavg", "scalars": 1.61}, {"name": "r_a_oxmin", "scalars": 1.61}, {"name": "r_a_oxmax", "scalars": 1.61}, {"name": "r_b_oxavg", "scalars": 0.6639466105338947}, {"name": "r_b_oxmin", "scalars": 0.6290856091439085}, {"name": "r_b_oxmax", "scalars": 0.702719722802772}, {"name": "r_b_std_oxavg", "scalars": 0.08564806334232962}, {"name": "r_b_std_oxmin", "scalars": 0.06790582207661167}, {"name": "r_b_std_oxmax", "scalars": 0.10021486142691952}, {"name": "X_cat_a_oxavg", "scalars": 0.7715751707110065}, {"name": "X_cat_a_oxmin", "scalars": 0.7715751707110065}, {"name": "X_cat_a_oxmax", "scalars": 0.7715751707110065}, {"name": "X_cat_b_oxavg", "scalars": 8.444889312775107}, {"name": "X_cat_b_oxmin", "scalars": 6.335618002519079}, {"name": "X_cat_b_oxmax", "scalars": 10.676409583004315}, {"name": "alat_oxavg", "scalars": 4.256782822743016}, {"name": "alat_oxmin", "scalars": 4.256782822743016}, {"name": "alat_oxmax", "scalars": 4.256782822743016}, {"name": "O_delta_oxavg", "scalars": 0.35226}, {"name": "O_delta_oxmin", "scalars": 0.129915}, {"name": "O_delta_oxmax", "scalars": 0.574605}, {"name": "tot_cat_charge_oxavg", "scalars": 5.29548}, {"name":
