Repository: jdh10791/combi_tco

# combi_tco
This is a project focused on analysis of triple conducting oxides (TCOs). TCOs are combinatorially synthesized via pulsed laser deposition (PLD) and characterized using high-throughput methods. 

/data: raw data from Meagan Papac, collected at NREL
* /conductivity: DC conductivity data
* /eis: impedance data (ASR)
* /xrd: XRD data

/scripts: python scripts for processing and analysis
* /conductivity: notebooks for DC conductivity analysis
* /eis: notebooks for EIS analysis
* /helpers: supporting modules
** calc_chemfeat.py: chemical featurization for perovskites
** fileload.py: tools for processing and loading data files
** outlier_detect.py: outlier detection algorithm
** pickletools.py: a few simple tools for working with pickles
** plotting.py: convenience functions for plotting ternary data
** predict.py: functions for predicting through Citrination API
** quaternary_plt.py: quaternary plotting module
* /pickles: pickles of python objects for efficiency
* /stats_test: early tests of some python stats functions/packages
* /xrd: notebooks for XRD analysis

File: data/eis/samples/PDAC_COM3_01488/PDAC_COM3_01488_x_mm;y_mm;Ba_at;Zr_at;Y_at;Co_at;Fe_at;ASR;Temp_C;_300C_wet.txt
Point	x_mm	y_mm	Ba_at	Zr_at	Y_at	Co_at	Fe_at	ASR	Temp_C
1	0	0	0.47688219	0.12165565	0.028610701	0.21337107	0.15948039	0	265
2	-4	0	0.47632122	0.12821016	0.029056484	0.19832197	0.16809016	0	265
3	-8	0	0.47908953	0.13003829	0.029220037	0.18551441	0.17613773	0	265
4	-12	0	0.47709009	0.13331713	0.031946033	0.17306508	0.18458164	0	265
5	-16	0	0.4781709	0.1342762	0.033580374	0.16041966	0.19355287	0	265
6	-20	0	0.47731143	0.13748279	0.035737712	0.14877136	0.20069671	0	265
7	-24	0	0.4772605	0.14211963	0.034905616	0.13801651	0.20769773	0	265
8	-28	0	0.47679958	0.14026883	0.035278864	0.13027322	0.2173795	0	265
9	-32	0	0.47703615	0.14228286	0.035225246	0.12265906	0.22279669	0	265
10	-36	0	0.47542655	0.14166537	0.03477047	0.11688907	0.23124853	0	265
11	-40	0	0.47363335	0.13793813	0.036750302	0.11297361	0.23870461	0	265
12	0	3.75	0.47840846	0.12348671	0.029182861	0.21458642	0.15433554	0	265
13	-4	3.75	0.4763667	0.13039306	0.030331843	0.20053102	0.16237739	0	265
14	-8	3.75	0.47849423	0.13270399	0.030880146	0.18780775	0.17011388	0	265
15	-12	3.75	0.47611409	0.13709141	0.034037814	0.17508212	0.17767456	0	265
16	-16	3.75	0.47660172	0.13876088	0.035798751	0.16224788	0.18659076	0	265
17	-20	3.75	0.47549203	0.14223614	0.037370194	0.1508866	0.19401504	0	265
18	-24	3.75	0.47558582	0.14658991	0.037663426	0.13988149	0.20027934	0	265
19	-28	3.75	0.47575393	0.14568478	0.037890758	0.13197851	0.208692	0	265
20	-32	3.75	0.4758994	0.14721043	0.037683837	0.12468796	0.21451838	0	265
21	-36	3.75	0.47419995	0.14701742	0.037666522	0.11866396	0.22245215	0	265
22	-40	3.75	0.47157633	0.14376961	0.039680637	0.11469129	0.23028213	0	265
23	0	7.5	0.47993472	0.12531777	0.029755022	0.21580179	0.14919069	0	265
24	-4	7.5	0.47641215	0.13257594	0.031607203	0.20274007	0.15666461	0	265
25	-8	7.5	0.4778989	0.1353697	0.032540254	0.19010112	0.16409002	0	265
26	-12	7.5	0.4751381	0.14086568	0.036129594	0.17709914	0.1707675	0	265
27	-16	7.5	0.47503254	0.14324553	0.038017131	0.16407612	0.17962866	0	265
28	-20	7.5	0.47367263	0.14698949	0.039002672	0.15300183	0.18733338	0	265
29	-24	7.5	0.47391117	0.15106018	0.040421233	0.14174648	0.19286095	0	265
30	-28	7.5	0.47470832	0.1511007	0.040502649	0.1336838	0.20000452	0	265
31	-32	7.5	0.47476265	0.15213799	0.040142428	0.12671687	0.20624006	0	265
32	-36	7.5	0.47297335	0.15236948	0.04056257	0.12043884	0.21365577	0	265
33	-40	7.5	0.46951932	0.1496011	0.042610977	0.11640896	0.22185966	0	265
34	0	11.5	0.48156273	0.12727089	0.030365327	0.21709818	0.14370286	0	265
35	-4	11.5	0.47646067	0.13490437	0.03296759	0.20509639	0.15057097	0	265
36	-8	11.5	0.47726393	0.13821311	0.034311038	0.19254734	0.15766457	0	265
37	-12	11.5	0.47409701	0.14489157	0.038360827	0.17925063	0.16339995	0	265
38	-16	11.5	0.47335875	0.14802918	0.040383406	0.16602623	0.17220241	0	265
39	-20	11.5	0.4717319	0.15205973	0.040743984	0.15525809	0.18020628	0	265
40	-24	11.5	0.47212487	0.15582846	0.043362901	0.14373578	0.18494798	0	265
41	-28	11.5	0.473593	0.1568777	0.043288659	0.13550279	0.19073786	0	265
42	-32	11.5	0.47355011	0.15739407	0.042764928	0.12888102	0.19740987	0	265
43	-36	11.5	0.47166497	0.15807834	0.043651689	0.12233206	0.20427294	0	265
44	-40	11.5	0.46732518	0.15582134	0.045736674	0.11824115	0.21287566	0	265
45	0	15.25	0.48286387	0.12921292	0.031040251	0.2179569	0.13892604	0	265
46	-4	15.25	0.47655529	0.13715839	0.034380134	0.20672765	0.14517851	0	265
47	-8	15.25	0.47660235	0.14110751	0.036117293	0.19431496	0.1518579	0	265
48	-12	15.25	0.47314286	0.14874443	0.040472526	0.18082462	0.15681556	0	265
49	-16	15.25	0.47197703	0.15253358	0.042587787	0.16757149	0.16533013	0	265
50	-20	15.25	0.47001335	0.15692219	0.042710148	0.15697612	0.1733782	0	265
51	-24	15.25	0.4705328	0.16051967	0.046167783	0.14530927	0.17747048	0	265
52	-28	15.25	0.47228307	0.16242293	0.046131693	0.13702981	0.18213253	0	265
53	-32	15.25	0.47221348	0.16248788	0.045526359	0.13065352	0.18911876	0	265
54	-36	15.25	0.47026172	0.16364196	0.046749763	0.12396136	0.19538519	0	265
55	-40	15.25	0.46526873	0.16173738	0.048886575	0.11983184	0.20427546	0	265
56	0	19	0.48270166	0.13187629	0.032383144	0.2164975	0.13654141	0	265
57	-4	19	0.4769693	0.13987483	0.036684409	0.20460333	0.14186814	0	265
58	-8	19	0.47550991	0.14548835	0.038873482	0.19266537	0.14746287	0	265
59	-12	19	0.47233051	0.15310815	0.042713709	0.17951889	0.15232874	0	265
60	-16	19	0.47181371	0.15716608	0.0447012	0.16727743	0.15904158	0	265
61	-20	19	0.46895015	0.16249384	0.046845257	0.15611222	0.16559853	0	265
62	-24	19	0.4694775	0.16664706	0.049278662	0.14498806	0.16960873	0	265
63	-28	19	0.469255	0.16880853	0.050477132	0.13739812	0.17406121	0	265
64	-32	19	0.46957743	0.16866235	0.050256282	0.13075936	0.18074456	0	265
65	-36	19	0.46771029	0.17058076	0.051160991	0.12464435	0.18590361	0	265
66	-40	19	0.46321625	0.16820307	0.053463645	0.12059713	0.19451991	0	265
67	0	23	0.48252866	0.13471721	0.033815559	0.21494079	0.1339978	0	265
68	-4	23	0.47741085	0.14277238	0.039142296	0.20233738	0.13833708	0	265
69	-8	23	0.47434467	0.15016125	0.041813418	0.19090582	0.14277484	0	265
70	-12	23	0.47146404	0.15776277	0.045104299	0.17812613	0.14754277	0	265
71	-16	23	0.47163948	0.16210744	0.0469555	0.16696377	0.15233381	0	265
72	-20	23	0.46781605	0.16843694	0.051256042	0.15519077	0.15730019	0	265
73	-24	23	0.46835181	0.17318295	0.052596934	0.14464544	0.16122288	0	265
74	-28	23	0.46602505	0.17561987	0.055112273	0.13779099	0.16545181	0	265
75	-32	23	0.4667657	0.17524847	0.055301521	0.13087225	0.17181206	0	265
76	-36	23	0.4649888	0.17798214	0.055866309	0.12537286	0.17578991	0	265
77	-40	23	0.46102691	0.1750998	0.058345851	0.12141345	0.18411398	0	265
78	0	26.75	0.48236641	0.13738059	0.035158448	0.2134814	0.13161315	0	265
79	-4	26.75	0.47782487	0.14548883	0.041446567	0.20021306	0.13502669	0	265
80	-8	26.75	0.47325227	0.15454209	0.044569608	0.18925625	0.1383798	0	265
81	-12	26.75	0.47065172	0.16212647	0.047345478	0.1768204	0.14305595	0	265
82	-16	26.75	0.47147617	0.16673994	0.049068913	0.16666971	0.14604527	0	265
83	-20	26.75	0.46675286	0.17400862	0.055391155	0.15432689	0.14952049	0	265
84	-24	26.75	0.46729651	0.17931032	0.055707816	0.14432423	0.15336113	0	265
85	-28	26.75	0.46299699	0.18200551	0.059457712	0.1381593	0.15738049	0	265
86	-32	26.75	0.46412969	0.18142293	0.060031444	0.13097809	0.16343786	0	265
87	-36	26.75	0.46243739	0.18492092	0.060277537	0.12605584	0.16630831	0	265
88	-40	26.75	0.45897442	0.18156549	0.062922917	0.12217875	0.17435843	0	265
89	0	30.5	0.48217797	0.14080487	0.036492575	0.20933694	0.13118766	0	265
90	-4	30.5	0.47711694	0.14919347	0.042747784	0.19678938	0.13415243	0	265
91	-8	30.5	0.47372761	0.15813929	0.046630275	0.1855862	0.13591662	0	265
92	-12	30.5	0.47023439	0.16586608	0.050066464	0.17357689	0.14025618	0	265
93	-16	30.5	0.46979582	0.17240518	0.052334379	0.16335481	0.14210978	0	265
94	-20	30.5	0.46607253	0.17864178	0.058043271	0.15201372	0.1452287	0	265
95	-24	30.5	0.46609795	0.18402052	0.05927198	0.14266869	0.14794087	0	265
96	-28	30.5	0.46288341	0.18675326	0.061983127	0.13689749	0.15148272	0	265
97	-32	30.5	0.46300849	0.18698673	0.063540876	0.13011722	0.15634668	0	265
98	-36	30.5	0.46204647	0.18932347	0.063196085	0.12545761	0.15997636	0	265
99	-40	30.5	0.45764425	0.18693331	0.066142917	0.12117425	0.16810526	0	265
100	0	34.5	0.48197266	0.1445823	0.037914205	0.20447554	0.13105531	0	265
101	-4	34.5	0.47617772	0.15330726	0.043971144	0.19292422	0.13361967	0	265
102	-8	34.5	0.47449192	0.16184771	0.048714176	0.18133993	0.13360627	0	265
103	-12	34.5	0.46985409	0.16975257	0.053047579	0.16979916	0.1375466	0	265
104	-16	34.5	0.46775454	0.1786176	0.056006603	0.15932319	0.13829806	0	265
105	-20	34.5	0.46540973	0.18342979	0.060628839	0.14930849	0.14122315	0	265
106	-24	34.5	0.46479595	0.18881217	0.063148141	0.14068383	0.14255992	0	265
107	-28	34.5	0.4632405	0.19154875	0.064378232	0.13528405	0.14554845	0	265
108	-32	34.5	0.46206114	0.19282123	0.067083977	0.12904035	0.14899331	0	265
109	-36	34.5	0.46198404	0.19360331	0.066064239	0.12460926	0.15373915	0	265
110	-40	34.5	0.45634395	0.19247881	0.069354884	0.11981238	0.16200997	0	265
111	0	38.25	0.48178014	0.14812364	0.039246984	0.199918	0.13093123	0	265
112	-4	38.25	0.47529721	0.15716393	0.045118041	0.18930063	0.13312019	0	265
113	-8	38.25	0.47520849	0.16532435	0.050667834	0.17735904	0.13144028	0	265
114	-12	38.25	0.46949753	0.17339617	0.055842381	0.16625755	0.13500638	0	265
115	-16	38.25	0.46584085	0.18444172	0.059449311	0.15554355	0.13472459	0	265
116	-20	38.25	0.46478832	0.18791856	0.063052803	0.14677234	0.13746797	0	265
117	-24	38.25	0.46357533	0.19330433	0.066782042	0.13882303	0.13751526	0	265
118	-28	38.25	0.46357533	0.1960445	0.066623643	0.13377146	0.13998507	0	265
119	-32	38.25	0.46117303	0.19829108	0.07040564	0.12803075	0.14209953	0	265
120	-36	38.25	0.46192551	0.19761565	0.068753146	0.12381393	0.14789176	0	265
121	-40	38.25	0.45512491	0.19767773	0.072366111	0.1185356	0.15629563	0	265
122	0	42	0.48158765	0.151665	0.040579762	0.19536045	0.13080713	0	265
123	-4	42	0.4744167	0.16102061	0.046264939	0.18567705	0.13262072	0	265
124	-8	42	0.47592503	0.16880098	0.052621499	0.17337818	0.12927432	0	265
125	-12	42	0.46914098	0.17703976	0.058637179	0.16271593	0.13246617	0	265
126	-16	42	0.46392712	0.19026586	0.06289202	0.1517639	0.1311511	0	265
127	-20	42	0.46416691	0.19240734	0.065476775	0.14423621	0.13371277	0	265
128	-24	42	0.46235475	0.19779649	0.070415944	0.13696222	0.13247061	0	265
129	-28	42	0.46391013	0.20054027	0.068869054	0.13225885	0.13442168	0	265
130	-32	42	0.46028486	0.20376092	0.073727302	0.12702116	0.13520575	0	265
131	-36	42	0.46186697	0.20162801	0.071442038	0.1230186	0.14204437	0	265
132	-40	42	0.45390588	0.20287664	0.07537733	0.11725885	0.1505813	0	265

File: data/eis/samples/PDAC_COM3_01533/PDAC_COM3_01533_x_mm;y_mm;Ba_at;Zr_at;Y_at;Co_at;Fe_at;ASR;Temp_C;_301C_dry.txt
Point	x_mm	y_mm	Ba_at	Zr_at	Y_at	Co_at	Fe_at	ASR	Temp_C
1	0	0	0.46966785	0.23736179	0.09117493	0	0.20179544	53535344	265
2	-4	0	0.47035336	0.23257343	0.085492887	0	0.21158032	39078272	265
3	-8	0	0.46887282	0.22510794	0.083568245	0	0.222451	59973004	265
4	-12	0	0.47393173	0.2156321	0.079430483	0	0.23100567	3.5248704e+08	265
5	-16	0	0.47665226	0.20804903	0.072668925	0	0.2426298	48759336	265
6	-20	0	0.47633082	0.20065185	0.066631868	0	0.25638545	54351976	265
7	-24	0	0.47636604	0.19299874	0.06364093	0	0.2669943	27887428	265
8	-28	0	0.48156089	0.182381	0.059894737	0	0.27616337	37400660	265
9	-32	0	0.48045537	0.17410852	0.054510064	0	0.29092607	4.5957101e+08	265
10	-36	0	0.4809612	0.16781773	0.047109906	0	0.30411118	9.6483811e+10	265
11	-40	0	0.47825792	0.15864307	0.04515031	0	0.31794867	57185156	265
12	0	3.75	0.46769935	0.24090065	0.092642777	0	0.19875723	57499692	265
13	-4	3.75	0.46845144	0.23542826	0.08726275	0	0.20885757	63997492	265
14	-8	3.75	0.46805874	0.2275992	0.084917724	0	0.21942434	1.5551198e+08	265
15	-12	3.75	0.47245535	0.21818432	0.080677636	0	0.22868268	57939452	265
16	-16	3.75	0.47522387	0.21026504	0.073807344	0	0.24070373	35710484	265
17	-20	3.75	0.47607642	0.20187443	0.067905746	0	0.25414339	30457740	265
18	-24	3.75	0.47663629	0.19349594	0.06409549	0	0.26577228	21504202	265
19	-28	3.75	0.48171401	0.18284057	0.05968114	0	0.27576426	22786600	265
20	-32	3.75	0.48153341	0.17427856	0.05412617	0	0.29006186	19173140	265
21	-36	3.75	0.48114112	0.16792856	0.048256557	0	0.30267376	16360472	265
22	-40	3.75	0.47981405	0.15877014	0.044990018	0	0.31642577	8845185	265
23	0	7.5	0.46573088	0.2444395	0.094110601	0	0.195719	53973000	265
24	-4	7.5	0.46654949	0.23828308	0.089032613	0	0.2061348	80409064	265
25	-8	7.5	0.46724468	0.23009044	0.086267203	0	0.21639767	28990618	265
26	-12	7.5	0.47097898	0.22073655	0.081924781	0	0.2263597	21309422	265
27	-16	7.5	0.4737955	0.21248105	0.074945763	0	0.23877767	16989734	265
28	-20	7.5	0.47582206	0.20309699	0.069179617	0	0.25190133	8067924	265
29	-24	7.5	0.47690654	0.19399315	0.06455005	0	0.26455027	9921150	265
30	-28	7.5	0.48186716	0.18330017	0.059467543	0	0.27536511	8903274	265
31	-32	7.5	0.48261148	0.17444861	0.053742282	0	0.28919765	9091833	265
32	-36	7.5	0.48132107	0.1680394	0.049403209	0	0.30123633	16641016	265
33	-40	7.5	0.48137018	0.15889721	0.044829737	0	0.31490287	7175397.5	265
34	0	11.5	0.46363118	0.24821429	0.095676295	0	0.19247824	38861500	265
35	-4	11.5	0.46452078	0.24132821	0.090920463	0	0.20323053	1.423952e+10	265
36	-8	11.5	0.46637633	0.23274778	0.087706648	0	0.21316923	81122208	265
37	-12	11.5	0.46940419	0.22345892	0.083255067	0	0.22388184	17168804	265
38	-16	11.5	0.47227189	0.21484482	0.076160073	0	0.23672321	10298455	265
39	-20	11.5	0.47555071	0.20440105	0.070538417	0	0.24950981	13293115	265
40	-24	11.5	0.47719482	0.1945235	0.065034911	0	0.26324677	16433671	265
41	-28	11.5	0.48203051	0.18379039	0.059239704	0	0.27493939	16118255	265
42	-32	11.5	0.4837614	0.17462999	0.053332791	0	0.28827584	11221769	265
43	-36	11.5	0.48151299	0.16815762	0.050626311	0	0.29970309	15870279	265
44	-40	11.5	0.48303005	0.15903273	0.044658765	0	0.31327847	5351703	265
45	0	15.25	0.4618648	0.25102192	0.096873306	0	0.19023998	20706874	265
46	-4	15.25	0.46285281	0.24350025	0.09248244	0	0.2011645	79611416	265
47	-8	15.25	0.46553534	0.23477376	0.088808984	0	0.21088192	28789556	265
48	-12	15.25	0.46805799	0.2255221	0.084210776	0	0.22220914	17442122	265
49	-16	15.25	0.47099835	0.21655239	0.077084795	0	0.23536447	23656192	265
50	-20	15.25	0.47520563	0.20533392	0.071615756	0	0.2478447	14459180	265
51	-24	15.25	0.47737989	0.19489813	0.065341428	0	0.26238057	21088884	265
52	-28	15.25	0.48209029	0.1841173	0.058983043	0	0.27480936	34755440	265
53	-32	15.25	0.48461381	0.17469664	0.052994765	0	0.28769481	6402585	265
54	-36	15.25	0.48180649	0.16808635	0.051455632	0	0.29865155	1.4144078e+08	265
55	-40	15.25	0.48431352	0.15916026	0.044509586	0	0.31201664	1.790447e+08	265
56	0	19	0.46141198	0.24907666	0.096309893	0	0.19320147	38380208	265
57	-4	19	0.46270564	0.24123402	0.092693202	0	0.20336713	27681470	265
58	-8	19	0.46451929	0.23377538	0.088304922	0	0.21340042	59520616	265
59	-12	19	0.46755818	0.22440653	0.083272085	0	0.22476321	36290108	265
60	-16	19	0.47073129	0.21495503	0.076620549	0	0.23769315	29482904	265
61	-20	19	0.47427094	0.20438372	0.07141564	0	0.24992971	6675758.5	265
62	-24	19	0.4770112	0.19447602	0.06468574	0	0.26382706	36067996	265
63	-28	19	0.4815433	0.18358178	0.058446482	0	0.2764284	23040440	265
64	-32	19	0.48399955	0.17409112	0.052954849	0	0.2889545	34025792	265
65	-36	19	0.48283809	0.16683143	0.050222289	0	0.30010816	6.0375788e+09	265
66	-40	19	0.48382479	0.15929079	0.04443261	0	0.31245181	1.0610579e+09	265
67	0	23	0.46092898	0.24700172	0.095708922	0	0.19636038	4.2146224e+08	265
68	-4	23	0.46254864	0.23881672	0.092918009	0	0.20571662	1.6443096e+09	265
69	-8	23	0.4634355	0.23271047	0.087767243	0	0.2160868	1.5463987e+08	265
70	-12	23	0.46702504	0.22321659	0.082270801	0	0.22748758	40496020	265
71	-16	23	0.47044641	0.21325119	0.076125354	0	0.24017705	27342082	265
72	-20	23	0.47327393	0.20337015	0.071202181	0	0.25215375	38432044	265
73	-24	23	0.47661796	0.19402577	0.063986324	0	0.26536995	20986844	265
74	-28	23	0.48095989	0.18301059	0.057874143	0	0.27815539	7.2791642e+08	265
75	-32	23	0.48334435	0.17344522	0.05291228	0	0.29029813	46226024	265
76	-36	23	0.48393852	0.16549286	0.048906721	0	0.30166191	90080456	265
77	-40	23	0.48330349	0.15943003	0.044350501	0	0.31291598	1.2896603e+10	265
78	0	26.75	0.46047619	0.24505645	0.095145509	0	0.19932185	2.1114848e+09	265
79	-4	26.75	0.46240148	0.23655048	0.093128771	0	0.20791927	6.4968141e+09	265
80	-8	26.75	0.46241945	0.23171207	0.087263167	0	0.21860531	2.4046668e+10	265
81	-12	26.75	0.4665252	0.22210102	0.08133211	0	0.23004168	3.5889555e+08	265
82	-16	26.75	0.47017935	0.21165383	0.075661115	0	0.24250573	56341324	265
83	-20	26.75	0.47233921	0.20241995	0.071002059	0	0.25423878	49332428	265
84	-24	26.75	0.47624931	0.19360365	0.063330628	0	0.26681641	25947356	265
85	-28	26.75	0.4804129	0.18247509	0.057337582	0	0.27977443	1.9066796e+10	265
86	-32	26.75	0.48273012	0.17283972	0.052872363	0	0.29155782	4443154.5	265
87	-36	26.75	0.48497012	0.16423793	0.047673378	0	0.30311856	21819650	265
88	-40	26.75	0.48281476	0.15956056	0.044273518	0	0.31335118	6.6420493e+08	265
89	0	30.5	0.46168885	0.24052811	0.093412936	0	0.20437011	7.0641478e+08	265
90	-4	30.5	0.46287385	0.23300266	0.091541857	0	0.21258162	3.2558147e+09	265
91	-8	30.5	0.46338707	0.22772592	0.086073056	0	0.22281395	5.0515835e+09	265
92	-12	30.5	0.46725836	0.21859565	0.079994455	0	0.23415153	5.0695251e+08	265
93	-16	30.5	0.47067708	0.2087553	0.0748436	0	0.24572402	27282534	265
94	-20	30.5	0.472711	0.19977671	0.070014678	0	0.25749764	1.9119818e+08	265
95	-24	30.5	0.47582626	0.19166708	0.063235283	0	0.26927137	2.7940067e+08	265
96	-28	30.5	0.47954458	0.18188027	0.057608493	0	0.28096667	4.7339843e+08	265
97	-32	30.5	0.48174721	0.1722742	0.05321338	0	0.2927652	6.2364448e+08	265
98	-36	30.5	0.48431012	0.16396716	0.048356716	0	0.30336601	6.3382886e+08	265
99	-40	30.5	0.48247936	0.15832442	0.044413935	0	0.31478226	61711876	265
100	0	34.5	0.4632557	0.23527396	0.091372997	0	0.21009736	47362652	265
101	-4	34.5	0.46347943	0.229008	0.089554146	0	0.21795844	5.2039224e+09	265
102	-8	34.5	0.46474469	0.22298375	0.084691033	0	0.22758053	1.2550066e+09	265
103	-12	34.5	0.46824276	0.2144644	0.078502156	0	0.23879069	1.2506684e+09	265
104	-16	34.5	0.47133347	0.20545003	0.073913604	0	0.24930288	7.4903738e+08	265
105	-20	34.5	0.47332191	0.19667943	0.068832286	0	0.26116636	1.3292895e+09	265
106	-24	34.5	0.47536612	0.18935288	0.063225523	0	0.27205545	7.6078381e+08	265
107	-28	34.5	0.47856563	0.18123606	0.058029961	0	0.28216836	1.0015397e+09	265
108	-32	34.5	0.48063827	0.17167759	0.05363965	0	0.29404446	1.5171128e+09	265
109	-36	34.5	0.48332843	0.16383988	0.049400143	0	0.30343154	8.5811661e+08	265
110	-40	34.5	0.4821468	0.15678161	0.04459938	0	0.3164722	1.0690588e+09	265
111	0	38.25	0.4647246	0.23034821	0.089460544	0	0.21546666	1.5215675e+08	265
112	-4	38.25	0.4640471	0.22526301	0.087690674	0	0.22299919	1.8681166e+08	265
113	-8	38.25	0.46601748	0.21853794	0.083395377	0	0.2320492	3.7730371e+08	265
114	-12	38.25	0.46916559	0.21059138	0.077103131	0	0.24313989	8.5200269e+08	265
115	-16	38.25	0.47194889	0.20235133	0.073041745	0	0.25265804	1.8244799e+09	265
116	-20	38.25	0.47389469	0.19377573	0.067723781	0	0.26460579	1.1110733e+10	265
117	-24	38.25	0.47493476	0.18718334	0.063216388	0	0.27466553	8.6277875e+08	265
118	-28	38.25	0.4776479	0.18063211	0.058425091	0	0.28329492	4.6256653e+08	265
119	-32	38.25	0.47959867	0.17111824	0.054039273	0	0.29524383	7.4315942e+08	265
120	-36	38.25	0.48240817	0.16372053	0.050378356	0	0.30349296	1.5655373e+09	265
121	-40	38.25	0.48183501	0.15533522	0.04477324	0	0.31805652	3.3455824e+08	265
122	0	42	0.4661935	0.22542246	0.087548092	0	0.22083595	86766080	265
123	-4	42	0.46461481	0.22151804	0.085827202	0	0.22803995	4.0976736e+08	265
124	-8	42	0.46729031	0.21409212	0.082099721	0	0.23651786	2.0136079e+10	265
125	-12	42	0.47008845	0.20671833	0.075704098	0	0.24748911	33366856	265
126	-16	42	0.47256425	0.19925264	0.072169885	0	0.25601321	34401384	265
127	-20	42	0.47446743	0.19087203	0.066615283	0	0.26804525	27281998	265
128	-24	42	0.47450337	0.18501377	0.063207246	0	0.27727562	37331544	265
129	-28	42	0.47673014	0.18002816	0.058820225	0	0.2844215	1.6258591e+09	265
130	-32	42	0.47855905	0.17055891	0.0544389	0	0.29644316	1.0736927e+09	265
131	-36	42	0.48148784	0.16360119	0.051356573	0	0.30355439	2.9532951e+09	265
132	-40	42	0.48152325	0.15388882	0.044947099	0	0.31964085	3.8285238e+09	265

File: data/eis/samples/PDAC_COM3_01533/PDAC_COM3_01533_x_mm;y_mm;Ba_at;Zr_at;Y_at;Co_at;Fe_at;ASR;Temp_C;_400C_dry.txt
Point	x_mm	y_mm	Ba_at	Zr_at	Y_at	Co_at	Fe_at	ASR	Temp_C
1	0	0	0.46966785	0.23736179	0.09117493	0	0.20179544	20260132	351
2	-4	0	0.47035336	0.23257343	0.085492887	0	0.21158032	11812388	351
3	-8	0	0.46887282	0.22510794	0.083568245	0	0.222451	13315012	351
4	-12	0	0.47393173	0.2156321	0.079430483	0	0.23100567	9703123	351
5	-16	0	0.47665226	0.20804903	0.072668925	0	0.2426298	8117875.5	351
6	-20	0	0.47633082	0.20065185	0.066631868	0	0.25638545	8306371	351
7	-24	0	0.47636604	0.19299874	0.06364093	0	0.2669943	7212154.5	351
8	-28	0	0.48156089	0.182381	0.059894737	0	0.27616337	5656450	351
9	-32	0	0.48045537	0.17410852	0.054510064	0	0.29092607	6017406.5	351
10	-36	0	0.4809612	0.16781773	0.047109906	0	0.30411118	7733658.5	351
11	-40	0	0.47825792	0.15864307	0.04515031	0	0.31794867	9877167	351
12	0	3.75	0.46769935	0.24090065	0.092642777	0	0.19875723	9988066	351
13	-4	3.75	0.46845144	0.23542826	0.08726275	0	0.20885757	12733563	351
14	-8	3.75	0.46805874	0.2275992	0.084917724	0	0.21942434	8586563	351
15	-12	3.75	0.47245535	0.21818432	0.080677636	0	0.22868268	13116149	351
16	-16	3.75	0.47522387	0.21026504	0.073807344	0	0.24070373	18285592	351
17	-20	3.75	0.47607642	0.20187443	0.067905746	0	0.25414339	16154384	351
18	-24	3.75	0.47663629	0.19349594	0.06409549	0	0.26577228	16060450	351
19	-28	3.75	0.48171401	0.18284057	0.05968114	0	0.27576426	4263455.5	351
20	-32	3.75	0.48153341	0.17427856	0.05412617	0	0.29006186	8686504	351
21	-36	3.75	0.48114112	0.16792856	0.048256557	0	0.30267376	4162924.5	351
22	-40	3.75	0.47981405	0.15877014	0.044990018	0	0.31642577	4198357	351
23	0	7.5	0.46573088	0.2444395	0.094110601	0	0.195719	8135612	351
24	-4	7.5	0.46654949	0.23828308	0.089032613	0	0.2061348	1.8747454e+08	351
25	-8	7.5	0.46724468	0.23009044	0.086267203	0	0.21639767	3860630	351
26	-12	7.5	0.47097898	0.22073655	0.081924781	0	0.2263597	8390880	351
27	-16	7.5	0.4737955	0.21248105	0.074945763	0	0.23877767	5742203	351
28	-20	7.5	0.47582206	0.20309699	0.069179617	0	0.25190133	2238384.8	351
29	-24	7.5	0.47690654	0.19399315	0.06455005	0	0.26455027	3393548.5	351
30	-28	7.5	0.48186716	0.18330017	0.059467543	0	0.27536511	1567623.4	351
31	-32	7.5	0.48261148	0.17444861	0.053742282	0	0.28919765	1986429	351
32	-36	7.5	0.48132107	0.1680394	0.049403209	0	0.30123633	1.0319912e+08	351
33	-40	7.5	0.48137018	0.15889721	0.044829737	0	0.31490287	1718105.6	351
34	0	11.5	0.46363118	0.24821429	0.095676295	0	0.19247824	6151238.5	351
35	-4	11.5	0.46452078	0.24132821	0.090920463	0	0.20323053	27668006	351
36	-8	11.5	0.46637633	0.23274778	0.087706648	0	0.21316923	12410862	351
37	-12	11.5	0.46940419	0.22345892	0.083255067	0	0.22388184	2458579	351
38	-16	11.5	0.47227189	0.21484482	0.076160073	0	0.23672321	3677862.5	351
39	-20	11.5	0.47555071	0.20440105	0.070538417	0	0.24950981	3485597	351
40	-24	11.5	0.47719482	0.1945235	0.065034911	0	0.26324677	23473634	351
41	-28	11.5	0.48203051	0.18379039	0.059239704	0	0.27493939	43847836	351
42	-32	11.5	0.4837614	0.17462999	0.053332791	0	0.28827584	23442358	351
43	-36	11.5	0.48151299	0.16815762	0.050626311	0	0.29970309	57020072	351
44	-40	11.5	0.48303005	0.15903273	0.044658765	0	0.31327847	5.1087322e+08	351
45	0	15.25	0.4618648	0.25102192	0.096873306	0	0.19023998	8.0004742e+08	351
46	-4	15.25	0.46285281	0.24350025	0.09248244	0	0.2011645	3.2713027e+08	351
47	-8	15.25	0.46553534	0.23477376	0.088808984	0	0.21088192	16629707	351
48	-12	15.25	0.46805799	0.2255221	0.084210776	0	0.22220914	2821464.2	351
49	-16	15.25	0.47099835	0.21655239	0.077084795	0	0.23536447	1554774.2	351
50	-20	15.25	0.47520563	0.20533392	0.071615756	0	0.2478447	1454243.2	351
51	-24	15.25	0.47737989	0.19489813	0.065341428	0	0.26238057	6609911	351
52	-28	15.25	0.48209029	0.1841173	0.058983043	0	0.27480936	37066708	351
53	-32	15.25	0.48461381	0.17469664	0.052994765	0	0.28769481	16721755	351
54	-36	15.25	0.48180649	0.16808635	0.051455632	0	0.29865155	3.1444202e+08	351
55	-40	15.25	0.48431352	0.15916026	0.044509586	0	0.31201664	2.8795523e+08	351
56	0	19	0.46141198	0.24907666	0.096309893	0	0.19320147	12022875	351
57	-4	19	0.46270564	0.24123402	0.092693202	0	0.20336713	7985928.5	351
58	-8	19	0.46451929	0.23377538	0.088304922	0	0.21340042	9454233	351
59	-12	19	0.46755818	0.22440653	0.083272085	0	0.22476321	7532282.5	351
60	-16	19	0.47073129	0.21495503	0.076620549	0	0.23769315	3293331.5	351
61	-20	19	0.47427094	0.20438372	0.07141564	0	0.24992971	7615220.5	351
62	-24	19	0.4770112	0.19447602	0.06468574	0	0.26382706	1997110.5	351
63	-28	19	0.4815433	0.18358178	0.058446482	0	0.2764284	1283340.6	351
64	-32	19	0.48399955	0.17409112	0.052954849	0	0.2889545	4292044	351
65	-36	19	0.48283809	0.16683143	0.050222289	0	0.30010816	6.9790483e+08	351
66	-40	19	0.48382479	0.15929079	0.04443261	0	0.31245181	2.2805763e+08	351
67	0	23	0.46092898	0.24700172	0.095708922	0	0.19636038	8879708	351
68	-4	23	0.46254864	0.23881672	0.092918009	0	0.20571662	1.1144737e+09	351
69	-8	23	0.4634355	0.23271047	0.087767243	0	0.2160868	13364335	351
70	-12	23	0.46702504	0.22321659	0.082270801	0	0.22748758	4313406.5	351
71	-16	23	0.47044641	0.21325119	0.076125354	0	0.24017705	9795486	351
72	-20	23	0.47327393	0.20337015	0.071202181	0	0.25215375	5207818	351
73	-24	23	0.47661796	0.19402577	0.063986324	0	0.26536995	3744778.5	351
74	-28	23	0.48095989	0.18301059	0.057874143	0	0.27815539	582268.75	351
75	-32	23	0.48334435	0.17344522	0.05291228	0	0.29029813	2097295.8	351
76	-36	23	0.48393852	0.16549286	0.048906721	0	0.30166191	10844778	351
77	-40	23	0.48330349	0.15943003	0.044350501	0	0.31291598	8.9605293e+08	351
78	0	26.75	0.46047619	0.24505645	0.095145509	0	0.19932185	4.2090746e+08	351
79	-4	26.75	0.46240148	0.23655048	0.093128771	0	0.20791927	2.4106068e+09	351
80	-8	26.75	0.46241945	0.23171207	0.087263167	0	0.21860531	31913554	351
81	-12	26.75	0.4665252	0.22210102	0.08133211	0	0.23004168	14914083	351
82	-16	26.75	0.47017935	0.21165383	0.075661115	0	0.24250573	8890079	351
83	-20	26.75	0.47233921	0.20241995	0.071002059	0	0.25423878	2341146.2	351
84	-24	26.75	0.47624931	0.19360365	0.063330628	0	0.26681641	8171282.5	351
85	-28	26.75	0.4804129	0.18247509	0.057337582	0	0.27977443	11598760	351
86	-32	26.75	0.48273012	0.17283972	0.052872363	0	0.29155782	1.9225918e+08	351
87	-36	26.75	0.48497012	0.16423793	0.047673378	0	0.30311856	9316236	351
88	-40	26.75	0.48281476	0.15956056	0.044273518	0	0.31335118	4.0329411e+08	351
89	0	30.5	0.46168885	0.24052811	0.093412936	0	0.20437011	5.2396739e+08	351
90	-4	30.5	0.46287385	0.23300266	0.091541857	0	0.21258162	7.7118246e+08	351
91	-8	30.5	0.46338707	0.22772592	0.086073056	0	0.22281395	26447820	351
92	-12	30.5	0.46725836	0.21859565	0.079994455	0	0.23415153	22584910	351
93	-16	30.5	0.47067708	0.2087553	0.0748436	0	0.24572402	9512114	351
94	-20	30.5	0.472711	0.19977671	0.070014678	0	0.25749764	98693136	351
95	-24	30.5	0.47582626	0.19166708	0.063235283	0	0.26927137	1.0144402e+08	351
96	-28	30.5	0.47954458	0.18188027	0.057608493	0	0.28096667	90762712	351
97	-32	30.5	0.48174721	0.1722742	0.05321338	0	0.2927652	1.3787853e+10	351
98	-36	30.5	0.48431012	0.16396716	0.048356716	0	0.30336601	5.0506128e+08	351
99	-40	30.5	0.48247936	0.15832442	0.044413935	0	0.31478226	6.2594976e+08	351
100	0	34.5	0.4632557	0.23527396	0.091372997	0	0.21009736	99212592	351
101	-4	34.5	0.46347943	0.229008	0.089554146	0	0.21795844	7.1003782e+08	351
102	-8	34.5	0.46474469	0.22298375	0.084691033	0	0.22758053	4.5652682e+08	351
103	-12	34.5	0.46824276	0.2144644	0.078502156	0	0.23879069	5.6385306e+08	351
104	-16	34.5	0.47133347	0.20545003	0.073913604	0	0.24930288	20966990	351
105	-20	34.5	0.47332191	0.19667943	0.068832286	0	0.26116636	20333016	351
106	-24	34.5	0.47536612	0.18935288	0.063225523	0	0.27205545	25282596	351
107	-28	34.5	0.47856563	0.18123606	0.058029961	0	0.28216836	2.6433989e+08	351
108	-32	34.5	0.48063827	0.17167759	0.05363965	0	0.29404446	6.6036275e+08	351
109	-36	34.5	0.48332843	0.16383988	0.049400143	0	0.30343154	2.7134067e+08	351
110	-40	34.5	0.4821468	0.15678161	0.04459938	0	0.3164722	2.524075e+09	351
111	0	38.25	0.4647246	0.23034821	0.089460544	0	0.21546666	51892200	351
112	-4	38.25	0.4640471	0.22526301	0.087690674	0	0.22299919	3.3375338e+08	351
113	-8	38.25	0.46601748	0.21853794	0.083395377	0	0.2320492	2.7411715e+08	351
114	-12	38.25	0.46916559	0.21059138	0.077103131	0	0.24313989	4.6061718e+08	351
115	-16	38.25	0.47194889	0.20235133	0.073041745	0	0.25265804	1.1568161e+09	351
116	-20	38.25	0.47389469	0.19377573	0.067723781	0	0.26460579	1.2689322e+09	351
117	-24	38.25	0.47493476	0.18718334	0.063216388	0	0.27466553	6.3042342e+08	351
118	-28	38.25	0.4776479	0.18063211	0.058425091	0	0.28329492	5.027255e+08	351
119	-32	38.25	0.47959867	0.17111824	0.054039273	0	0.29524383	5.0049261e+08	351
120	-36	38.25	0.48240817	0.16372053	0.050378356	0	0.30349296	5.4464851e+08	351
121	-40	38.25	0.48183501	0.15533522	0.04477324	0	0.31805652	6.4623501e+08	351
122	0	42	0.4661935	0.22542246	0.087548092	0	0.22083595	63052860	351
123	-4	42	0.46461481	0.22151804	0.085827202	0	0.22803995	1.5505267e+08	351
124	-8	42	0.46729031	0.21409212	0.082099721	0	0.23651786	3.0155552e+08	351
125	-12	42	0.47008845	0.20671833	0.075704098	0	0.24748911	9.6749741e+08	351
126	-16	42	0.47256425	0.19925264	0.072169885	0	0.25601321	6.2995154e+09	351
127	-20	42	0.47446743	0.19087203	0.066615283	0	0.26804525	39680324	351
128	-24	42	0.47450337	0.18501377	0.063207246	0	0.27727562	11569543	351
129	-28	42	0.47673014	0.18002816	0.058820225	0	0.2844215	5.7652934e+08	351
130	-32	42	0.47855905	0.17055891	0.0544389	0	0.29644316	1.1432884e+09	351
131	-36	42	0.48148784	0.16360119	0.051356573	0	0.30355439	3.2047702e+08	351
132	-40	42	0.48152325	0.15388882	0.044947099	0	0.31964085	7.1000013e+08	351

File: data/eis/samples/PDAC_COM3_01533/PDAC_COM3_01533_x_mm;y_mm;Ba_at;Zr_at;Y_at;Co_at;Fe_at;ASR;Temp_C;_401C_dry.txt
Point	x_mm	y_mm	Ba_at	Zr_at	Y_at	Co_at	Fe_at	ASR	Temp_C
1	0	0	0.46966785	0.23736179	0.09117493	0	0.20179544	26063256	351
2	-4	0	0.47035336	0.23257343	0.085492887	0	0.21158032	25440486	351
3	-8	0	0.46887282	0.22510794	0.083568245	0	0.222451	11986433	351
4	-12	0	0.47393173	0.2156321	0.079430483	0	0.23100567	18672370	351
5	-16	0	0.47665226	0.20804903	0.072668925	0	0.2426298	12896552	351
6	-20	0	0.47633082	0.20065185	0.066631868	0	0.25638545	9374198	351
7	-24	0	0.47636604	0.19299874	0.06364093	0	0.2669943	7745596.5	351
8	-28	0	0.48156089	0.182381	0.059894737	0	0.27616337	10020110	351
9	-32	0	0.48045537	0.17410852	0.054510064	0	0.29092607	13347685	351
10	-36	0	0.4809612	0.16781773	0.047109906	0	0.30411118	8719805	351
11	-40	0	0.47825792	0.15864307	0.04515031	0	0.31794867	6168391.5	351
12	0	3.75	0.46769935	0.24090065	0.092642777	0	0.19875723	8498636	351
13	-4	3.75	0.46845144	0.23542826	0.08726275	0	0.20885757	8956681	351
14	-8	3.75	0.46805874	0.2275992	0.084917724	0	0.21942434	9787632	351
15	-12	3.75	0.47245535	0.21818432	0.080677636	0	0.22868268	5989760.5	351
16	-16	3.75	0.47522387	0.21026504	0.073807344	0	0.24070373	4433415.5	351
17	-20	3.75	0.47607642	0.20187443	0.067905746	0	0.25414339	4268437	351
18	-24	3.75	0.47663629	0.19349594	0.06409549	0	0.26577228	4416710.5	351
19	-28	3.75	0.48171401	0.18284057	0.05968114	0	0.27576426	4636362.5	351
20	-32	3.75	0.48153341	0.17427856	0.05412617	0	0.29006186	3915995.2	351
21	-36	3.75	0.48114112	0.16792856	0.048256557	0	0.30267376	1699287.5	351
22	-40	3.75	0.47981405	0.15877014	0.044990018	0	0.31642577	1925168	351
23	0	7.5	0.46573088	0.2444395	0.094110601	0	0.195719	6100659	351
24	-4	7.5	0.46654949	0.23828308	0.089032613	0	0.2061348	11699605	351
25	-8	7.5	0.46724468	0.23009044	0.086267203	0	0.21639767	5362782	351
26	-12	7.5	0.47097898	0.22073655	0.081924781	0	0.2263597	3406397.5	351
27	-16	7.5	0.4737955	0.21248105	0.074945763	0	0.23877767	2253150.2	351
28	-20	7.5	0.47582206	0.20309699	0.069179617	0	0.25190133	1231534.2	351
29	-24	7.5	0.47690654	0.19399315	0.06455005	0	0.26455027	1137068	351
30	-28	7.5	0.48186716	0.18330017	0.059467543	0	0.27536511	1150055.1	351
31	-32	7.5	0.48261148	0.17444861	0.053742282	0	0.28919765	2463134.2	351
32	-36	7.5	0.48132107	0.1680394	0.049403209	0	0.30123633	1991859.2	351
33	-40	7.5	0.48137018	0.15889721	0.044829737	0	0.31490287	1077880.5	351
34	0	11.5	0.46363118	0.24821429	0.095676295	0	0.19247824	3571362.5	351
35	-4	11.5	0.46452078	0.24132821	0.090920463	0	0.20323053	6785212	351
36	-8	11.5	0.46637633	0.23274778	0.087706648	0	0.21316923	3955265.2	351
37	-12	11.5	0.46940419	0.22345892	0.083255067	0	0.22388184	2036568.9	351
38	-16	11.5	0.47227189	0.21484482	0.076160073	0	0.23672321	1318267.9	351
39	-20	11.5	0.47555071	0.20440105	0.070538417	0	0.24950981	1819924.6	351
40	-24	11.5	0.47719482	0.1945235	0.065034911	0	0.26324677	3679119.2	351
41	-28	11.5	0.48203051	0.18379039	0.059239704	0	0.27493939	1847570.6	351
42	-32	11.5	0.4837614	0.17462999	0.053332791	0	0.28827584	3362760.8	351
43	-36	11.5	0.48151299	0.16815762	0.050626311	0	0.29970309	3.4444326e+08	351
44	-40	11.5	0.48303005	0.15903273	0.044658765	0	0.31327847	9813613	351
45	0	15.25	0.4618648	0.25102192	0.096873306	0	0.19023998	18183538	351
46	-4	15.25	0.46285281	0.24350025	0.09248244	0	0.2011645	30134156	351
47	-8	15.25	0.46553534	0.23477376	0.088808984	0	0.21088192	3145174	351
48	-12	15.25	0.46805799	0.2255221	0.084210776	0	0.22220914	2062141.4	351
49	-16	15.25	0.47099835	0.21655239	0.077084795	0	0.23536447	2080991	351
50	-20	15.25	0.47520563	0.20533392	0.071615756	0	0.2478447	2586159	351
51	-24	15.25	0.47737989	0.19489813	0.065341428	0	0.26238057	3804782.8	351
52	-28	15.25	0.48209029	0.1841173	0.058983043	0	0.27480936	2479973.2	351
53	-32	15.25	0.48461381	0.17469664	0.052994765	0	0.28769481	1261223.8	351
54	-36	15.25	0.48180649	0.16808635	0.051455632	0	0.29865155	9.0162765e+08	351
55	-40	15.25	0.48431352	0.15916026	0.044509586	0	0.31201664	3.5133123e+08	351
56	0	19	0.46141198	0.24907666	0.096309893	0	0.19320147	20268300	351
57	-4	19	0.46270564	0.24123402	0.092693202	0	0.20336713	13206627	351
58	-8	19	0.46451929	0.23377538	0.088304922	0	0.21340042	5029061.5	351
59	-12	19	0.46755818	0.22440653	0.083272085	0	0.22476321	7166287	351
60	-16	19	0.47073129	0.21495503	0.076620549	0	0.23769315	3788760.8	351
61	-20	19	0.47427094	0.20438372	0.07141564	0	0.24992971	4430612	351
62	-24	19	0.4770112	0.19447602	0.06468574	0	0.26382706	2676102.8	351
63	-28	19	0.4815433	0.18358178	0.058446482	0	0.2764284	34735020	351
64	-32	19	0.48399955	0.17409112	0.052954849	0	0.2889545	35217252	351
65	-36	19	0.48283809	0.16683143	0.050222289	0	0.30010816	9.0671392e+08	351
66	-40	19	0.48382479	0.15929079	0.04443261	0	0.31245181	7.0962611e+08	351
67	0	23	0.46092898	0.24700172	0.095708922	0	0.19636038	28651324	351
68	-4	23	0.46254864	0.23881672	0.092918009	0	0.20571662	1.5140812e+10	351
69	-8	23	0.4634355	0.23271047	0.087767243	0	0.2160868	7988127.5	351
70	-12	23	0.46702504	0.22321659	0.082270801	0	0.22748758	5548681	351
71	-16	23	0.47044641	0.21325119	0.076125354	0	0.24017705	3535226.2	351
72	-20	23	0.47327393	0.20337015	0.071202181	0	0.25215375	726556.12	351
73	-24	23	0.47661796	0.19402577	0.063986324	0	0.26536995	3401088.2	351
74	-28	23	0.48095989	0.18301059	0.057874143	0	0.27815539	12787539	351
75	-32	23	0.48334435	0.17344522	0.05291228	0	0.29029813	12598071	351
76	-36	23	0.48393852	0.16549286	0.048906721	0	0.30166191	2148481.8	351
77	-40	23	0.48330349	0.15943003	0.044350501	0	0.31291598	60161604	351
78	0	26.75	0.46047619	0.24505645	0.095145509	0	0.19932185	66566580	351
79	-4	26.75	0.46240148	0.23655048	0.093128771	0	0.20791927	3.5490416e+08	351
80	-8	26.75	0.46241945	0.23171207	0.087263167	0	0.21860531	43382252	351
81	-12	26.75	0.4665252	0.22210102	0.08133211	0	0.23004168	11767778	351
82	-16	26.75	0.47017935	0.21165383	0.075661115	0	0.24250573	21611016	351
83	-20	26.75	0.47233921	0.20241995	0.071002059	0	0.25423878	2804499.8	351
84	-24	26.75	0.47624931	0.19360365	0.063330628	0	0.26681641	3216362.5	351
85	-28	26.75	0.4804129	0.18247509	0.057337582	0	0.27977443	2.1645856e+08	351
86	-32	26.75	0.48273012	0.17283972	0.052872363	0	0.29155782	8017658.5	351
87	-36	26.75	0.48497012	0.16423793	0.047673378	0	0.30311856	3.1281027e+08	351
88	-40	26.75	0.48281476	0.15956056	0.044273518	0	0.31335118	2.2264435e+09	351
89	0	30.5	0.46168885	0.24052811	0.093412936	0	0.20437011	4.1801718e+08	351
90	-4	30.5	0.46287385	0.23300266	0.091541857	0	0.21258162	2.2104466e+09	351
91	-8	30.5	0.46338707	0.22772592	0.086073056	0	0.22281395	2.9929011e+08	351
92	-12	30.5	0.46725836	0.21859565	0.079994455	0	0.23415153	1.5423147e+08	351
93	-16	30.5	0.47067708	0.2087553	0.0748436	0	0.24572402	3711320.5	351
94	-20	30.5	0.472711	0.19977671	0.070014678	0	0.25749764	83293048	351
95	-24	30.5	0.47582626	0.19166708	0.063235283	0	0.26927137	191834.44	351
96	-28	30.5	0.47954458	0.18188027	0.057608493	0	0.28096667	7.2150131e+08	351
97	-32	30.5	0.48174721	0.1722742	0.05321338	0	0.2927652	2.5308357e+08	351
98	-36	30.5	0.48431012	0.16396716	0.048356716	0	0.30336601	1.5238923e+08	351
99	-40	30.5	0.48247936	0.15832442	0.044413935	0	0.31478226	3.5222688e+08	351
100	0	34.5	0.4632557	0.23527396	0.091372997	0	0.21009736	24154152	351
101	-4	34.5	0.46347943	0.229008	0.089554146	0	0.21795844	6.4782157e+08	351
102	-8	34.5	0.46474469	0.22298375	0.084691033	0	0.22758053	6.9897293e+08	351
103	-12	34.5	0.46824276	0.2144644	0.078502156	0	0.23879069	3.3390102e+08	351
104	-16	34.5	0.47133347	0.20545003	0.073913604	0	0.24930288	25907364	351
105	-20	34.5	0.47332191	0.19667943	0.068832286	0	0.26116636	3.6868003e+08	351
106	-24	34.5	0.47536612	0.18935288	0.063225523	0	0.27205545	5.9216506e+08	351
107	-28	34.5	0.47856563	0.18123606	0.058029961	0	0.28216836	6.2486278e+08	351
108	-32	34.5	0.48063827	0.17167759	0.05363965	0	0.29404446	3.6986128e+08	351
109	-36	34.5	0.48332843	0.16383988	0.049400143	0	0.30343154	5.5310566e+08	351
110	-40	34.5	0.4821468	0.15678161	0.04459938	0	0.3164722	1.6106962e+09	351
111	0	38.25	0.4647246	0.23034821	0.089460544	0	0.21546666	5.4946929e+09	351
112	-4	38.25	0.4640471	0.22526301	0.087690674	0	0.22299919	25370000	351
113	-8	38.25	0.46601748	0.21853794	0.083395377	0	0.2320492	2.6133307e+08	351
114	-12	38.25	0.46916559	0.21059138	0.077103131	0	0.24313989	3.7762666e+08	351
115	-16	38.25	0.47194889	0.20235133	0.073041745	0	0.25265804	3.8279082e+08	351
116	-20	38.25	0.47389469	0.19377573	0.067723781	0	0.26460579	6.1130963e+08	351
117	-24	38.25	0.47493476	0.18718334	0.063216388	0	0.27466553	4.0224637e+09	351
118	-28	38.25	0.4776479	0.18063211	0.058425091	0	0.28329492	3.6517683e+08	351
119	-32	38.25	0.47959867	0.17111824	0.054039273	0	0.29524383	1.0999668e+10	351
120	-36	38.25	0.48240817	0.16372053	0.050378356	0	0.30349296	4.4840234e+08	351
121	-40	38.25	0.48183501	0.15533522	0.04477324	0	0.31805652	5.0002784e+08	351
122	0	42	0.4661935	0.22542246	0.087548092	0	0.22083595	3.9294413e+08	351
123	-4	42	0.46461481	0.22151804	0.085827202	0	0.22803995	64723092	351
124	-8	42	0.46729031	0.21409212	0.082099721	0	0.23651786	19264560	351
125	-12	42	0.47008845	0.20671833	0.075704098	0	0.24748911	11903495	351
126	-16	42	0.47256425	0.19925264	0.072169885	0	0.25601321	64789064	351
127	-20	42	0.47446743	0.19087203	0.066615283	0	0.26804525	3984167.8	351
128	-24	42	0.47450337	0.18501377	0.063207246	0	0.27727562	2897805	351
129	-28	42	0.47673014	0.18002816	0.058820225	0	0.2844215	3.3658333e+08	351
130	-32	42	0.47855905	0.17055891	0.0544389	0	0.29644316	71866128	351
131	-36	42	0.48148784	0.16360119	0.051356573	0	0.30355439	2.7249011e+08	351
132	-40	42	0.48152325	0.15388882	0.044947099	0	0.31964085	5.1971366e+08	351

File: data/eis/samples/PDAC_COM3_01533/PDAC_COM3_01533_x_mm;y_mm;Ba_at;Zr_at;Y_at;Co_at;Fe_at;ASR;Temp_C;_401C_wet.txt
Point	x_mm	y_mm	Ba_at	Zr_at	Y_at	Co_at	Fe_at	ASR	Temp_C
1	0	0	0.46966785	0.23736179	0.09117493	0	0.20179544	17678056	351
2	-4	0	0.47035336	0.23257343	0.085492887	0	0.21158032	22073772	351
3	-8	0	0.46887282	0.22510794	0.083568245	0	0.222451	19198272	351
4	-12	0	0.47393173	0.2156321	0.079430483	0	0.23100567	24246812	351
5	-16	0	0.47665226	0.20804903	0.072668925	0	0.2426298	17881946	351
6	-20	0	0.47633082	0.20065185	0.066631868	0	0.25638545	13478689	351
7	-24	0	0.47636604	0.19299874	0.06364093	0	0.2669943	12529928	351
8	-28	0	0.48156089	0.182381	0.059894737	0	0.27616337	7627473	351
9	-32	0	0.48045537	0.17410852	0.054510064	0	0.29092607	9040875	351
10	-36	0	0.4809612	0.16781773	0.047109906	0	0.30411118	15469202	351
11	-40	0	0.47825792	0.15864307	0.04515031	0	0.31794867	13797875	351
12	0	3.75	0.46769935	0.24090065	0.092642777	0	0.19875723	16049140	351
13	-4	3.75	0.46845144	0.23542826	0.08726275	0	0.20885757	18623362	351
14	-8	3.75	0.46805874	0.2275992	0.084917724	0	0.21942434	27891374	351
15	-12	3.75	0.47245535	0.21818432	0.080677636	0	0.22868268	26543316	351
16	-16	3.75	0.47522387	0.21026504	0.073807344	0	0.24070373	18010750	351
17	-20	3.75	0.47607642	0.20187443	0.067905746	0	0.25414339	13391039	351
18	-24	3.75	0.47663629	0.19349594	0.06409549	0	0.26577228	11585880	351
19	-28	3.75	0.48171401	0.18284057	0.05968114	0	0.27576426	10231853	351
20	-32	3.75	0.48153341	0.17427856	0.05412617	0	0.29006186	8646291	351
21	-36	3.75	0.48114112	0.16792856	0.048256557	0	0.30267376	8231915	351
22	-40	3.75	0.47981405	0.15877014	0.044990018	0	0.31642577	4783703	351
23	0	7.5	0.46573088	0.2444395	0.094110601	0	0.195719	17448406	351
24	-4	7.5	0.46654949	0.23828308	0.089032613	0	0.2061348	27394688	351
25	-8	7.5	0.46724468	0.23009044	0.086267203	0	0.21639767	21424720	351
26	-12	7.5	0.47097898	0.22073655	0.081924781	0	0.2263597	9475986	351
27	-16	7.5	0.4737955	0.21248105	0.074945763	0	0.23877767	5409508.5	351
28	-20	7.5	0.47582206	0.20309699	0.069179617	0	0.25190133	4284190	351
29	-24	7.5	0.47690654	0.19399315	0.06455005	0	0.26455027	2785336	351
30	-28	7.5	0.48186716	0.18330017	0.059467543	0	0.27536511	2956238.8	351
31	-32	7.5	0.48261148	0.17444861	0.053742282	0	0.28919765	4329648.5	351
32	-36	7.5	0.48132107	0.1680394	0.049403209	0	0.30123633	5588579	351
33	-40	7.5	0.48137018	0.15889721	0.044829737	0	0.31490287	1751123.8	351
34	0	11.5	0.46363118	0.24821429	0.095676295	0	0.19247824	15579158	351
35	-4	11.5	0.46452078	0.24132821	0.090920463	0	0.20323053	33351148	351
36	-8	11.5	0.46637633	0.23274778	0.087706648	0	0.21316923	9564893	351
37	-12	11.5	0.46940419	0.22345892	0.083255067	0	0.22388184	6618707.5	351
38	-16	11.5	0.47227189	0.21484482	0.076160073	0	0.23672321	2195313.5	351
39	-20	11.5	0.47555071	0.20440105	0.070538417	0	0.24950981	2282681.2	351
40	-24	11.5	0.47719482	0.1945235	0.065034911	0	0.26324677	3080331.5	351
41	-28	11.5	0.48203051	0.18379039	0.059239704	0	0.27493939	1832114	351
42	-32	11.5	0.4837614	0.17462999	0.053332791	0	0.28827584	4852190	351
43	-36	11.5	0.48151299	0.16815762	0.050626311	0	0.29970309	2444787.5	351
44	-40	11.5	0.48303005	0.15903273	0.044658765	0	0.31327847	1533097.2	351
45	0	15.25	0.4618648	0.25102192	0.096873306	0	0.19023998	12792565	351
46	-4	15.25	0.46285281	0.24350025	0.09248244	0	0.2011645	25827034	351
47	-8	15.25	0.46553534	0.23477376	0.088808984	0	0.21088192	8648831	351
48	-12	15.25	0.46805799	0.2255221	0.084210776	0	0.22220914	3324402	351
49	-16	15.25	0.47099835	0.21655239	0.077084795	0	0.23536447	2062496.8	351
50	-20	15.25	0.47520563	0.20533392	0.071615756	0	0.2478447	2353065.2	351
51	-24	15.25	0.47737989	0.19489813	0.065341428	0	0.26238057	4059566	351
52	-28	15.25	0.48209029	0.1841173	0.058983043	0	0.27480936	2186234.2	351
53	-32	15.25	0.48461381	0.17469664	0.052994765	0	0.28769481	1963181.2	351
54	-36	15.25	0.48180649	0.16808635	0.051455632	0	0.29865155	2944300.8	351
55	-40	15.25	0.48431352	0.15916026	0.044509586	0	0.31201664	1529013.1	351
56	0	19	0.46141198	0.24907666	0.096309893	0	0.19320147	16248317	351
57	-4	19	0.46270564	0.24123402	0.092693202	0	0.20336713	27058538	351
58	-8	19	0.46451929	0.23377538	0.088304922	0	0.21340042	8158773.5	351
59	-12	19	0.46755818	0.22440653	0.083272085	0	0.22476321	5272221	351
60	-16	19	0.47073129	0.21495503	0.076620549	0	0.23769315	2883254.2	351
61	-20	19	0.47427094	0.20438372	0.07141564	0	0.24992971	3290944	351
62	-24	19	0.4770112	0.19447602	0.06468574	0	0.26382706	2146964.5	351
63	-28	19	0.4815433	0.18358178	0.058446482	0	0.2764284	1832176.9	351
64	-32	19	0.48399955	0.17409112	0.052954849	0	0.2889545	3082216.5	351
65	-36	19	0.48283809	0.16683143	0.050222289	0	0.30010816	4268482	351
66	-40	19	0.48382479	0.15929079	0.04443261	0	0.31245181	1629230	351
67	0	23	0.46092898	0.24700172	0.095708922	0	0.19636038	14090357	351
68	-4	23	0.46254864	0.23881672	0.092918009	0	0.20571662	23265692	351
69	-8	23	0.4634355	0.23271047	0.087767243	0	0.2160868	8258304.5	351
70	-12	23	0.46702504	0.22321659	0.082270801	0	0.22748758	9088628	351
71	-16	23	0.47044641	0.21325119	0.076125354	0	0.24017705	3828659	351
72	-20	23	0.47327393	0.20337015	0.071202181	0	0.25215375	2697811.2	351
73	-24	23	0.47661796	0.19402577	0.063986324	0	0.26536995	2106123.8	351
74	-28	23	0.48095989	0.18301059	0.057874143	0	0.27815539	1513273.8	351
75	-32	23	0.48334435	0.17344522	0.05291228	0	0.29029813	1164588.4	351
76	-36	23	0.48393852	0.16549286	0.048906721	0	0.30166191	8820336	351
77	-40	23	0.48330349	0.15943003	0.044350501	0	0.31291598	1077095	351
78	0	26.75	0.46047619	0.24505645	0.095145509	0	0.19932185	8263017	351
79	-4	26.75	0.46240148	0.23655048	0.093128771	0	0.20791927	20200440	351
80	-8	26.75	0.46241945	0.23171207	0.087263167	0	0.21860531	5901796	351
81	-12	26.75	0.4665252	0.22210102	0.08133211	0	0.23004168	4291729.5	351
82	-16	26.75	0.47017935	0.21165383	0.075661115	0	0.24250573	2113803.2	351
83	-20	26.75	0.47233921	0.20241995	0.071002059	0	0.25423878	2331187.5	351
84	-24	26.75	0.47624931	0.19360365	0.063330628	0	0.26681641	2497880.2	351
85	-28	26.75	0.4804129	0.18247509	0.057337582	0	0.27977443	1746599.9	351
86	-32	26.75	0.48273012	0.17283972	0.052872363	0	0.29155782	1587792.4	351
87	-36	26.75	0.48497012	0.16423793	0.047673378	0	0.30311856	7522543.5	351
88	-40	26.75	0.48281476	0.15956056	0.044273518	0	0.31335118	7077066	351
89	0	30.5	0.46168885	0.24052811	0.093412936	0	0.20437011	10944995	351
90	-4	30.5	0.46287385	0.23300266	0.091541857	0	0.21258162	17401910	351
91	-8	30.5	0.46338707	0.22772592	0.086073056	0	0.22281395	12458614	351
92	-12	30.5	0.46725836	0.21859565	0.079994455	0	0.23415153	8546074	351
93	-16	30.5	0.47067708	0.2087553	0.0748436	0	0.24572402	3003394	351
94	-20	30.5	0.472711	0.19977671	0.070014678	0	0.25749764	3492822.8	351
95	-24	30.5	0.47582626	0.19166708	0.063235283	0	0.26927137	1331344.1	351
96	-28	30.5	0.47954458	0.18188027	0.057608493	0	0.28096667	2660929	351
97	-32	30.5	0.48174721	0.1722742	0.05321338	0	0.2927652	9002862	351
98	-36	30.5	0.48431012	0.16396716	0.048356716	0	0.30336601	45081856	351
99	-40	30.5	0.48247936	0.15832442	0.044413935	0	0.31478226	47620260	351
100	0	34.5	0.4632557	0.23527396	0.091372997	0	0.21009736	12035441	351
101	-4	34.5	0.46347943	0.229008	0.089554146	0	0.21795844	17332794	351
102	-8	34.5	0.46474469	0.22298375	0.084691033	0	0.22758053	18943176	351
103	-12	34.5	0.46824276	0.2144644	0.078502156	0	0.23879069	30443918	351
104	-16	34.5	0.47133347	0.20545003	0.073913604	0	0.24930288	34768004	351
105	-20	34.5	0.47332191	0.19667943	0.068832286	0	0.26116636	34887388	351
106	-24	34.5	0.47536612	0.18935288	0.063225523	0	0.27205545	8526911	351
107	-28	34.5	0.47856563	0.18123606	0.058029961	0	0.28216836	13432162	351
108	-32	34.5	0.48063827	0.17167759	0.05363965	0	0.29404446	28864640	351
109	-36	34.5	0.48332843	0.16383988	0.049400143	0	0.30343154	24408604	351
110	-40	34.5	0.4821468	0.15678161	0.04459938	0	0.3164722	78970528	351
111	0	38.25	0.4647246	0.23034821	0.089460544	0	0.21546666	24010250	351
112	-4	38.25	0.4640471	0.22526301	0.087690674	0	0.22299919	10181902	351
113	-8	38.25	0.46601748	0.21853794	0.083395377	0	0.2320492	6138138	351
114	-12	38.25	0.46916559	0.21059138	0.077103131	0	0.24313989	16417963	351
115	-16	38.25	0.47194889	0.20235133	0.073041745	0	0.25265804	17758480	351
116	-20	38.25	0.47389469	0.19377573	0.067723781	0	0.26460579	16782388	351
117	-24	38.25	0.47493476	0.18718334	0.063216388	0	0.27466553	26007988	351
118	-28	38.25	0.4776479	0.18063211	0.058425091	0	0.28329492	32477784	351
119	-32	38.25	0.47959867	0.17111824	0.054039273	0	0.29524383	19625530	351
120	-36	38.25	0.48240817	0.16372053	0.050378356	0	0.30349296	12009052	351
121	-40	38.25	0.48183501	0.15533522	0.04477324	0	0.31805652	23959670	351
122	0	42	0.4661935	0.22542246	0.087548092	0	0.22083595	1.6067456e+08	351
123	-4	42	0.46461481	0.22151804	0.085827202	0	0.22803995	24441906	351
124	-8	42	0.46729031	0.21409212	0.082099721	0	0.23651786	13133114	351
125	-12	42	0.47008845	0.20671833	0.075704098	0	0.24748911	9711605	351
126	-16	42	0.47256425	0.19925264	0.072169885	0	0.25601321	7911473	351
127	-20	42	0.47446743	0.19087203	0.066615283	0	0.26804525	12853198	351
128	-24	42	0.47450337	0.18501377	0.063207246	0	0.27727562	6472623.5	351
129	-28	42	0.47673014	0.18002816	0.058820225	0	0.2844215	3864473	351
130	-32	42	0.47855905	0.17055891	0.0544389	0	0.29644316	10030791	351
131	-36	42	0.48148784	0.16360119	0.051356573	0	0.30355439	44645172	351
132	-40	42	0.48152325	0.15388882	0.044947099	0	0.31964085	74045456	351
