Repository: jdh10791/combi_tco

# combi_tco
This is a project focused on analysis of triple conducting oxides (TCOs). TCOs are combinatorially synthesized via pulsed laser deposition (PLD) and characterized using high-throughput methods. 

/data: raw data from Meagan Papac, collected at NREL
* /conductivity: DC conductivity data
* /eis: impedance data (ASR)
* /xrd: XRD data

/scripts: python scripts for processing and analysis
* /conductivity: notebooks for DC conductivity analysis
* /eis: notebooks for EIS analysis
* /helpers: supporting modules
** calc_chemfeat.py: chemical featurization for perovskites
** fileload.py: tools for processing and loading data files
** outlier_detect.py: outlier detection algorithm
** pickletools.py: a few simple tools for working with pickles
** plotting.py: convenience functions for plotting ternary data
** predict.py: functions for predicting through Citrination API
** quaternary_plt.py: quaternary plotting module
* /pickles: pickles of python objects for efficiency
* /stats_test: early tests of some python stats functions/packages
* /xrd: notebooks for XRD analysis

File: data/eis/samples/PDAC_COM3_01488/PDAC_COM3_01488_x_mm;y_mm;Ba_at;Zr_at;Y_at;Co_at;Fe_at;ASR;Temp_C;_301C_dry.txt
Point	x_mm	y_mm	Ba_at	Zr_at	Y_at	Co_at	Fe_at	ASR	Temp_C
1	0	0	0.47688219	0.12165565	0.028610701	0.21337107	0.15948039	0	265
2	-4	0	0.47632122	0.12821016	0.029056484	0.19832197	0.16809016	0	265
3	-8	0	0.47908953	0.13003829	0.029220037	0.18551441	0.17613773	0	265
4	-12	0	0.47709009	0.13331713	0.031946033	0.17306508	0.18458164	0	265
5	-16	0	0.4781709	0.1342762	0.033580374	0.16041966	0.19355287	405925.19	265
6	-20	0	0.47731143	0.13748279	0.035737712	0.14877136	0.20069671	290408.81	265
7	-24	0	0.4772605	0.14211963	0.034905616	0.13801651	0.20769773	215949.94	265
8	-28	0	0.47679958	0.14026883	0.035278864	0.13027322	0.2173795	269171.66	265
9	-32	0	0.47703615	0.14228286	0.035225246	0.12265906	0.22279669	449122.09	265
10	-36	0	0.47542655	0.14166537	0.03477047	0.11688907	0.23124853	89390.875	265
11	-40	0	0.47363335	0.13793813	0.036750302	0.11297361	0.23870461	91863.312	265
12	0	3.75	0.47840846	0.12348671	0.029182861	0.21458642	0.15433554	106898.98	265
13	-4	3.75	0.4763667	0.13039306	0.030331843	0.20053102	0.16237739	1582420.2	265
14	-8	3.75	0.47849423	0.13270399	0.030880146	0.18780775	0.17011388	228268.12	265
15	-12	3.75	0.47611409	0.13709141	0.034037814	0.17508212	0.17767456	91879.016	265
16	-16	3.75	0.47660172	0.13876088	0.035798751	0.16224788	0.18659076	171091.14	265
17	-20	3.75	0.47549203	0.14223614	0.037370194	0.1508866	0.19401504	163645.56	265
18	-24	3.75	0.47558582	0.14658991	0.037663426	0.13988149	0.20027934	180760.95	265
19	-28	3.75	0.47575393	0.14568478	0.037890758	0.13197851	0.208692	171157.11	265
20	-32	3.75	0.4758994	0.14721043	0.037683837	0.12468796	0.21451838	160126.98	265
21	-36	3.75	0.47419995	0.14701742	0.037666522	0.11866396	0.22245215	185580.16	265
22	-40	3.75	0.47157633	0.14376961	0.039680637	0.11469129	0.23028213	193333.61	265
23	0	7.5	0.47993472	0.12531777	0.029755022	0.21580179	0.14919069	126072.11	265
24	-4	7.5	0.47641215	0.13257594	0.031607203	0.20274007	0.15666461	131890.34	265
25	-8	7.5	0.4778989	0.1353697	0.032540254	0.19010112	0.16409002	165027.86	265
26	-12	7.5	0.4751381	0.14086568	0.036129594	0.17709914	0.1707675	235855.06	265
27	-16	7.5	0.47503254	0.14324553	0.038017131	0.16407612	0.17962866	192629.89	265
28	-20	7.5	0.47367263	0.14698949	0.039002672	0.15300183	0.18733338	221104.66	265
29	-24	7.5	0.47391117	0.15106018	0.040421233	0.14174648	0.19286095	199132.98	265
30	-28	7.5	0.47470832	0.1511007	0.040502649	0.1336838	0.20000452	194857.28	265
31	-32	7.5	0.47476265	0.15213799	0.040142428	0.12671687	0.20624006	206214.14	265
32	-36	7.5	0.47297335	0.15236948	0.04056257	0.12043884	0.21365577	256036.66	265
33	-40	7.5	0.46951932	0.1496011	0.042610977	0.11640896	0.22185966	209449.98	265
34	0	11.5	0.48156273	0.12727089	0.030365327	0.21709818	0.14370286	239672.11	265
35	-4	11.5	0.47646067	0.13490437	0.03296759	0.20509639	0.15057097	272124.75	265
36	-8	11.5	0.47726393	0.13821311	0.034311038	0.19254734	0.15766457	414533.16	265
37	-12	11.5	0.47409701	0.14489157	0.038360827	0.17925063	0.16339995	309572.53	265
38	-16	11.5	0.47335875	0.14802918	0.040383406	0.16602623	0.17220241	279350.41	265
39	-20	11.5	0.4717319	0.15205973	0.040743984	0.15525809	0.18020628	213785.38	265
40	-24	11.5	0.47212487	0.15582846	0.043362901	0.14373578	0.18494798	262853.91	265
41	-28	11.5	0.473593	0.1568777	0.043288659	0.13550279	0.19073786	268810.38	265
42	-32	11.5	0.47355011	0.15739407	0.042764928	0.12888102	0.19740987	348591.12	265
43	-36	11.5	0.47166497	0.15807834	0.043651689	0.12233206	0.20427294	208237.33	265
44	-40	11.5	0.46732518	0.15582134	0.045736674	0.11824115	0.21287566	225346.44	265
45	0	15.25	0.48286387	0.12921292	0.031040251	0.2179569	0.13892604	623040.62	265
46	-4	15.25	0.47655529	0.13715839	0.034380134	0.20672765	0.14517851	548773.38	265
47	-8	15.25	0.47660235	0.14110751	0.036117293	0.19431496	0.1518579	460526.06	265
48	-12	15.25	0.47314286	0.14874443	0.040472526	0.18082462	0.15681556	399076.5	265
49	-16	15.25	0.47197703	0.15253358	0.042587787	0.16757149	0.16533013	466715	265
50	-20	15.25	0.47001335	0.15692219	0.042710148	0.15697612	0.1733782	361126.06	265
51	-24	15.25	0.4705328	0.16051967	0.046167783	0.14530927	0.17747048	275049.59	265
52	-28	15.25	0.47228307	0.16242293	0.046131693	0.13702981	0.18213253	305205.72	265
53	-32	15.25	0.47221348	0.16248788	0.045526359	0.13065352	0.18911876	158155.62	265
54	-36	15.25	0.47026172	0.16364196	0.046749763	0.12396136	0.19538519	222415.33	265
55	-40	15.25	0.46526873	0.16173738	0.048886575	0.11983184	0.20427546	465803.94	265
56	0	19	0.48270166	0.13187629	0.032383144	0.2164975	0.13654141	667682.69	265
57	-4	19	0.4769693	0.13987483	0.036684409	0.20460333	0.14186814	394552.62	265
58	-8	19	0.47550991	0.14548835	0.038873482	0.19266537	0.14746287	380446.88	265
59	-12	19	0.47233051	0.15310815	0.042713709	0.17951889	0.15232874	290471.66	265
60	-16	19	0.47181371	0.15716608	0.0447012	0.16727743	0.15904158	335302.19	265
61	-20	19	0.46895015	0.16249384	0.046845257	0.15611222	0.16559853	272552	265
62	-24	19	0.4694775	0.16664706	0.049278662	0.14498806	0.16960873	227771.75	265
63	-28	19	0.469255	0.16880853	0.050477132	0.13739812	0.17406121	94605.289	265
64	-32	19	0.46957743	0.16866235	0.050256282	0.13075936	0.18074456	137028.48	265
65	-36	19	0.46771029	0.17058076	0.051160991	0.12464435	0.18590361	373598.19	265
66	-40	19	0.46321625	0.16820307	0.053463645	0.12059713	0.19451991	619679.12	265
67	0	23	0.48252866	0.13471721	0.033815559	0.21494079	0.1339978	701517.62	265
68	-4	23	0.47741085	0.14277238	0.039142296	0.20233738	0.13833708	427319.44	265
69	-8	23	0.47434467	0.15016125	0.041813418	0.19090582	0.14277484	393987.12	265
70	-12	23	0.47146404	0.15776277	0.045104299	0.17812613	0.14754277	296830.25	265
71	-16	23	0.47163948	0.16210744	0.0469555	0.16696377	0.15233381	265935.81	265
72	-20	23	0.46781605	0.16843694	0.051256042	0.15519077	0.15730019	240652.28	265
73	-24	23	0.46835181	0.17318295	0.052596934	0.14464544	0.16122288	68967.383	265
74	-28	23	0.46602505	0.17561987	0.055112273	0.13779099	0.16545181	78158.742	265
75	-32	23	0.4667657	0.17524847	0.055301521	0.13087225	0.17181206	255901.58	265
76	-36	23	0.4649888	0.17798214	0.055866309	0.12537286	0.17578991	583613.69	265
77	-40	23	0.46102691	0.1750998	0.058345851	0.12141345	0.18411398	614872.5	265
78	0	26.75	0.48236641	0.13738059	0.035158448	0.2134814	0.13161315	710345.5	265
79	-4	26.75	0.47782487	0.14548883	0.041446567	0.20021306	0.13502669	451007.03	265
80	-8	26.75	0.47325227	0.15454209	0.044569608	0.18925625	0.1383798	436649.97	265
81	-12	26.75	0.47065172	0.16212647	0.047345478	0.1768204	0.14305595	338600.84	265
82	-16	26.75	0.47147617	0.16673994	0.049068913	0.16666971	0.14604527	342361.34	265
83	-20	26.75	0.46675286	0.17400862	0.055391155	0.15432689	0.14952049	91322.641	265
84	-24	26.75	0.46729651	0.17931032	0.055707816	0.14432423	0.15336113	77726.141	265
85	-28	26.75	0.46299699	0.18200551	0.059457712	0.1381593	0.15738049	208045.69	265
86	-32	26.75	0.46412969	0.18142293	0.060031444	0.13097809	0.16343786	387232.72	265
87	-36	26.75	0.46243739	0.18492092	0.060277537	0.12605584	0.16630831	523734.91	265
88	-40	26.75	0.45897442	0.18156549	0.062922917	0.12217875	0.17435843	757626.5	265
89	0	30.5	0.48217797	0.14080487	0.036492575	0.20933694	0.13118766	823945.5	265
90	-4	30.5	0.47711694	0.14919347	0.042747784	0.19678938	0.13415243	441111.03	265
91	-8	30.5	0.47372761	0.15813929	0.046630275	0.1855862	0.13591662	538877.38	265
92	-12	30.5	0.47023439	0.16586608	0.050066464	0.17357689	0.14025618	468222.97	265
93	-16	30.5	0.46979582	0.17240518	0.052334379	0.16335481	0.14210978	151465.61	265
94	-20	30.5	0.46607253	0.17864178	0.058043271	0.15201372	0.1452287	169944.45	265
95	-24	30.5	0.46609795	0.18402052	0.05927198	0.14266869	0.14794087	378876.06	265
96	-28	30.5	0.46288341	0.18675326	0.061983127	0.13689749	0.15148272	404574.31	265
97	-32	30.5	0.46300849	0.18698673	0.063540876	0.13011722	0.15634668	454085.81	265
98	-36	30.5	0.46204647	0.18932347	0.063196085	0.12545761	0.15997636	543275.62	265
99	-40	30.5	0.45764425	0.18693331	0.066142917	0.12117425	0.16810526	664446.88	265
100	0	34.5	0.48197266	0.1445823	0.037914205	0.20447554	0.13105531	221611.09	265
101	-4	34.5	0.47617772	0.15330726	0.043971144	0.19292422	0.13361967	83311.898	265
102	-8	34.5	0.47449192	0.16184771	0.048714176	0.18133993	0.13360627	81103.359	265
103	-12	34.5	0.46985409	0.16975257	0.053047579	0.16979916	0.1375466	834407	265
104	-16	34.5	0.46775454	0.1786176	0.056006603	0.15932319	0.13829806	226885.83	265
105	-20	34.5	0.46540973	0.18342979	0.060628839	0.14930849	0.14122315	172313.22	265
106	-24	34.5	0.46479595	0.18881217	0.063148141	0.14068383	0.14255992	79243.531	265
107	-28	34.5	0.4632405	0.19154875	0.064378232	0.13528405	0.14554845	77651.375	265
108	-32	34.5	0.46206114	0.19282123	0.067083977	0.12904035	0.14899331	88542.648	265
109	-36	34.5	0.46198404	0.19360331	0.066064239	0.12460926	0.15373915	99208.352	265
110	-40	34.5	0.45634395	0.19247881	0.069354884	0.11981238	0.16200997	4609470.5	265
111	0	38.25	0.48178014	0.14812364	0.039246984	0.199918	0.13093123	176777.42	265
112	-4	38.25	0.47529721	0.15716393	0.045118041	0.18930063	0.13312019	92984.859	265
113	-8	38.25	0.47520849	0.16532435	0.050667834	0.17735904	0.13144028	607238.44	265
114	-12	38.25	0.46949753	0.17339617	0.055842381	0.16625755	0.13500638	188903.97	265
115	-16	38.25	0.46584085	0.18444172	0.059449311	0.15554355	0.13472459	139172.55	265
116	-20	38.25	0.46478832	0.18791856	0.063052803	0.14677234	0.13746797	117495.56	265
117	-24	38.25	0.46357533	0.19330433	0.066782042	0.13882303	0.13751526	130159.33	265
118	-28	38.25	0.46357533	0.1960445	0.066623643	0.13377146	0.13998507	156005.2	265
119	-32	38.25	0.46117303	0.19829108	0.07040564	0.12803075	0.14209953	154220.78	265
120	-36	38.25	0.46192551	0.19761565	0.068753146	0.12381393	0.14789176	184257.55	265
121	-40	38.25	0.45512491	0.19767773	0.072366111	0.1185356	0.15629563	233703.08	265
122	0	42	0.48158765	0.151665	0.040579762	0.19536045	0.13080713	252709.72	265
123	-4	42	0.4744167	0.16102061	0.046264939	0.18567705	0.13262072	700983.56	265
124	-8	42	0.47592503	0.16880098	0.052621499	0.17337818	0.12927432	249253.97	265
125	-12	42	0.46914098	0.17703976	0.058637179	0.16271593	0.13246617	155728.75	265
126	-16	42	0.46392712	0.19026586	0.06289202	0.1517639	0.1311511	202334.28	265
127	-20	42	0.46416691	0.19240734	0.065476775	0.14423621	0.13371277	225692.02	265
128	-24	42	0.46235475	0.19779649	0.070415944	0.13696222	0.13247061	192579.62	265
129	-28	42	0.46391013	0.20054027	0.068869054	0.13225885	0.13442168	192670.73	265
130	-32	42	0.46028486	0.20376092	0.073727302	0.12702116	0.13520575	1922340.5	265
131	-36	42	0.46186697	0.20162801	0.071442038	0.1230186	0.14204437	1011687.1	265
132	-40	42	0.45390588	0.20287664	0.07537733	0.11725885	0.1505813	977977.81	265

File: data/eis/samples/PDAC_COM3_01488/PDAC_COM3_01488_x_mm;y_mm;Ba_at;Zr_at;Y_at;Co_at;Fe_at;ASR;Temp_C;_301C_wet.txt
Point	x_mm	y_mm	Ba_at	Zr_at	Y_at	Co_at	Fe_at	ASR	Temp_C
1	0	0	0.47688219	0.12165565	0.028610701	0.21337107	0.15948039	425842.88	265
2	-4	0	0.47632122	0.12821016	0.029056484	0.19832197	0.16809016	251672.98	265
3	-8	0	0.47908953	0.13003829	0.029220037	0.18551441	0.17613773	242782.28	265
4	-12	0	0.47709009	0.13331713	0.031946033	0.17306508	0.18458164	169532.91	265
5	-16	0	0.4781709	0.1342762	0.033580374	0.16041966	0.19355287	126998.88	265
6	-20	0	0.47731143	0.13748279	0.035737712	0.14877136	0.20069671	84460.148	265
7	-24	0	0.4772605	0.14211963	0.034905616	0.13801651	0.20769773	76576.32	265
8	-28	0	0.47679958	0.14026883	0.035278864	0.13027322	0.2173795	83426.562	265
9	-32	0	0.47703615	0.14228286	0.035225246	0.12265906	0.22279669	134158.58	265
10	-36	0	0.47542655	0.14166537	0.03477047	0.11688907	0.23124853	233143.88	265
11	-40	0	0.47363335	0.13793813	0.036750302	0.11297361	0.23870461	217250.56	265
12	0	3.75	0.47840846	0.12348671	0.029182861	0.21458642	0.15433554	806132.69	265
13	-4	3.75	0.4763667	0.13039306	0.030331843	0.20053102	0.16237739	593792.44	265
14	-8	3.75	0.47849423	0.13270399	0.030880146	0.18780775	0.17011388	1460212.2	265
15	-12	3.75	0.47611409	0.13709141	0.034037814	0.17508212	0.17767456	666960.12	265
16	-16	3.75	0.47660172	0.13876088	0.035798751	0.16224788	0.18659076	226885.83	265
17	-20	3.75	0.47549203	0.14223614	0.037370194	0.1508866	0.19401504	262511.47	265
18	-24	3.75	0.47558582	0.14658991	0.037663426	0.13988149	0.20027934	248751.31	265
19	-28	3.75	0.47575393	0.14568478	0.037890758	0.13197851	0.208692	240762.23	265
20	-32	3.75	0.4758994	0.14721043	0.037683837	0.12468796	0.21451838	202004.41	265
21	-36	3.75	0.47419995	0.14701742	0.037666522	0.11866396	0.22245215	289749.09	265
22	-40	3.75	0.47157633	0.14376961	0.039680637	0.11469129	0.23028213	339103.5	265
23	0	7.5	0.47993472	0.12531777	0.029755022	0.21580179	0.14919069	2701267	265
24	-4	7.5	0.47641215	0.13257594	0.031607203	0.20274007	0.15666461	1200088.4	265
25	-8	7.5	0.4778989	0.1353697	0.032540254	0.19010112	0.16409002	598913.25	265
26	-12	7.5	0.4751381	0.14086568	0.036129594	0.17709914	0.1707675	183906.27	265
27	-16	7.5	0.47503254	0.14324553	0.038017131	0.16407612	0.17962866	174392.95	265
28	-20	7.5	0.47367263	0.14698949	0.039002672	0.15300183	0.18733338	162649.67	265
29	-24	7.5	0.47391117	0.15106018	0.040421233	0.14174648	0.19286095	121570.21	265
30	-28	7.5	0.47470832	0.1511007	0.040502649	0.1336838	0.20000452	151374.5	265
31	-32	7.5	0.47476265	0.15213799	0.040142428	0.12671687	0.20624006	189994.09	265
32	-36	7.5	0.47297335	0.15236948	0.04056257	0.12043884	0.21365577	199531.97	265
33	-40	7.5	0.46951932	0.1496011	0.042610977	0.11640896	0.22185966	2738589.2	265
34	0	11.5	0.48156273	0.12727089	0.030365327	0.21709818	0.14370286	661242.44	265
35	-4	11.5	0.47646067	0.13490437	0.03296759	0.20509639	0.15057097	256715.25	265
36	-8	11.5	0.47726393	0.13821311	0.034311038	0.19254734	0.15766457	173566.7	265
37	-12	11.5	0.47409701	0.14489157	0.038360827	0.17925063	0.16339995	155709.89	265
38	-16	11.5	0.47335875	0.14802918	0.040383406	0.16602623	0.17220241	155546.53	265
39	-20	11.5	0.4717319	0.15205973	0.040743984	0.15525809	0.18020628	156803.17	265
40	-24	11.5	0.47212487	0.15582846	0.043362901	0.14373578	0.18494798	98413.531	265
41	-28	11.5	0.473593	0.1568777	0.043288659	0.13550279	0.19073786	139178.84	265
42	-32	11.5	0.47355011	0.15739407	0.042764928	0.12888102	0.19740987	164223.61	265
43	-36	11.5	0.47166497	0.15807834	0.043651689	0.12233206	0.20427294	3014641	265
44	-40	11.5	0.46732518	0.15582134	0.045736674	0.11824115	0.21287566	794068.94	265
45	0	15.25	0.48286387	0.12921292	0.031040251	0.2179569	0.13892604	350790.25	265
46	-4	15.25	0.47655529	0.13715839	0.034380134	0.20672765	0.14517851	170472.23	265
47	-8	15.25	0.47660235	0.14110751	0.036117293	0.19431496	0.1518579	150918.97	265
48	-12	15.25	0.47314286	0.14874443	0.040472526	0.18082462	0.15681556	125550.61	265
49	-16	15.25	0.47197703	0.15253358	0.042587787	0.16757149	0.16533013	137579.77	265
50	-20	15.25	0.47001335	0.15692219	0.042710148	0.15697612	0.1733782	126172.64	265
51	-24	15.25	0.4705328	0.16051967	0.046167783	0.14530927	0.17747048	110741.14	265
52	-28	15.25	0.47228307	0.16242293	0.046131693	0.13702981	0.18213253	126345.43	265
53	-32	15.25	0.47221348	0.16248788	0.045526359	0.13065352	0.18911876	2302379	265
54	-36	15.25	0.47026172	0.16364196	0.046749763	0.12396136	0.19538519	558920.75	265
55	-40	15.25	0.46526873	0.16173738	0.048886575	0.11983184	0.20427546	285256.62	265
56	0	19	0.48270166	0.13187629	0.032383144	0.2164975	0.13654141	198925.64	265
57	-4	19	0.4769693	0.13987483	0.036684409	0.20460333	0.14186814	80229.992	265
58	-8	19	0.47550991	0.14548835	0.038873482	0.19266537	0.14746287	116923.8	265
59	-12	19	0.47233051	0.15310815	0.042713709	0.17951889	0.15232874	115469.23	265
60	-16	19	0.47181371	0.15716608	0.0447012	0.16727743	0.15904158	128669.99	265
61	-20	19	0.46895015	0.16249384	0.046845257	0.15611222	0.16559853	92771.234	265
62	-24	19	0.4694775	0.16664706	0.049278662	0.14498806	0.16960873	78712.602	265
63	-28	19	0.469255	0.16880853	0.050477132	0.13739812	0.17406121	1905658.8	265
64	-32	19	0.46957743	0.16866235	0.050256282	0.13075936	0.18074456	436838.47	265
65	-36	19	0.46771029	0.17058076	0.051160991	0.12464435	0.18590361	326882.72	265
66	-40	19	0.46321625	0.16820307	0.053463645	0.12059713	0.19451991	191687.42	265
67	0	23	0.48252866	0.13471721	0.033815559	0.21494079	0.1339978	217712.38	265
68	-4	23	0.47741085	0.14277238	0.039142296	0.20233738	0.13833708	152715.95	265
69	-8	23	0.47434467	0.15016125	0.041813418	0.19090582	0.14277484	88640.039	265
70	-12	23	0.47146404	0.15776277	0.045104299	0.17812613	0.14754277	109453.09	265
71	-16	23	0.47163948	0.16210744	0.0469555	0.16696377	0.15233381	99137.352	265
72	-20	23	0.46781605	0.16843694	0.051256042	0.15519077	0.15730019	84908.766	265
73	-24	23	0.46835181	0.17318295	0.052596934	0.14464544	0.16122288	2384845.8	265
74	-28	23	0.46602505	0.17561987	0.055112273	0.13779099	0.16545181	629700.81	265
75	-32	23	0.4667657	0.17524847	0.055301521	0.13087225	0.17181206	280826.97	265
76	-36	23	0.4649888	0.17798214	0.055866309	0.12537286	0.17578991	175040.12	265
77	-40	23	0.46102691	0.1750998	0.058345851	0.12141345	0.18411398	177248.66	265
78	0	26.75	0.48236641	0.13738059	0.035158448	0.2134814	0.13161315	192799.55	265
79	-4	26.75	0.47782487	0.14548883	0.041446567	0.20021306	0.13502669	171518.39	265
80	-8	26.75	0.47325227	0.15454209	0.044569608	0.18925625	0.1383798	133517.69	265
81	-12	26.75	0.47065172	0.16212647	0.047345478	0.1768204	0.14305595	182243.8	265
82	-16	26.75	0.47147617	0.16673994	0.049068913	0.16666971	0.14604527	110817.8	265
83	-20	26.75	0.46675286	0.17400862	0.055391155	0.15432689	0.14952049	2975716.5	265
84	-24	26.75	0.46729651	0.17931032	0.055707816	0.14432423	0.15336113	662970.31	265
85	-28	26.75	0.46299699	0.18200551	0.059457712	0.1381593	0.15738049	271747.75	265
86	-32	26.75	0.46412969	0.18142293	0.060031444	0.13097809	0.16343786	107335.66	265
87	-36	26.75	0.46243739	0.18492092	0.060277537	0.12605584	0.16630831	139644	265
88	-40	26.75	0.45897442	0.18156549	0.062922917	0.12217875	0.17435843	175872.64	265
89	0	30.5	0.48217797	0.14080487	0.036492575	0.20933694	0.13118766	208161.92	265
90	-4	30.5	0.47711694	0.14919347	0.042747784	0.19678938	0.13415243	153369.41	265
91	-8	30.5	0.47372761	0.15813929	0.046630275	0.1855862	0.13591662	157117.33	265
92	-12	30.5	0.47023439	0.16586608	0.050066464	0.17357689	0.14025618	145122.73	265
93	-16	30.5	0.46979582	0.17240518	0.052334379	0.16335481	0.14210978	3134367	265
94	-20	30.5	0.46607253	0.17864178	0.058043271	0.15201372	0.1452287	642769.88	265
95	-24	30.5	0.46609795	0.18402052	0.05927198	0.14266869	0.14794087	9994412	265
96	-28	30.5	0.46288341	0.18675326	0.061983127	0.13689749	0.15148272	104253.75	265
97	-32	30.5	0.46300849	0.18698673	0.063540876	0.13011722	0.15634668	100179.11	265
98	-36	30.5	0.46204647	0.18932347	0.063196085	0.12545761	0.15997636	130071.36	265
99	-40	30.5	0.45764425	0.18693331	0.066142917	0.12117425	0.16810526	161207.69	265
100	0	34.5	0.48197266	0.1445823	0.037914205	0.20447554	0.13105531	0	265
101	-4	34.5	0.47617772	0.15330726	0.043971144	0.19292422	0.13361967	206528.3	265
102	-8	34.5	0.47449192	0.16184771	0.048714176	0.18133993	0.13360627	214011.58	265
103	-12	34.5	0.46985409	0.16975257	0.053047579	0.16979916	0.1375466	3137602.8	265
104	-16	34.5	0.46775454	0.1786176	0.056006603	0.15932319	0.13829806	750212.31	265
105	-20	34.5	0.46540973	0.18342979	0.060628839	0.14930849	0.14122315	361722.97	265
106	-24	34.5	0.46479595	0.18881217	0.063148141	0.14068383	0.14255992	220822.55	265
107	-28	34.5	0.4632405	0.19154875	0.064378232	0.13528405	0.14554845	195601.84	265
108	-32	34.5	0.46206114	0.19282123	0.067083977	0.12904035	0.14899331	185545.61	265
109	-36	34.5	0.46198404	0.19360331	0.066064239	0.12460926	0.15373915	200351.94	265
110	-40	34.5	0.45634395	0.19247881	0.069354884	0.11981238	0.16200997	269580.06	265
111	0	38.25	0.48178014	0.14812364	0.039246984	0.199918	0.13093123	340360.16	265
112	-4	38.25	0.47529721	0.15716393	0.045118041	0.18930063	0.13312019	180201.75	265
113	-8	38.25	0.47520849	0.16532435	0.050667834	0.17735904	0.13144028	2999906.8	265
114	-12	38.25	0.46949753	0.17339617	0.055842381	0.16625755	0.13500638	629386.69	265
115	-16	38.25	0.46584085	0.18444172	0.059449311	0.15554355	0.13472459	306462.38	265
116	-20	38.25	0.46478832	0.18791856	0.063052803	0.14677234	0.13746797	253872.11	265
117	-24	38.25	0.46357533	0.19330433	0.066782042	0.13882303	0.13751526	290157.5	265
118	-28	38.25	0.46357533	0.1960445	0.066623643	0.13377146	0.13998507	305268.56	265
119	-32	38.25	0.46117303	0.19829108	0.07040564	0.12803075	0.14209953	287675.62	265
120	-36	38.25	0.46192551	0.19761565	0.068753146	0.12381393	0.14789176	365335.81	265
121	-40	38.25	0.45512491	0.19767773	0.072366111	0.1185356	0.15629563	432377.41	265
122	0	42	0.48158765	0.151665	0.040579762	0.19536045	0.13080713	445226.5	265
123	-4	42	0.4744167	0.16102061	0.046264939	0.18567705	0.13262072	2899690	265
124	-8	42	0.47592503	0.16880098	0.052621499	0.17337818	0.12927432	827746.81	265
125	-12	42	0.46914098	0.17703976	0.058637179	0.16271593	0.13246617	468003.06	265
126	-16	42	0.46392712	0.19026586	0.06289202	0.1517639	0.1311511	354717.22	265
127	-20	42	0.46416691	0.19240734	0.065476775	0.14423621	0.13371277	314253.5	265
128	-24	42	0.46235475	0.19779649	0.070415944	0.13696222	0.13247061	360874.75	265
129	-28	42	0.46391013	0.20054027	0.068869054	0.13225885	0.13442168	348653.94	265
130	-32	42	0.46028486	0.20376092	0.073727302	0.12702116	0.13520575	3113475.5	265
131	-36	42	0.46186697	0.20162801	0.071442038	0.1230186	0.14204437	446514.56	265
132	-40	42	0.45390588	0.20287664	0.07537733	0.11725885	0.1505813	530018.12	265

File: data/eis/samples/PDAC_COM3_01488/PDAC_COM3_01488_x_mm;y_mm;Ba_at;Zr_at;Y_at;Co_at;Fe_at;ASR;Temp_C;_401C_dry.txt
Point	x_mm	y_mm	Ba_at	Zr_at	Y_at	Co_at	Fe_at	ASR	Temp_C
1	0	0	0.47688219	0.12165565	0.028610701	0.21337107	0.15948039	208589.19	351
2	-4	0	0.47632122	0.12821016	0.029056484	0.19832197	0.16809016	275863.25	351
3	-8	0	0.47908953	0.13003829	0.029220037	0.18551441	0.17613773	636612.31	351
4	-12	0	0.47709009	0.13331713	0.031946033	0.17306508	0.18458164	609092	351
5	-16	0	0.4781709	0.1342762	0.033580374	0.16041966	0.19355287	524206.16	351
6	-20	0	0.47731143	0.13748279	0.035737712	0.14877136	0.20069671	383431.38	351
7	-24	0	0.4772605	0.14211963	0.034905616	0.13801651	0.20769773	237315.91	351
8	-28	0	0.47679958	0.14026883	0.035278864	0.13027322	0.2173795	250344.09	351
9	-32	0	0.47703615	0.14228286	0.035225246	0.12265906	0.22279669	463950.41	351
10	-36	0	0.47542655	0.14166537	0.03477047	0.11688907	0.23124853	283403.06	351
11	-40	0	0.47363335	0.13793813	0.036750302	0.11297361	0.23870461	115579.2	351
12	0	3.75	0.47840846	0.12348671	0.029182861	0.21458642	0.15433554	120555.48	351
13	-4	3.75	0.4763667	0.13039306	0.030331843	0.20053102	0.16237739	744840.19	351
14	-8	3.75	0.47849423	0.13270399	0.030880146	0.18780775	0.17011388	668562.31	351
15	-12	3.75	0.47611409	0.13709141	0.034037814	0.17508212	0.17767456	822783.12	351
16	-16	3.75	0.47660172	0.13876088	0.035798751	0.16224788	0.18659076	897867.19	351
17	-20	3.75	0.47549203	0.14223614	0.037370194	0.1508866	0.19401504	596022.94	351
18	-24	3.75	0.47558582	0.14658991	0.037663426	0.13988149	0.20027934	720430	351
19	-28	3.75	0.47575393	0.14568478	0.037890758	0.13197851	0.208692	612861.88	351
20	-32	3.75	0.4758994	0.14721043	0.037683837	0.12468796	0.21451838	722849.06	351
21	-36	3.75	0.47419995	0.14701742	0.037666522	0.11866396	0.22245215	854827.38	351
22	-40	3.75	0.47157633	0.14376961	0.039680637	0.11469129	0.23028213	730954.38	351
23	0	7.5	0.47993472	0.12531777	0.029755022	0.21580179	0.14919069	913261	351
24	-4	7.5	0.47641215	0.13257594	0.031607203	0.20274007	0.15666461	311331.84	351
25	-8	7.5	0.4778989	0.1353697	0.032540254	0.19010112	0.16409002	127642.91	351
26	-12	7.5	0.4751381	0.14086568	0.036129594	0.17709914	0.1707675	99754.992	351
27	-16	7.5	0.47503254	0.14324553	0.038017131	0.16407612	0.17962866	85168.578	351
28	-20	7.5	0.47367263	0.14698949	0.039002672	0.15300183	0.18733338	76681.781	351
29	-24	7.5	0.47391117	0.15106018	0.040421233	0.14174648	0.19286095	83195.656	351
30	-28	7.5	0.47470832	0.1511007	0.040502649	0.1336838	0.20000452	76644.18	351
31	-32	7.5	0.47476265	0.15213799	0.040142428	0.12671687	0.20624006	89749.016	351
32	-36	7.5	0.47297335	0.15236948	0.04056257	0.12043884	0.21365577	98693.133	351
33	-40	7.5	0.46951932	0.1496011	0.042610977	0.11640896	0.22185966	724451.25	351
34	0	11.5	0.48156273	0.12727089	0.030365327	0.21709818	0.14370286	242710.03	351
35	-4	11.5	0.47646067	0.13490437	0.03296759	0.20509639	0.15057097	117285.08	351
36	-8	11.5	0.47726393	0.13821311	0.034311038	0.19254734	0.15766457	147548.05	351
37	-12	11.5	0.47409701	0.14489157	0.038360827	0.17925063	0.16339995	124356.8	351
38	-16	11.5	0.47335875	0.14802918	0.040383406	0.16602623	0.17220241	304640.25	351
39	-20	11.5	0.4717319	0.15205973	0.040743984	0.15525809	0.18020628	98046.484	351
40	-24	11.5	0.47212487	0.15582846	0.043362901	0.14373578	0.18494798	108775.91	351
41	-28	11.5	0.473593	0.1568777	0.043288659	0.13550279	0.19073786	109842.65	351
42	-32	11.5	0.47355011	0.15739407	0.042764928	0.12888102	0.19740987	125742.24	351
43	-36	11.5	0.47166497	0.15807834	0.043651689	0.12233206	0.20427294	73170.203	351
44	-40	11.5	0.46732518	0.15582134	0.045736674	0.11824115	0.21287566	89494.547	351
45	0	15.25	0.48286387	0.12921292	0.031040251	0.2179569	0.13892604	215010.59	351
46	-4	15.25	0.47655529	0.13715839	0.034380134	0.20672765	0.14517851	213179.05	351
47	-8	15.25	0.47660235	0.14110751	0.036117293	0.19431496	0.1518579	155807.28	351
48	-12	15.25	0.47314286	0.14874443	0.040472526	0.18082462	0.15681556	162970.12	351
49	-16	15.25	0.47197703	0.15253358	0.042587787	0.16757149	0.16533013	137476.09	351
50	-20	15.25	0.47001335	0.15692219	0.042710148	0.15697612	0.1733782	117746.89	351
51	-24	15.25	0.4705328	0.16051967	0.046167783	0.14530927	0.17747048	111872.12	351
52	-28	15.25	0.47228307	0.16242293	0.046131693	0.13702981	0.18213253	138987.2	351
53	-32	15.25	0.47221348	0.16248788	0.045526359	0.13065352	0.18911876	257610.59	351
54	-36	15.25	0.47026172	0.16364196	0.046749763	0.12396136	0.19538519	77657.031	351
55	-40	15.25	0.46526873	0.16173738	0.048886575	0.11983184	0.20427546	184631.41	351
56	0	19	0.48270166	0.13187629	0.032383144	0.2164975	0.13654141	222864.58	351
57	-4	19	0.4769693	0.13987483	0.036684409	0.20460333	0.14186814	191247.59	351
58	-8	19	0.47550991	0.14548835	0.038873482	0.19266537	0.14746287	116908.09	351
59	-12	19	0.47233051	0.15310815	0.042713709	0.17951889	0.15232874	584430.5	351
60	-16	19	0.47181371	0.15716608	0.0447012	0.16727743	0.15904158	127734.02	351
61	-20	19	0.46895015	0.16249384	0.046845257	0.15611222	0.16559853	110998.75	351
62	-24	19	0.4694775	0.16664706	0.049278662	0.14498806	0.16960873	81370.391	351
63	-28	19	0.469255	0.16880853	0.050477132	0.13739812	0.17406121	73890.258	351
64	-32	19	0.46957743	0.16866235	0.050256282	0.13075936	0.18074456	51372.895	351
65	-36	19	0.46771029	0.17058076	0.051160991	0.12464435	0.18590361	124997.69	351
66	-40	19	0.46321625	0.16820307	0.053463645	0.12059713	0.19451991	239169.45	351
67	0	23	0.48252866	0.13471721	0.033815559	0.21494079	0.1339978	255317.23	351
68	-4	23	0.47741085	0.14277238	0.039142296	0.20233738	0.13833708	183726.62	351
69	-8	23	0.47434467	0.15016125	0.041813418	0.19090582	0.14277484	122487.55	351
70	-12	23	0.47146404	0.15776277	0.045104299	0.17812613	0.14754277	102196.01	351
71	-16	23	0.47163948	0.16210744	0.0469555	0.16696377	0.15233381	87170.898	351
72	-20	23	0.46781605	0.16843694	0.051256042	0.15519077	0.15730019	71188.492	351
73	-24	23	0.46835181	0.17318295	0.052596934	0.14464544	0.16122288	201297.55	351
74	-28	23	0.46602505	0.17561987	0.055112273	0.13779099	0.16545181	160114.41	351
75	-32	23	0.4667657	0.17524847	0.055301521	0.13087225	0.17181206	86412.336	351
76	-36	23	0.4649888	0.17798214	0.055866309	0.12537286	0.17578991	170619.89	351
77	-40	23	0.46102691	0.1750998	0.058345851	0.12141345	0.18411398	205146	351
78	0	26.75	0.48236641	0.13738059	0.035158448	0.2134814	0.13161315	233278.97	351
79	-4	26.75	0.47782487	0.14548883	0.041446567	0.20021306	0.13502669	186296.44	351
80	-8	26.75	0.47325227	0.15454209	0.044569608	0.18925625	0.1383798	150545.12	351
81	-12	26.75	0.47065172	0.16212647	0.047345478	0.1768204	0.14305595	117734.33	351
82	-16	26.75	0.47147617	0.16673994	0.049068913	0.16666971	0.14604527	115472.38	351
83	-20	26.75	0.46675286	0.17400862	0.055391155	0.15432689	0.14952049	30135.355	351
84	-24	26.75	0.46729651	0.17931032	0.055707816	0.14432423	0.15336113	27105.596	351
85	-28	26.75	0.46299699	0.18200551	0.059457712	0.1381593	0.15738049	97844.906	351
86	-32	26.75	0.46412969	0.18142293	0.060031444	0.13097809	0.16343786	112487.23	351
87	-36	26.75	0.46243739	0.18492092	0.060277537	0.12605584	0.16630831	176183.66	351
88	-40	26.75	0.45897442	0.18156549	0.062922917	0.12217875	0.17435843	227576.97	351
89	0	30.5	0.48217797	0.14080487	0.036492575	0.20933694	0.13118766	268606.16	351
90	-4	30.5	0.47711694	0.14919347	0.042747784	0.19678938	0.13415243	180600.73	351
91	-8	30.5	0.47372761	0.15813929	0.046630275	0.1855862	0.13591662	173635.83	351
92	-12	30.5	0.47023439	0.16586608	0.050066464	0.17357689	0.14025618	150937.81	351
93	-16	30.5	0.46979582	0.17240518	0.052334379	0.16335481	0.14210978	45225.738	351
94	-20	30.5	0.46607253	0.17864178	0.058043271	0.15201372	0.1452287	50747.215	351
95	-24	30.5	0.46609795	0.18402052	0.05927198	0.14266869	0.14794087	125192.47	351
96	-28	30.5	0.46288341	0.18675326	0.061983127	0.13689749	0.15148272	125952.73	351
97	-32	30.5	0.46300849	0.18698673	0.063540876	0.13011722	0.15634668	146187.73	351
98	-36	30.5	0.46204647	0.18932347	0.063196085	0.12545761	0.15997636	161732.33	351
99	-40	30.5	0.45764425	0.18693331	0.066142917	0.12117425	0.16810526	209795.56	351
100	0	34.5	0.48197266	0.1445823	0.037914205	0.20447554	0.13105531	645283.12	351
101	-4	34.5	0.47617772	0.15330726	0.043971144	0.19292422	0.13361967	700449.5	351
102	-8	34.5	0.47449192	0.16184771	0.048714176	0.18133993	0.13360627	747604.81	351
103	-12	34.5	0.46985409	0.16975257	0.053047579	0.16979916	0.1375466	647545.06	351
104	-16	34.5	0.46775454	0.1786176	0.056006603	0.15932319	0.13829806	636172.5	351
105	-20	34.5	0.46540973	0.18342979	0.060628839	0.14930849	0.14122315	657189.75	351
106	-24	34.5	0.46479595	0.18881217	0.063148141	0.14068383	0.14255992	731048.62	351
107	-28	34.5	0.4632405	0.19154875	0.064378232	0.13528405	0.14554845	832647.69	351
108	-32	34.5	0.46206114	0.19282123	0.067083977	0.12904035	0.14899331	841946.81	351
109	-36	34.5	0.46198404	0.19360331	0.066064239	0.12460926	0.15373915	1034840.6	351
110	-40	34.5	0.45634395	0.19247881	0.069354884	0.11981238	0.16200997	1389526.4	351
111	0	38.25	0.48178014	0.14812364	0.039246984	0.199918	0.13093123	746348.19	351
112	-4	38.25	0.47529721	0.15716393	0.045118041	0.18930063	0.13312019	771889.31	351
113	-8	38.25	0.47520849	0.16532435	0.050667834	0.17735904	0.13144028	1172442.4	351
114	-12	38.25	0.46949753	0.17339617	0.055842381	0.16625755	0.13500638	1187396.4	351
115	-16	38.25	0.46584085	0.18444172	0.059449311	0.15554355	0.13472459	974050.81	351
116	-20	38.25	0.46478832	0.18791856	0.063052803	0.14677234	0.13746797	1292451.2	351
117	-24	38.25	0.46357533	0.19330433	0.066782042	0.13882303	0.13751526	1434765.4	351
118	-28	38.25	0.46357533	0.1960445	0.066623643	0.13377146	0.13998507	1290566.2	351
119	-32	38.25	0.46117303	0.19829108	0.07040564	0.12803075	0.14209953	1426220.2	351
120	-36	38.25	0.46192551	0.19761565	0.068753146	0.12381393	0.14789176	1535610.5	351
121	-40	38.25	0.45512491	0.19767773	0.072366111	0.1185356	0.15629563	2259747.5	351
122	0	42	0.48158765	0.151665	0.040579762	0.19536045	0.13080713	817128.25	351
123	-4	42	0.4744167	0.16102061	0.046264939	0.18567705	0.13262072	1010650.4	351
124	-8	42	0.47592503	0.16880098	0.052621499	0.17337818	0.12927432	1315447.6	351
125	-12	42	0.46914098	0.17703976	0.058637179	0.16271593	0.13246617	1742955.6	351
126	-16	42	0.46392712	0.19026586	0.06289202	0.1517639	0.1311511	1618548.5	351
127	-20	42	0.46416691	0.19240734	0.065476775	0.14423621	0.13371277	1588703.4	351
128	-24	42	0.46235475	0.19779649	0.070415944	0.13696222	0.13247061	1801326.4	351
129	-28	42	0.46391013	0.20054027	0.068869054	0.13225885	0.13442168	2169301.2	351
130	-32	42	0.46028486	0.20376092	0.073727302	0.12702116	0.13520575	2024882.1	351
131	-36	42	0.46186697	0.20162801	0.071442038	0.1230186	0.14204437	1932079.5	351
132	-40	42	0.45390588	0.20287664	0.07537733	0.11725885	0.1505813	2222237	351
