Repository: jdh10791/combi_tco

# combi_tco
This is a project focused on analysis of triple conducting oxides (TCOs). TCOs are combinatorially synthesized via pulsed laser deposition (PLD) and characterized using high-throughput methods. 

/data: raw data from Meagan Papac, collected at NREL
* /conductivity: DC conductivity data
* /eis: impedance data (ASR)
* /xrd: XRD data

/scripts: python scripts for processing and analysis
* /conductivity: notebooks for DC conductivity analysis
* /eis: notebooks for EIS analysis
* /helpers: supporting modules
** calc_chemfeat.py: chemical featurization for perovskites
** fileload.py: tools for processing and loading data files
** outlier_detect.py: outlier detection algorithm
** pickletools.py: a few simple tools for working with pickles
** plotting.py: convenience functions for plotting ternary data
** predict.py: functions for predicting through Citrination API
** quaternary_plt.py: quaternary plotting module
* /pickles: pickles of python objects for efficiency
* /stats_test: early tests of some python stats functions/packages
* /xrd: notebooks for XRD analysis

File: data/eis/samples/PDAC_COM3_01533/PDAC_COM3_01533_x_mm;y_mm;Ba_at;Zr_at;Y_at;Co_at;Fe_at;ASR;Temp_C;_400C_wet.txt
Point	x_mm	y_mm	Ba_at	Zr_at	Y_at	Co_at	Fe_at	ASR	Temp_C
1	0	0	0.46966785	0.23736179	0.09117493	0	0.20179544	4.5762166e+09	351
2	-4	0	0.47035336	0.23257343	0.085492887	0	0.21158032	70837576	351
3	-8	0	0.46887282	0.22510794	0.083568245	0	0.222451	61421276	351
4	-12	0	0.47393173	0.2156321	0.079430483	0	0.23100567	42411188	351
5	-16	0	0.47665226	0.20804903	0.072668925	0	0.2426298	31490696	351
6	-20	0	0.47633082	0.20065185	0.066631868	0	0.25638545	38861500	351
7	-24	0	0.47636604	0.19299874	0.06364093	0	0.2669943	29637786	351
8	-28	0	0.48156089	0.182381	0.059894737	0	0.27616337	21360002	351
9	-32	0	0.48045537	0.17410852	0.054510064	0	0.29092607	14888950	351
10	-36	0	0.4809612	0.16781773	0.047109906	0	0.30411118	39147388	351
11	-40	0	0.47825792	0.15864307	0.04515031	0	0.31794867	64861320	351
12	0	3.75	0.46769935	0.24090065	0.092642777	0	0.19875723	24058316	351
13	-4	3.75	0.46845144	0.23542826	0.08726275	0	0.20885757	37061368	351
14	-8	3.75	0.46805874	0.2275992	0.084917724	0	0.21942434	39722612	351
15	-12	3.75	0.47245535	0.21818432	0.080677636	0	0.22868268	26200882	351
16	-16	3.75	0.47522387	0.21026504	0.073807344	0	0.24070373	31064068	351
17	-20	3.75	0.47607642	0.20187443	0.067905746	0	0.25414339	38305440	351
18	-24	3.75	0.47663629	0.19349594	0.06409549	0	0.26577228	30366634	351
19	-28	3.75	0.48171401	0.18284057	0.05968114	0	0.27576426	5598946.5	351
20	-32	3.75	0.48153341	0.17427856	0.05412617	0	0.29006186	23429998	351
21	-36	3.75	0.48114112	0.16792856	0.048256557	0	0.30267376	11461356	351
22	-40	3.75	0.47981405	0.15877014	0.044990018	0	0.31642577	5641358	351
23	0	7.5	0.46573088	0.2444395	0.094110601	0	0.195719	16871610	351
24	-4	7.5	0.46654949	0.23828308	0.089032613	0	0.2061348	39626164	351
25	-8	7.5	0.46724468	0.23009044	0.086267203	0	0.21639767	50719756	351
26	-12	7.5	0.47097898	0.22073655	0.081924781	0	0.2263597	44378136	351
27	-16	7.5	0.4737955	0.21248105	0.074945763	0	0.23877767	22236192	351
28	-20	7.5	0.47582206	0.20309699	0.069179617	0	0.25190133	27347564	351
29	-24	7.5	0.47690654	0.19399315	0.06455005	0	0.26455027	10827813	351
30	-28	7.5	0.48186716	0.18330017	0.059467543	0	0.27536511	12950902	351
31	-32	7.5	0.48261148	0.17444861	0.053742282	0	0.28919765	12676326	351
32	-36	7.5	0.48132107	0.1680394	0.049403209	0	0.30123633	10941225	351
33	-40	7.5	0.48137018	0.15889721	0.044829737	0	0.31490287	3035092.8	351
34	0	11.5	0.46363118	0.24821429	0.095676295	0	0.19247824	16056680	351
35	-4	11.5	0.46452078	0.24132821	0.090920463	0	0.20323053	31092342	351
36	-8	11.5	0.46637633	0.23274778	0.087706648	0	0.21316923	19557356	351
37	-12	11.5	0.46940419	0.22345892	0.083255067	0	0.22388184	18131840	351
38	-16	11.5	0.47227189	0.21484482	0.076160073	0	0.23672321	9316393	351
39	-20	11.5	0.47555071	0.20440105	0.070538417	0	0.24950981	8092742.5	351
40	-24	11.5	0.47719482	0.1945235	0.065034911	0	0.26324677	6452938	351
41	-28	11.5	0.48203051	0.18379039	0.059239704	0	0.27493939	6632841.5	351
42	-32	11.5	0.4837614	0.17462999	0.053332791	0	0.28827584	13675353	351
43	-36	11.5	0.48151299	0.16815762	0.050626311	0	0.29970309	6630017	351
44	-40	11.5	0.48303005	0.15903273	0.044658765	0	0.31327847	1716374.6	351
45	0	15.25	0.4618648	0.25102192	0.096873306	0	0.19023998	10954734	351
46	-4	15.25	0.46285281	0.24350025	0.09248244	0	0.2011645	23986060	351
47	-8	15.25	0.46553534	0.23477376	0.088808984	0	0.21088192	13232702	351
48	-12	15.25	0.46805799	0.2255221	0.084210776	0	0.22220914	19883596	351
49	-16	15.25	0.47099835	0.21655239	0.077084795	0	0.23536447	5086271.5	351
50	-20	15.25	0.47520563	0.20533392	0.071615756	0	0.2478447	19937544	351
51	-24	15.25	0.47737989	0.19489813	0.065341428	0	0.26238057	20210418	351
52	-28	15.25	0.48209029	0.1841173	0.058983043	0	0.27480936	10305052	351
53	-32	15.25	0.48461381	0.17469664	0.052994765	0	0.28769481	22726282	351
54	-36	15.25	0.48180649	0.16808635	0.051455632	0	0.29865155	23342034	351
55	-40	15.25	0.48431352	0.15916026	0.044509586	0	0.31201664	8294119	351
56	0	19	0.46141198	0.24907666	0.096309893	0	0.19320147	1.1228994e+08	351
57	-4	19	0.46270564	0.24123402	0.092693202	0	0.20336713	31902874	351
58	-8	19	0.46451929	0.23377538	0.088304922	0	0.21340042	93628888	351
59	-12	19	0.46755818	0.22440653	0.083272085	0	0.22476321	1.1464865e+09	351
60	-16	19	0.47073129	0.21495503	0.076620549	0	0.23769315	20533450	351
61	-20	19	0.47427094	0.20438372	0.07141564	0	0.24992971	14556430	351
62	-24	19	0.4770112	0.19447602	0.06468574	0	0.26382706	3904461.8	351
63	-28	19	0.4815433	0.18358178	0.058446482	0	0.2764284	28905794	351
64	-32	19	0.48399955	0.17409112	0.052954849	0	0.2889545	24755562	351
65	-36	19	0.48283809	0.16683143	0.050222289	0	0.30010816	1.033474e+08	351
66	-40	19	0.48382479	0.15929079	0.04443261	0	0.31245181	7900477	351
67	0	23	0.46092898	0.24700172	0.095708922	0	0.19636038	15659336	351
68	-4	23	0.46254864	0.23881672	0.092918009	0	0.20571662	42974160	351
69	-8	23	0.4634355	0.23271047	0.087767243	0	0.2160868	28068874	351
70	-12	23	0.46702504	0.22321659	0.082270801	0	0.22748758	15146247	351
71	-16	23	0.47044641	0.21325119	0.076125354	0	0.24017705	13184636	351
72	-20	23	0.47327393	0.20337015	0.071202181	0	0.25215375	5084039.5	351
73	-24	23	0.47661796	0.19402577	0.063986324	0	0.26536995	11730311	351
74	-28	23	0.48095989	0.18301059	0.057874143	0	0.27815539	4574159	351
75	-32	23	0.48334435	0.17344522	0.05291228	0	0.29029813	5855991.5	351
76	-36	23	0.48393852	0.16549286	0.048906721	0	0.30166191	5.4624755e+08	351
77	-40	23	0.48330349	0.15943003	0.044350501	0	0.31291598	1484402.5	351
78	0	26.75	0.46047619	0.24505645	0.095145509	0	0.19932185	6370364.5	351
79	-4	26.75	0.46240148	0.23655048	0.093128771	0	0.20791927	24327236	351
80	-8	26.75	0.46241945	0.23171207	0.087263167	0	0.21860531	40466228	351
81	-12	26.75	0.4665252	0.22210102	0.08133211	0	0.23004168	23069344	351
82	-16	26.75	0.47017935	0.21165383	0.075661115	0	0.24250573	12687464	351
83	-20	26.75	0.47233921	0.20241995	0.071002059	0	0.25423878	4197482	351
84	-24	26.75	0.47624931	0.19360365	0.063330628	0	0.26681641	3.4247217e+10	351
85	-28	26.75	0.4804129	0.18247509	0.057337582	0	0.27977443	10708846	351
86	-32	26.75	0.48273012	0.17283972	0.052872363	0	0.29155782	7479189.5	351
87	-36	26.75	0.48497012	0.16423793	0.047673378	0	0.30311856	8460623	351
88	-40	26.75	0.48281476	0.15956056	0.044273518	0	0.31335118	5695079	351
89	0	30.5	0.46168885	0.24052811	0.093412936	0	0.20437011	10609787	351
90	-4	30.5	0.46287385	0.23300266	0.091541857	0	0.21258162	49659156	351
91	-8	30.5	0.46338707	0.22772592	0.086073056	0	0.22281395	75360528	351
92	-12	30.5	0.46725836	0.21859565	0.079994455	0	0.23415153	38330572	351
93	-16	30.5	0.47067708	0.2087553	0.0748436	0	0.24572402	10690840	351
94	-20	30.5	0.472711	0.19977671	0.070014678	0	0.25749764	19701926	351
95	-24	30.5	0.47582626	0.19166708	0.063235283	0	0.26927137	4957119	351
96	-28	30.5	0.47954458	0.18188027	0.057608493	0	0.28096667	6601013.5	351
97	-32	30.5	0.48174721	0.1722742	0.05321338	0	0.2927652	14269114	351
98	-36	30.5	0.48431012	0.16396716	0.048356716	0	0.30336601	18134844	351
99	-40	30.5	0.48247936	0.15832442	0.044413935	0	0.31478226	64313116	351
100	0	34.5	0.4632557	0.23527396	0.091372997	0	0.21009736	14997963	351
101	-4	34.5	0.46347943	0.229008	0.089554146	0	0.21795844	22600618	351
102	-8	34.5	0.46474469	0.22298375	0.084691033	0	0.22758053	2.8629962e+08	351
103	-12	34.5	0.46824276	0.2144644	0.078502156	0	0.23879069	27894516	351
104	-16	34.5	0.47133347	0.20545003	0.073913604	0	0.24930288	43615988	351
105	-20	34.5	0.47332191	0.19667943	0.068832286	0	0.26116636	32649316	351
106	-24	34.5	0.47536612	0.18935288	0.063225523	0	0.27205545	12277030	351
107	-28	34.5	0.47856563	0.18123606	0.058029961	0	0.28216836	77873800	351
108	-32	34.5	0.48063827	0.17167759	0.05363965	0	0.29404446	4057052.8	351
109	-36	34.5	0.48332843	0.16383988	0.049400143	0	0.30343154	9677362	351
110	-40	34.5	0.4821468	0.15678161	0.04459938	0	0.3164722	7.2116173e+08	351
111	0	38.25	0.4647246	0.23034821	0.089460544	0	0.21546666	40309776	351
112	-4	38.25	0.4640471	0.22526301	0.087690674	0	0.22299919	11115583	351
113	-8	38.25	0.46601748	0.21853794	0.083395377	0	0.2320492	8530052	351
114	-12	38.25	0.46916559	0.21059138	0.077103131	0	0.24313989	1.4379384e+08	351
115	-16	38.25	0.47194889	0.20235133	0.073041745	0	0.25265804	38886632	351
116	-20	38.25	0.47389469	0.19377573	0.067723781	0	0.26460579	40956944	351
117	-24	38.25	0.47493476	0.18718334	0.063216388	0	0.27466553	1.6206534e+08	351
118	-28	38.25	0.4776479	0.18063211	0.058425091	0	0.28329492	1.2253311e+08	351
119	-32	38.25	0.47959867	0.17111824	0.054039273	0	0.29524383	20837242	351
120	-36	38.25	0.48240817	0.16372053	0.050378356	0	0.30349296	1.3796933e+08	351
121	-40	38.25	0.48183501	0.15533522	0.04477324	0	0.31805652	1.0737022e+08	351
122	0	42	0.4661935	0.22542246	0.087548092	0	0.22083595	2.6583528e+08	351
123	-4	42	0.46461481	0.22151804	0.085827202	0	0.22803995	47579420	351
124	-8	42	0.46729031	0.21409212	0.082099721	0	0.23651786	22559776	351
125	-12	42	0.47008845	0.20671833	0.075704098	0	0.24748911	11363141	351
126	-16	42	0.47256425	0.19925264	0.072169885	0	0.25601321	10105007	351
127	-20	42	0.47446743	0.19087203	0.066615283	0	0.26804525	52435696	351
128	-24	42	0.47450337	0.18501377	0.063207246	0	0.27727562	8800229	351
129	-28	42	0.47673014	0.18002816	0.058820225	0	0.2844215	7881627.5	351
130	-32	42	0.47855905	0.17055891	0.0544389	0	0.29644316	27974940	351
131	-36	42	0.48148784	0.16360119	0.051356573	0	0.30355439	1.6786472e+08	351
132	-40	42	0.48152325	0.15388882	0.044947099	0	0.31964085	61273624	351

File: data/eis/samples/PDAC_COM3_01533/PDAC_COM3_01533_x_mm;y_mm;Ba_at;Zr_at;Y_at;Co_at;Fe_at;ASR;Temp_C;_500C_dry.txt
Point	x_mm	y_mm	Ba_at	Zr_at	Y_at	Co_at	Fe_at	ASR	Temp_C
1	0	0	0.46966785	0.23736179	0.09117493	0	0.20179544	5382490.5	437
2	-4	0	0.47035336	0.23257343	0.085492887	0	0.21158032	4058623.5	437
3	-8	0	0.46887282	0.22510794	0.083568245	0	0.222451	3904135.8	437
4	-12	0	0.47393173	0.2156321	0.079430483	0	0.23100567	3968145.8	437
5	-16	0	0.47665226	0.20804903	0.072668925	0	0.2426298	3720878.8	437
6	-20	0	0.47633082	0.20065185	0.066631868	0	0.25638545	3417110.2	437
7	-24	0	0.47636604	0.19299874	0.06364093	0	0.2669943	2942415.8	437
8	-28	0	0.48156089	0.182381	0.059894737	0	0.27616337	1829035.2	437
9	-32	0	0.48045537	0.17410852	0.054510064	0	0.29092607	2102668	437
10	-36	0	0.4809612	0.16781773	0.047109906	0	0.30411118	2741039.5	437
11	-40	0	0.47825792	0.15864307	0.04515031	0	0.31794867	2743238.8	437
12	0	3.75	0.46769935	0.24090065	0.092642777	0	0.19875723	2359022	437
13	-4	3.75	0.46845144	0.23542826	0.08726275	0	0.20885757	3158783.5	437
14	-8	3.75	0.46805874	0.2275992	0.084917724	0	0.21942434	3260973.2	437
15	-12	3.75	0.47245535	0.21818432	0.080677636	0	0.22868268	1931451.1	437
16	-16	3.75	0.47522387	0.21026504	0.073807344	0	0.24070373	1352015.9	437
17	-20	3.75	0.47607642	0.20187443	0.067905746	0	0.25414339	1038076.4	437
18	-24	3.75	0.47663629	0.19349594	0.06409549	0	0.26577228	983884	437
19	-28	3.75	0.48171401	0.18284057	0.05968114	0	0.27576426	810562.31	437
20	-32	3.75	0.48153341	0.17427856	0.05412617	0	0.29006186	787597.25	437
21	-36	3.75	0.48114112	0.16792856	0.048256557	0	0.30267376	636926.5	437
22	-40	3.75	0.47981405	0.15877014	0.044990018	0	0.31642577	711256.56	437
23	0	7.5	0.46573088	0.2444395	0.094110601	0	0.195719	3245893.5	437
24	-4	7.5	0.46654949	0.23828308	0.089032613	0	0.2061348	2907327	437
25	-8	7.5	0.46724468	0.23009044	0.086267203	0	0.21639767	1886495	437
26	-12	7.5	0.47097898	0.22073655	0.081924781	0	0.2263597	1372876	437
27	-16	7.5	0.4737955	0.21248105	0.074945763	0	0.23877767	772493.44	437
28	-20	7.5	0.47582206	0.20309699	0.069179617	0	0.25190133	553046	437
29	-24	7.5	0.47690654	0.19399315	0.06455005	0	0.26455027	405908.44	437
30	-28	7.5	0.48186716	0.18330017	0.059467543	0	0.27536511	444284.03	437
31	-32	7.5	0.48261148	0.17444861	0.053742282	0	0.28919765	460369	437
32	-36	7.5	0.48132107	0.1680394	0.049403209	0	0.30123633	429612.78	437
33	-40	7.5	0.48137018	0.15889721	0.044829737	0	0.31490287	429832.72	437
34	0	11.5	0.46363118	0.24821429	0.095676295	0	0.19247824	2909429	437
35	-4	11.5	0.46452078	0.24132821	0.090920463	0	0.20323053	3122429	437
36	-8	11.5	0.46637633	0.23274778	0.087706648	0	0.21316923	1565455.6	437
37	-12	11.5	0.46940419	0.22345892	0.083255067	0	0.22388184	1012723.8	437
38	-16	11.5	0.47227189	0.21484482	0.076160073	0	0.23672321	809714.06	437
39	-20	11.5	0.47555071	0.20440105	0.070538417	0	0.24950981	1853225.5	437
40	-24	11.5	0.47719482	0.1945235	0.065034911	0	0.26324677	590430.94	437
41	-28	11.5	0.48203051	0.18379039	0.059239704	0	0.27493939	471386.56	437
42	-32	11.5	0.4837614	0.17462999	0.053332791	0	0.28827584	454871.19	437
43	-36	11.5	0.48151299	0.16815762	0.050626311	0	0.29970309	562556.81	437
44	-40	11.5	0.48303005	0.15903273	0.044658765	0	0.31327847	353209.25	437
45	0	15.25	0.4618648	0.25102192	0.096873306	0	0.19023998	2627439.5	437
46	-4	15.25	0.46285281	0.24350025	0.09248244	0	0.2011645	4267539.5	437
47	-8	15.25	0.46553534	0.23477376	0.088808984	0	0.21088192	1777929.8	437
48	-12	15.25	0.46805799	0.2255221	0.084210776	0	0.22220914	794414.56	437
49	-16	15.25	0.47099835	0.21655239	0.077084795	0	0.23536447	513779.22	437
50	-20	15.25	0.47520563	0.20533392	0.071615756	0	0.2478447	501754.56	437
51	-24	15.25	0.47737989	0.19489813	0.065341428	0	0.26238057	498288	437
52	-28	15.25	0.48209029	0.1841173	0.058983043	0	0.27480936	394238.47	437
53	-32	15.25	0.48461381	0.17469664	0.052994765	0	0.28769481	404322.97	437
54	-36	15.25	0.48180649	0.16808635	0.051455632	0	0.29865155	711162.31	437
55	-40	15.25	0.48431352	0.15916026	0.044509586	0	0.31201664	388093.5	437
56	0	19	0.46141198	0.24907666	0.096309893	0	0.19320147	3582044	437
57	-4	19	0.46270564	0.24123402	0.092693202	0	0.20336713	4100721	437
58	-8	19	0.46451929	0.23377538	0.088304922	0	0.21340042	2132827.2	437
59	-12	19	0.46755818	0.22440653	0.083272085	0	0.22476321	988627.81	437
60	-16	19	0.47073129	0.21495503	0.076620549	0	0.23769315	656279.56	437
61	-20	19	0.47427094	0.20438372	0.07141564	0	0.24992971	825076.5	437
62	-24	19	0.4770112	0.19447602	0.06468574	0	0.26382706	680720.31	437
63	-28	19	0.4815433	0.18358178	0.058446482	0	0.2764284	511138.59	437
64	-32	19	0.48399955	0.17409112	0.052954849	0	0.2889545	615657.94	437
65	-36	19	0.48283809	0.16683143	0.050222289	0	0.30010816	1187616.2	437
66	-40	19	0.48382479	0.15929079	0.04443261	0	0.31245181	913261	437
67	0	23	0.46092898	0.24700172	0.095708922	0	0.19636038	3930446.5	437
68	-4	23	0.46254864	0.23881672	0.092918009	0	0.20571662	7985928.5	437
69	-8	23	0.4634355	0.23271047	0.087767243	0	0.2160868	1735101.6	437
70	-12	23	0.46702504	0.22321659	0.082270801	0	0.22748758	1112092.4	437
71	-16	23	0.47044641	0.21325119	0.076125354	0	0.24017705	645691.56	437
72	-20	23	0.47327393	0.20337015	0.071202181	0	0.25215375	389707.03	437
73	-24	23	0.47661796	0.19402577	0.063986324	0	0.26536995	380651.06	437
74	-28	23	0.48095989	0.18301059	0.057874143	0	0.27815539	428918.5	437
75	-32	23	0.48334435	0.17344522	0.05291228	0	0.29029813	393663.56	437
76	-36	23	0.48393852	0.16549286	0.048906721	0	0.30166191	1230914.8	437
77	-40	23	0.48330349	0.15943003	0.044350501	0	0.31291598	610788.44	437
78	0	26.75	0.46047619	0.24505645	0.095145509	0	0.19932185	3257517.5	437
79	-4	26.75	0.46240148	0.23655048	0.093128771	0	0.20791927	6330309	437
80	-8	26.75	0.46241945	0.23171207	0.087263167	0	0.21860531	4389119	437
81	-12	26.75	0.4665252	0.22210102	0.08133211	0	0.23004168	902213.56	437
82	-16	26.75	0.47017935	0.21165383	0.075661115	0	0.24250573	908171.62	437
83	-20	26.75	0.47233921	0.20241995	0.071002059	0	0.25423878	531997.31	437
84	-24	26.75	0.47624931	0.19360365	0.063330628	0	0.26681641	575573.62	437
85	-28	26.75	0.4804129	0.18247509	0.057337582	0	0.27977443	624328.69	437
86	-32	26.75	0.48273012	0.17283972	0.052872363	0	0.29155782	313508.97	437
87	-36	26.75	0.48497012	0.16423793	0.047673378	0	0.30311856	293264.53	437
88	-40	26.75	0.48281476	0.15956056	0.044273518	0	0.31335118	1163740.1	437
89	0	30.5	0.46168885	0.24052811	0.093412936	0	0.20437011	5970911	437
90	-4	30.5	0.46287385	0.23300266	0.091541857	0	0.21258162	3315322.8	437
91	-8	30.5	0.46338707	0.22772592	0.086073056	0	0.22281395	3698911.2	437
92	-12	30.5	0.46725836	0.21859565	0.079994455	0	0.23415153	1694260.9	437
93	-16	30.5	0.47067708	0.2087553	0.0748436	0	0.24572402	2409978.5	437
94	-20	30.5	0.472711	0.19977671	0.070014678	0	0.25749764	410706.69	437
95	-24	30.5	0.47582626	0.19166708	0.063235283	0	0.26927137	1006849	437
96	-28	30.5	0.47954458	0.18188027	0.057608493	0	0.28096667	762968.12	437
97	-32	30.5	0.48174721	0.1722742	0.05321338	0	0.2927652	913261	437
98	-36	30.5	0.48431012	0.16396716	0.048356716	0	0.30336601	3362175.2	437
99	-40	30.5	0.48247936	0.15832442	0.044413935	0	0.31478226	7060321	437
100	0	34.5	0.4632557	0.23527396	0.091372997	0	0.21009736	4241464	437
101	-4	34.5	0.46347943	0.229008	0.089554146	0	0.21795844	9563636	437
102	-8	34.5	0.46474469	0.22298375	0.084691033	0	0.22758053	5046026	437
103	-12	34.5	0.46824276	0.2144644	0.078502156	0	0.23879069	4940154.5	437
104	-16	34.5	0.47133347	0.20545003	0.073913604	0	0.24930288	1525243.2	437
105	-20	34.5	0.47332191	0.19667943	0.068832286	0	0.26116636	7346614.5	437
106	-24	34.5	0.47536612	0.18935288	0.063225523	0	0.27205545	5467942	437
107	-28	34.5	0.47856563	0.18123606	0.058029961	0	0.28216836	912569.81	437
108	-32	34.5	0.48063827	0.17167759	0.05363965	0	0.29404446	992743.25	437
109	-36	34.5	0.48332843	0.16383988	0.049400143	0	0.30343154	1576922.4	437
110	-40	34.5	0.4821468	0.15678161	0.04459938	0	0.3164722	74653664	437
111	0	38.25	0.4647246	0.23034821	0.089460544	0	0.21546666	2594955.5	437
112	-4	38.25	0.4640471	0.22526301	0.087690674	0	0.22299919	2608464.5	437
113	-8	38.25	0.46601748	0.21853794	0.083395377	0	0.2320492	4691340.5	437
114	-12	38.25	0.46916559	0.21059138	0.077103131	0	0.24313989	4222804.5	437
115	-16	38.25	0.47194889	0.20235133	0.073041745	0	0.25265804	55642320	437
116	-20	38.25	0.47389469	0.19377573	0.067723781	0	0.26460579	47375216	437
117	-24	38.25	0.47493476	0.18718334	0.063216388	0	0.27466553	7331849	437
118	-28	38.25	0.4776479	0.18063211	0.058425091	0	0.28329492	7206813.5	437
119	-32	38.25	0.47959867	0.17111824	0.054039273	0	0.29524383	2580504.2	437
120	-36	38.25	0.48240817	0.16372053	0.050378356	0	0.30349296	4711446.5	437
121	-40	38.25	0.48183501	0.15533522	0.04477324	0	0.31805652	4.7976896e+08	437
122	0	42	0.4661935	0.22542246	0.087548092	0	0.22083595	12383216	437
123	-4	42	0.46461481	0.22151804	0.085827202	0	0.22803995	11922030	437
124	-8	42	0.46729031	0.21409212	0.082099721	0	0.23651786	16801238	437
125	-12	42	0.47008845	0.20671833	0.075704098	0	0.24748911	2.3151966e+08	437
126	-16	42	0.47256425	0.19925264	0.072169885	0	0.25601321	3.5543949e+08	437
127	-20	42	0.47446743	0.19087203	0.066615283	0	0.26804525	5.2396739e+08	437
128	-24	42	0.47450337	0.18501377	0.063207246	0	0.27727562	2775911.2	437
129	-28	42	0.47673014	0.18002816	0.058820225	0	0.2844215	1.072546e+08	437
130	-32	42	0.47855905	0.17055891	0.0544389	0	0.29644316	3.0163907e+08	437
131	-36	42	0.48148784	0.16360119	0.051356573	0	0.30355439	1.9863347e+08	437
132	-40	42	0.48152325	0.15388882	0.044947099	0	0.31964085	6.7574938e+08	437
