Repository: jdh10791/combi_tco

# combi_tco
This is a project focused on analysis of triple conducting oxides (TCOs). TCOs are combinatorially synthesized via pulsed laser deposition (PLD) and characterized using high-throughput methods. 

/data: raw data from Meagan Papac, collected at NREL
* /conductivity: DC conductivity data
* /eis: impedance data (ASR)
* /xrd: XRD data

/scripts: python scripts for processing and analysis
* /conductivity: notebooks for DC conductivity analysis
* /eis: notebooks for EIS analysis
* /helpers: supporting modules
** calc_chemfeat.py: chemical featurization for perovskites
** fileload.py: tools for processing and loading data files
** outlier_detect.py: outlier detection algorithm
** pickletools.py: a few simple tools for working with pickles
** plotting.py: convenience functions for plotting ternary data
** predict.py: functions for predicting through Citrination API
** quaternary_plt.py: quaternary plotting module
* /pickles: pickles of python objects for efficiency
* /stats_test: early tests of some python stats functions/packages
* /xrd: notebooks for XRD analysis

File: data/eis/samples/PDAC_COM3_01535/PDAC_COM3_01535_x_mm;y_mm;Ba_at;Zr_at;Y_at;Co_at;Fe_at;ASR;Temp_C;_300C_dry.txt
Point	x_mm	y_mm	Ba_at	Zr_at	Y_at	Co_at	Fe_at	ASR	Temp_C
1	0	0	0.46267036	0.07012859	0	0.17484495	0.2923561	2152666	265
2	-4	0	0.46390739	0.063459717	0	0.18761316	0.28501973	495680.5	265
3	-8	0	0.46337727	0.063215911	0	0.19955245	0.27385437	306242.44	265
4	-12	0	0.46365985	0.058493283	0	0.21344112	0.26440576	306116.78	265
5	-16	0	0.46379662	0.0574819	0	0.2270121	0.2517094	297984.38	265
6	-20	0	0.46489513	0.055643201	0	0.23787585	0.24158582	283740.34	265
7	-24	0	0.46171278	0.055092104	0	0.25026017	0.23293494	288146.88	265
8	-28	0	0.46266514	0.050491877	0	0.26205051	0.22479248	417454.84	265
9	-32	0	0.46372071	0.049901132	0	0.27159119	0.21478699	760296.81	265
10	-36	0	0.46006098	0.049638215	0	0.2818214	0.20847939	473218.09	265
11	-40	0	0.4552795	0.047562636	0	0.28856531	0.20859256	599290.19	265
12	0	3.75	0.46334517	0.074331537	0	0.17011282	0.29221046	496131.75	265
13	-4	3.75	0.46406907	0.069623597	0	0.18106027	0.28524709	330882.22	265
14	-8	3.75	0.46336934	0.06985791	0	0.19199628	0.27477649	229701.5	265
15	-12	3.75	0.46420193	0.065501735	0	0.20491484	0.26538152	84339.195	265
16	-16	3.75	0.46417478	0.063813917	0	0.21869311	0.25331822	47061.719	265
17	-20	3.75	0.46506414	0.061823383	0	0.2303084	0.2428041	48816.266	265
18	-24	3.75	0.46299246	0.060508084	0	0.24356866	0.23293081	43395.449	265
19	-28	3.75	0.46347293	0.056506831	0	0.25658134	0.22343887	106787.32	265
20	-32	3.75	0.46503955	0.054557532	0	0.26760554	0.21279736	200706.94	265
21	-36	3.75	0.46223038	0.05376691	0	0.27877453	0.20522816	620495.94	265
22	-40	3.75	0.45863053	0.051170666	0	0.28638664	0.20381217	564795.5	265
23	0	7.5	0.46402001	0.078534491	0	0.16538069	0.29206482	355057.44	265
24	-4	7.5	0.46423072	0.075787477	0	0.17450739	0.28547442	220476.66	265
25	-8	7.5	0.46336138	0.076499902	0	0.18444012	0.27569857	51666.945	265
26	-12	7.5	0.464744	0.072510183	0	0.19638854	0.26635727	22351.111	265
27	-16	7.5	0.46455291	0.070145935	0	0.2103741	0.25492704	25711.863	265
28	-20	7.5	0.46523312	0.068003558	0	0.22274095	0.24402237	18446.049	265
29	-24	7.5	0.46427211	0.065924063	0	0.23687711	0.23292671	20159.914	265
30	-28	7.5	0.46428075	0.062521785	0	0.25111219	0.22208527	1938362.6	265
31	-32	7.5	0.46635845	0.059213933	0	0.2636199	0.21080773	68692.805	265
32	-36	7.5	0.46439978	0.057895605	0	0.27572766	0.20197695	196988.36	265
33	-40	7.5	0.46198159	0.054778691	0	0.28420794	0.19903177	193773.44	265
34	0	11.5	0.46473983	0.083017632	0	0.16033308	0.29190946	379275.06	265
35	-4	11.5	0.46440318	0.082362279	0	0.16751763	0.28571692	117462.23	265
36	-8	11.5	0.46335292	0.083584689	0	0.17638023	0.27668217	28404.396	265
37	-12	11.5	0.4653222	0.079985864	0	0.18729386	0.26739809	18895.895	265
38	-16	11.5	0.46495628	0.07690008	0	0.20150051	0.25664312	26400.688	265
39	-20	11.5	0.46541336	0.074595757	0	0.21466902	0.24532187	28816.385	265
40	-24	11.5	0.46563709	0.071701117	0	0.22973947	0.23292232	168555.88	265
41	-28	11.5	0.4651424	0.068937734	0	0.24527845	0.2206414	37221.59	265
42	-32	11.5	0.46776527	0.064180762	0	0.25936854	0.20868543	34454.789	265
43	-36	11.5	0.46671379	0.06229955	0	0.27247766	0.19850899	98957.469	265
44	-40	11.5	0.46555603	0.058627248	0	0.28188404	0.19393267	301404.41	265
45	0	15.25	0.46529442	0.086246252	0	0.15796059	0.29049873	311262.72	265
46	-4	15.25	0.46437305	0.08744859	0	0.16352187	0.28465649	92878.453	265
47	-8	15.25	0.46329731	0.089072086	0	0.17137295	0.27625766	36639.859	265
48	-12	15.25	0.46560559	0.086025864	0	0.18130624	0.26706231	156514.94	265
49	-16	15.25	0.46512204	0.082569063	0	0.19545676	0.25685215	24205.438	265
50	-20	15.25	0.46545669	0.0801742	0	0.20910166	0.24526744	39291.961	265
51	-24	15.25	0.46667397	0.076688297	0	0.2247875	0.23185022	44430.195	265
52	-28	15.25	0.46584016	0.074464187	0	0.24117848	0.21851717	37518.691	265
53	-32	15.25	0.46881607	0.06868431	0	0.25644201	0.20605761	49251	265
54	-36	15.25	0.46867174	0.066201791	0	0.27025688	0.19486959	113740.45	265
55	-40	15.25	0.46842149	0.062189002	0	0.28038865	0.18900086	270553.97	265
56	0	19	0.46506757	0.08314167	0	0.17092575	0.28086501	395580.16	265
57	-4	19	0.46309644	0.085530646	0	0.17614734	0.27522558	139935.97	265
58	-8	19	0.46293196	0.087054551	0	0.18293339	0.2670801	52989.746	265
59	-12	19	0.46420741	0.08577098	0	0.19182003	0.25820157	34233.621	265
60	-16	19	0.46390697	0.083928339	0	0.20420216	0.24796253	34149.176	265
61	-20	19	0.46468329	0.081841365	0	0.21653484	0.2369405	55722.43	265
62	-24	19	0.46613279	0.078888297	0	0.23114276	0.22383615	45623.434	265
63	-28	19	0.46582252	0.076815367	0	0.24597825	0.21138385	31217.064	265
64	-32	19	0.46812445	0.072194278	0	0.26039979	0.19928147	36093.129	265
65	-36	19	0.4692553	0.068632104	0	0.27340567	0.18870692	84585.5	265
66	-40	19	0.46813053	0.065449998	0	0.28333461	0.18308483	227576.97	265
67	0	23	0.4648256	0.079830118	0	0.18475525	0.27058905	485422.91	265
68	-4	23	0.46173471	0.083484836	0	0.1896145	0.26516595	133237.77	265
69	-8	23	0.46254227	0.084902517	0	0.19526452	0.25729069	56096.152	265
70	-12	23	0.46271607	0.0854991	0	0.20303473	0.24875011	33140.914	265
71	-16	23	0.46261093	0.08537823	0	0.21353057	0.23848027	36767.504	265
72	-20	23	0.46385834	0.083619669	0	0.22446357	0.22805843	36327.18	265
73	-24	23	0.46555552	0.081234962	0	0.23792168	0.21528785	17250178	265
74	-28	23	0.46580368	0.079323299	0	0.25109804	0.20377499	38188.887	265
75	-32	23	0.46738672	0.07593824	0	0.26462144	0.19205359	50050.91	265
76	-36	23	0.46987775	0.071224444	0	0.27676442	0.18213341	140961.47	265
77	-40	23	0.4678202	0.068928383	0	0.28647697	0.17677443	250133.86	265
78	0	26.75	0.46459872	0.076725543	0	0.19772041	0.2609553	409709.38	265
79	-4	26.75	0.46045807	0.0815669	0	0.20223999	0.25573504	80238.789	265
80	-8	26.75	0.46217692	0.08288499	0	0.20682494	0.24811314	43889.809	265
81	-12	26.75	0.46131793	0.085244209	0	0.21354851	0.23988935	1181223.1	265
82	-16	26.75	0.46139589	0.086737499	0	0.22227596	0.22959064	26982.766	265
83	-20	26.75	0.46308491	0.085286841	0	0.23189674	0.21973149	26724.648	265
84	-24	26.75	0.46501431	0.083434962	0	0.24427693	0.2072738	34272.578	265
85	-28	26.75	0.46578604	0.081674479	0	0.25589782	0.19664168	35084.363	265
86	-32	26.75	0.46669513	0.079448208	0	0.26857921	0.18527743	26458.494	265
87	-36	26.75	0.47046128	0.073654771	0	0.27991322	0.17597073	72173.375	265
88	-40	26.75	0.46752927	0.072189376	0	0.28942296	0.1708584	226257.5	265
89	0	30.5	0.46643624	0.071995117	0	0.21030204	0.2512666	353334.94	265
90	-4	30.5	0.46208048	0.075608782	0	0.2166383	0.24567243	143844.11	265
91	-8	30.5	0.46221694	0.077455938	0	0.22230148	0.23802564	44054.238	265
92	-12	30.5	0.46088585	0.080295824	0	0.22956447	0.22925384	2689077.8	265
93	-16	30.5	0.46019891	0.081475586	0	0.23881182	0.21951368	33061.492	265
94	-20	30.5	0.46149203	0.080845498	0	0.24807638	0.20958608	2.3427912e+08	265
95	-24	30.5	0.4623372	0.080305547	0	0.25938734	0.19796991	27583.717	265
96	-28	30.5	0.46274281	0.079211213	0	0.2695612	0.18848479	35452.559	265
97	-32	30.5	0.4630641	0.078108668	0	0.28094754	0.17787972	62169.918	265
98	-36	30.5	0.46615261	0.073352247	0	0.29067823	0.16981693	155223.45	265
99	-40	30.5	0.46335876	0.071898133	0	0.29947376	0.16526933	277496.88	265
100	0	34.5	0.46873498	0.06668251	0	0.22365952	0.24092299	341868.12	265
101	-4	34.5	0.4642868	0.068590477	0	0.23228741	0.23483531	280019.5	265
102	-8	34.5	0.46232617	0.071105108	0	0.23945242	0.2271163	80418.297	265
103	-12	34.5	0.46058351	0.07424733	0	0.24755108	0.21761809	46332.555	265
104	-16	34.5	0.4589251	0.074776329	0	0.25772849	0.20857008	56539.242	265
105	-20	34.5	0.4596585	0.075105645	0	0.26676995	0.1984659	32801.273	265
106	-24	34.5	0.45913109	0.076092929	0	0.27694187	0.18783411	21682.33	265
107	-28	34.5	0.45900017	0.075793669	0	0.28559002	0.17961612	43610.961	265
108	-32	34.5	0.45870864	0.075883992	0	0.29552054	0.16988681	106485.38	265
109	-36	34.5	0.46075383	0.072581097	0	0.30341077	0.16325432	252615.47	265
110	-40	34.5	0.45827356	0.071004547	0	0.3113606	0.1593613	291759.72	265
111	0	38.25	0.47089007	0.061701946	0	0.23618214	0.23122583	337249.97	265
112	-4	38.25	0.4663552	0.062010814	0	0.24695845	0.22467552	375703.06	265
113	-8	38.25	0.46242857	0.065151207	0	0.2555314	0.2168888	266149.75	265
114	-12	38.25	0.46030006	0.068576872	0	0.26441354	0.20670953	162551.47	265
115	-16	38.25	0.45773086	0.068495773	0	0.2754629	0.19831045	146024.61	265
116	-20	38.25	0.45793957	0.069724523	0	0.28429517	0.18804073	88712.297	265
117	-24	38.25	0.45612538	0.072143592	0	0.29339924	0.17833179	88852.5	265
118	-28	38.25	0.45549145	0.072589718	0	0.30061704	0.17130177	157800.31	265
119	-32	38.25	0.4546254	0.073798366	0	0.30918276	0.16239347	230777.97	265
120	-36	38.25	0.4556925	0.071858145	0	0.31534749	0.15710188	254343.34	265
121	-40	38.25	0.45350617	0.070166811	0	0.32250446	0.15382254	300414.25	265
122	0	42	0.4730452	0.056721382	0	0.24870476	0.22152866	357136.25	265
123	-4	42	0.46842363	0.055431146	0	0.26162949	0.21451572	311708.81	265
124	-8	42	0.46253097	0.059197303	0	0.27161041	0.2066613	352203.94	265
125	-12	42	0.46001661	0.062906407	0	0.28127596	0.195801	346360.59	265
126	-16	42	0.45653668	0.062215216	0	0.29319727	0.18805082	345323.88	265
127	-20	42	0.45622063	0.064343415	0	0.3018204	0.17761557	272156.16	265
128	-24	42	0.45311964	0.068194263	0	0.30985662	0.1688295	280987.19	265
129	-28	42	0.45198277	0.069385767	0	0.31564406	0.1629874	258772.98	265
130	-32	42	0.45054215	0.071712747	0	0.32284498	0.15490012	263925.19	265
131	-36	42	0.45063114	0.071135186	0	0.32728425	0.15094943	270812.75	265
132	-40	42	0.44873881	0.069329061	0	0.33364835	0.14828376	340611.47	265

File: data/eis/samples/PDAC_COM3_01535/PDAC_COM3_01535_x_mm;y_mm;Ba_at;Zr_at;Y_at;Co_at;Fe_at;ASR;Temp_C;_500C_dry.txt
Point	x_mm	y_mm	Ba_at	Zr_at	Y_at	Co_at	Fe_at	ASR	Temp_C
1	0	0	0.46267036	0.07012859	0	0.17484495	0.2923561	142065.36	437
2	-4	0	0.46390739	0.063459717	0	0.18761316	0.28501973	72540.414	437
3	-8	0	0.46337727	0.063215911	0	0.19955245	0.27385437	64687.75	437
4	-12	0	0.46365985	0.058493283	0	0.21344112	0.26440576	83228.016	437
5	-16	0	0.46379662	0.0574819	0	0.2270121	0.2517094	89968.961	437
6	-20	0	0.46489513	0.055643201	0	0.23787585	0.24158582	145926.98	437
7	-24	0	0.46171278	0.055092104	0	0.25026017	0.23293494	84862.273	437
8	-28	0	0.46266514	0.050491877	0	0.26205051	0.22479248	72134.109	437
9	-32	0	0.46372071	0.049901132	0	0.27159119	0.21478699	70236.586	437
10	-36	0	0.46006098	0.049638215	0	0.2818214	0.20847939	85363.359	437
11	-40	0	0.4552795	0.047562636	0	0.28856531	0.20859256	122836.27	437
12	0	3.75	0.46334517	0.074331537	0	0.17011282	0.29221046	159859.94	437
13	-4	3.75	0.46406907	0.069623597	0	0.18106027	0.28524709	85727.656	437
14	-8	3.75	0.46336934	0.06985791	0	0.19199628	0.27477649	70878.633	437
15	-12	3.75	0.46420193	0.065501735	0	0.20491484	0.26538152	30983.016	437
16	-16	3.75	0.46417478	0.063813917	0	0.21869311	0.25331822	14882.038	437
17	-20	3.75	0.46506414	0.061823383	0	0.2303084	0.2428041	16189.884	437
18	-24	3.75	0.46299246	0.060508084	0	0.24356866	0.23293081	13954.954	437
19	-28	3.75	0.46347293	0.056506831	0	0.25658134	0.22343887	39188.227	437
20	-32	3.75	0.46503955	0.054557532	0	0.26760554	0.21279736	39070.102	437
21	-36	3.75	0.46223038	0.05376691	0	0.27877453	0.20522816	1381766.8	437
22	-40	3.75	0.45863053	0.051170666	0	0.28638664	0.20381217	45323.758	437
23	0	7.5	0.46402001	0.078534491	0	0.16538069	0.29206482	98200.875	437
24	-4	7.5	0.46423072	0.075787477	0	0.17450739	0.28547442	65098.762	437
25	-8	7.5	0.46336138	0.076499902	0	0.18444012	0.27569857	22269.18	437
26	-12	7.5	0.464744	0.072510183	0	0.19638854	0.26635727	11272.034	437
27	-16	7.5	0.46455291	0.070145935	0	0.2103741	0.25492704	7534.7959	437
28	-20	7.5	0.46523312	0.068003558	0	0.22274095	0.24402237	7606.3301	437
29	-24	7.5	0.46427211	0.065924063	0	0.23687711	0.23292671	7994.0337	437
30	-28	7.5	0.46428075	0.062521785	0	0.25111219	0.22208527	8725.2705	437
31	-32	7.5	0.46635845	0.059213933	0	0.2636199	0.21080773	13055.24	437
32	-36	7.5	0.46439978	0.057895605	0	0.27572766	0.20197695	38723.27	437
33	-40	7.5	0.46198159	0.054778691	0	0.28420794	0.19903177	32518.625	437
34	0	11.5	0.46473983	0.083017632	0	0.16033308	0.29190946	75456.781	437
35	-4	11.5	0.46440318	0.082362279	0	0.16751763	0.28571692	30161.27	437
36	-8	11.5	0.46335292	0.083584689	0	0.17638023	0.27668217	13846.884	437
37	-12	11.5	0.4653222	0.079985864	0	0.18729386	0.26739809	9030.4141	437
38	-16	11.5	0.46495628	0.07690008	0	0.20150051	0.25664312	20728.229	437
39	-20	11.5	0.46541336	0.074595757	0	0.21466902	0.24532187	6721.2803	437
40	-24	11.5	0.46563709	0.071701117	0	0.22973947	0.23292232	6162.6108	437
41	-28	11.5	0.4651424	0.068937734	0	0.24527845	0.2206414	7225.6777	437
42	-32	11.5	0.46776527	0.064180762	0	0.25936854	0.20868543	7508.689	437
43	-36	11.5	0.46671379	0.06229955	0	0.27247766	0.19850899	23425.506	437
44	-40	11.5	0.46555603	0.058627248	0	0.28188404	0.19393267	32894738	437
45	0	15.25	0.46529442	0.086246252	0	0.15796059	0.29049873	79888.812	437
46	-4	15.25	0.46437305	0.08744859	0	0.16352187	0.28465649	26036.891	437
47	-8	15.25	0.46329731	0.089072086	0	0.17137295	0.27625766	11606.331	437
48	-12	15.25	0.46560559	0.086025864	0	0.18130624	0.26706231	6067.7979	437
49	-16	15.25	0.46512204	0.082569063	0	0.19545676	0.25685215	5877.9248	437
50	-20	15.25	0.46545669	0.0801742	0	0.20910166	0.24526744	14583.273	437
51	-24	15.25	0.46667397	0.076688297	0	0.2247875	0.23185022	4197.1704	437
52	-28	15.25	0.46584016	0.074464187	0	0.24117848	0.21851717	5427.29	437
53	-32	15.25	0.46881607	0.06868431	0	0.25644201	0.20605761	8583.1455	437
54	-36	15.25	0.46867174	0.066201791	0	0.27025688	0.19486959	16807.176	437
55	-40	15.25	0.46842149	0.062189002	0	0.28038865	0.18900086	39042.238	437
56	0	19	0.46506757	0.08314167	0	0.17092575	0.28086501	107187.05	437
57	-4	19	0.46309644	0.085530646	0	0.17614734	0.27522558	25829.861	437
58	-8	19	0.46293196	0.087054551	0	0.18293339	0.2670801	10750.333	437
59	-12	19	0.46420741	0.08577098	0	0.19182003	0.25820157	6619.7051	437
60	-16	19	0.46390697	0.083928339	0	0.20420216	0.24796253	4046.5059	437
61	-20	19	0.46468329	0.081841365	0	0.21653484	0.2369405	3807.6274	437
62	-24	19	0.46613279	0.078888297	0	0.23114276	0.22383615	4773.0215	437
63	-28	19	0.46582252	0.076815367	0	0.24597825	0.21138385	5884.7686	437
64	-32	19	0.46812445	0.072194278	0	0.26039979	0.19928147	6956.7427	437
65	-36	19	0.4692553	0.068632104	0	0.27340567	0.18870692	14453.996	437
66	-40	19	0.46813053	0.065449998	0	0.28333461	0.18308483	875970.25	437
67	0	23	0.4648256	0.079830118	0	0.18475525	0.27058905	129116.32	437
68	-4	23	0.46173471	0.083484836	0	0.1896145	0.26516595	19273.545	437
69	-8	23	0.46254227	0.084902517	0	0.19526452	0.25729069	8564.5244	437
70	-12	23	0.46271607	0.0854991	0	0.20303473	0.24875011	9449.9111	437
71	-16	23	0.46261093	0.08537823	0	0.21353057	0.23848027	15777.078	437
72	-20	23	0.46385834	0.083619669	0	0.22446357	0.22805843	3958.468	437
73	-24	23	0.46555552	0.081234962	0	0.23792168	0.21528785	2956.71	437
74	-28	23	0.46580368	0.079323299	0	0.25109804	0.20377499	38468.801	437
75	-32	23	0.46738672	0.07593824	0	0.26462144	0.19205359	5959.8213	437
76	-36	23	0.46987775	0.071224444	0	0.27676442	0.18213341	15252.746	437
77	-40	23	0.4678202	0.068928383	0	0.28647697	0.17677443	450033.16	437
78	0	26.75	0.46459872	0.076725543	0	0.19772041	0.2609553	282334.94	437
79	-4	26.75	0.46045807	0.0815669	0	0.20223999	0.25573504	18912.199	437
80	-8	26.75	0.46217692	0.08288499	0	0.20682494	0.24811314	9459.8818	437
81	-12	26.75	0.46131793	0.085244209	0	0.21354851	0.23988935	6616.4688	437
82	-16	26.75	0.46139589	0.086737499	0	0.22227596	0.22959064	4273.1001	437
83	-20	26.75	0.46308491	0.085286841	0	0.23189674	0.21973149	3430.7034	437
84	-24	26.75	0.46501431	0.083434962	0	0.24427693	0.2072738	3862.7139	437
85	-28	26.75	0.46578604	0.081674479	0	0.25589782	0.19664168	5494.3315	437
86	-32	26.75	0.46669513	0.079448208	0	0.26857921	0.18527743	6786.1543	437
87	-36	26.75	0.47046128	0.073654771	0	0.27991322	0.17597073	20857.033	437
88	-40	26.75	0.46752927	0.072189376	0	0.28942296	0.1708584	32446.369	437
89	0	30.5	0.46643624	0.071995117	0	0.21030204	0.2512666	682228.25	437
90	-4	30.5	0.46208048	0.075608782	0	0.2166383	0.24567243	21858.416	437
91	-8	30.5	0.46221694	0.077455938	0	0.22230148	0.23802564	10420.663	437
92	-12	30.5	0.46088585	0.080295824	0	0.22956447	0.22925384	7706.5151	437
93	-16	30.5	0.46019891	0.081475586	0	0.23881182	0.21951368	14130.884	437
94	-20	30.5	0.46149203	0.080845498	0	0.24807638	0.20958608	5479.6289	437
95	-24	30.5	0.4623372	0.080305547	0	0.25938734	0.19796991	31211.723	437
96	-28	30.5	0.46274281	0.079211213	0	0.2695612	0.18848479	6004.9028	437
97	-32	30.5	0.4630641	0.078108668	0	0.28094754	0.17787972	11154.539	437
98	-36	30.5	0.46615261	0.073352247	0	0.29067823	0.16981693	30097.4	437
99	-40	30.5	0.46335876	0.071898133	0	0.29947376	0.16526933	62549.109	437
100	0	34.5	0.46873498	0.06668251	0	0.22365952	0.24092299	664164.12	437
101	-4	34.5	0.4642868	0.068590477	0	0.23228741	0.23483531	36647.934	437
102	-8	34.5	0.46232617	0.071105108	0	0.23945242	0.2271163	42405.219	437
103	-12	34.5	0.46058351	0.07424733	0	0.24755108	0.21761809	9202.7617	437
104	-16	34.5	0.4589251	0.074776329	0	0.25772849	0.20857008	7219.8828	437
105	-20	34.5	0.4596585	0.075105645	0	0.26676995	0.1984659	5520.4067	437
106	-24	34.5	0.45913109	0.076092929	0	0.27694187	0.18783411	5709.7188	437
107	-28	34.5	0.45900017	0.075793669	0	0.28559002	0.17961612	6929.1597	437
108	-32	34.5	0.45870864	0.075883992	0	0.29552054	0.16988681	14125.135	437
109	-36	34.5	0.46075383	0.072581097	0	0.30341077	0.16325432	38210.25	437
110	-40	34.5	0.45827356	0.071004547	0	0.3113606	0.1593613	4161674	437
111	0	38.25	0.47089007	0.061701946	0	0.23618214	0.23122583	50457.121	437
112	-4	38.25	0.4663552	0.062010814	0	0.24695845	0.22467552	113065.92	437
113	-8	38.25	0.46242857	0.065151207	0	0.2555314	0.2168888	37421.426	437
114	-12	38.25	0.46030006	0.068576872	0	0.26441354	0.20670953	24596.314	437
115	-16	38.25	0.45773086	0.068495773	0	0.2754629	0.19831045	17090.578	437
116	-20	38.25	0.45793957	0.069724523	0	0.28429517	0.18804073	10437.766	437
117	-24	38.25	0.45612538	0.072143592	0	0.29339924	0.17833179	11848.862	437
118	-28	38.25	0.45549145	0.072589718	0	0.30061704	0.17130177	22036.105	437
119	-32	38.25	0.4546254	0.073798366	0	0.30918276	0.16239347	35390.043	437
120	-36	38.25	0.4556925	0.071858145	0	0.31534749	0.15710188	37560.883	437
121	-40	38.25	0.45350617	0.070166811	0	0.32250446	0.15382254	117652.65	437
122	0	42	0.4730452	0.056721382	0	0.24870476	0.22152866	69617.695	437
123	-4	42	0.46842363	0.055431146	0	0.26162949	0.21451572	1955390.1	437
124	-8	42	0.46253097	0.059197303	0	0.27161041	0.2066613	548544.06	437
125	-12	42	0.46001661	0.062906407	0	0.28127596	0.195801	160705.03	437
126	-16	42	0.45653668	0.062215216	0	0.29319727	0.18805082	6851210.5	437
127	-20	42	0.45622063	0.064343415	0	0.3018204	0.17761557	291791.12	437
128	-24	42	0.45311964	0.068194263	0	0.30985662	0.1688295	126967.47	437
129	-28	42	0.45198277	0.069385767	0	0.31564406	0.1629874	38770.395	437
130	-32	42	0.45054215	0.071712747	0	0.32284498	0.15490012	50444.555	437
131	-36	42	0.45063114	0.071135186	0	0.32728425	0.15094943	70224.023	437
132	-40	42	0.44873881	0.069329061	0	0.33364835	0.14828376	67801.852	437
