Repository: jdh10791/combi_tco

# combi_tco
This is a project focused on analysis of triple conducting oxides (TCOs). TCOs are combinatorially synthesized via pulsed laser deposition (PLD) and characterized using high-throughput methods. 

/data: raw data from Meagan Papac, collected at NREL
* /conductivity: DC conductivity data
* /eis: impedance data (ASR)
* /xrd: XRD data

/scripts: python scripts for processing and analysis
* /conductivity: notebooks for DC conductivity analysis
* /eis: notebooks for EIS analysis
* /helpers: supporting modules
** calc_chemfeat.py: chemical featurization for perovskites
** fileload.py: tools for processing and loading data files
** outlier_detect.py: outlier detection algorithm
** pickletools.py: a few simple tools for working with pickles
** plotting.py: convenience functions for plotting ternary data
** predict.py: functions for predicting through Citrination API
** quaternary_plt.py: quaternary plotting module
* /pickles: pickles of python objects for efficiency
* /stats_test: early tests of some python stats functions/packages
* /xrd: notebooks for XRD analysis

File: data/eis/samples/PDAC_COM3_01564/PDAC_COM3_01564_x_mm;y_mm;Ba_at;Zr_at;Y_at;Co_at;Fe_at;ASR;Temp_C;_301C_wet.txt
Point	x_mm	y_mm	Ba_at	Zr_at	Y_at	Co_at	Fe_at	ASR	Temp_C
1	0	0	0.43203932	0.089593336	0.020026833	0.33408445	0.12425606	6694105.5	265
2	-4	0	0.42393652	0.10046376	0.015967963	0.32541904	0.13421272	1383526	265
3	-8	0	0.43312463	0.095544472	0.014886922	0.30671316	0.14973082	1181553	265
4	-12	0	0.42823091	0.099273682	0.019500168	0.28486905	0.16812618	1805473.2	265
5	-16	0	0.43397957	0.086886153	0.024403475	0.26637954	0.18835127	1549276.4	265
6	-20	0	0.43394822	0.10487571	0.020488374	0.23784171	0.20284599	2188747.5	265
7	-24	0	0.43316612	0.11151164	0.028233767	0.21042356	0.21666493	1856367.1	265
8	-28	0	0.4451268	0.10566239	0.016158225	0.18815719	0.2448954	895783.94	265
9	-32	0	0.44803271	0.1149008	0.017752558	0.15787607	0.26143786	742774.75	265
10	-36	0	0.44531879	0.11751499	0.029966306	0.13509172	0.2721082	590179.62	265
11	-40	0	0.43986267	0.10908191	0.033240929	0.12490579	0.2929087	793377.75	265
12	0	3.75	0.43691096	0.096521772	0.018212613	0.31957185	0.12878279	1731960	265
13	-4	3.75	0.4278841	0.10542364	0.016563855	0.31073174	0.13939667	1067288.1	265
14	-8	3.75	0.43554565	0.10115753	0.016291222	0.29381579	0.15318981	1541265.4	265
15	-12	3.75	0.43039072	0.10602371	0.020343889	0.27369764	0.16954404	870535.31	265
16	-16	3.75	0.43524355	0.097066715	0.023013847	0.25656527	0.18811062	934938	265
17	-20	3.75	0.43362844	0.11143521	0.020831754	0.23319057	0.20091404	775222.56	265
18	-24	3.75	0.43409458	0.11418491	0.025981156	0.21049763	0.21524172	513399.06	265
19	-28	3.75	0.44004381	0.1111529	0.021183016	0.19017604	0.23744424	881530.88	265
20	-32	3.75	0.44370762	0.11666932	0.020758465	0.16562848	0.25323614	691024.75	265
21	-36	3.75	0.43977031	0.11802717	0.029844295	0.14794102	0.2644172	478621.66	265
22	-40	3.75	0.43470877	0.11102942	0.032217387	0.13757482	0.28446957	545507.5	265
23	0	7.5	0.44178259	0.10345022	0.016398393	0.30505928	0.13330953	1014420.2	265
24	-4	7.5	0.43183169	0.11038351	0.017159745	0.29604444	0.1445806	1132638.4	265
25	-8	7.5	0.43796667	0.10677059	0.01769552	0.28091842	0.15664881	639471.19	265
26	-12	7.5	0.43255052	0.11277374	0.021187607	0.26252624	0.1709619	518802.62	265
27	-16	7.5	0.43650752	0.10724729	0.021624217	0.246751	0.18786997	399434.66	265
28	-20	7.5	0.43330866	0.1179947	0.021175133	0.22853942	0.19898209	411328.78	265
29	-24	7.5	0.43502307	0.11685818	0.023728546	0.21057169	0.21381852	360843.34	265
30	-28	7.5	0.43496078	0.11664342	0.026207808	0.19219489	0.22999309	309918.12	265
31	-32	7.5	0.43938249	0.11843784	0.023764372	0.17338088	0.24503441	376724.09	265
32	-36	7.5	0.43422183	0.11853936	0.029722285	0.16079031	0.25672621	407880.44	265
33	-40	7.5	0.42955488	0.11297692	0.031193845	0.15024385	0.27603048	247934.5	265
34	0	11.5	0.44697902	0.11084055	0.014463224	0.28957918	0.13813804	412190.41	265
35	-4	11.5	0.43604246	0.11567404	0.017795362	0.28037798	0.15011016	689105.75	265
36	-8	11.5	0.44054908	0.11275785	0.019193441	0.26716122	0.1603384	467303.03	265
37	-12	11.5	0.43485427	0.11997377	0.022087576	0.25061008	0.17247429	331611.12	265
38	-16	11.5	0.43785578	0.11810655	0.020141946	0.23628242	0.18761328	263453.97	265
39	-20	11.5	0.43296754	0.12499151	0.021541405	0.2235782	0.19692135	332663.25	265
40	-24	11.5	0.43601343	0.11970966	0.021325761	0.21065071	0.21230043	282037.94	265
41	-28	11.5	0.42953891	0.12249997	0.031567585	0.19434835	0.22204518	3519275	265
42	-32	11.5	0.43476903	0.12032426	0.026970673	0.18165012	0.23628591	147.90619	265
43	-36	11.5	0.42830345	0.11908569	0.02959214	0.17449623	0.24852251	4332384.5	265
44	-40	11.5	0.42405739	0.11505426	0.030102069	0.16375747	0.26702878	583246.12	265
45	0	15.25	0.45115152	0.11634866	0.012932056	0.27732709	0.14224067	1606610.5	265
46	-4	15.25	0.43968347	0.11984373	0.0183628	0.26762193	0.15448807	450818.53	265
47	-8	15.25	0.44253272	0.11807015	0.020678464	0.2557185	0.1630002	485001.81	265
48	-12	15.25	0.43679586	0.12617552	0.023193289	0.24057667	0.17325866	472464.12	265
49	-16	15.25	0.43868887	0.12733312	0.019531662	0.22758383	0.18686253	743583.56	265
50	-20	15.25	0.43275341	0.13075821	0.022400005	0.21921006	0.19487831	440011.47	265
51	-24	15.25	0.43657297	0.12261836	0.019988684	0.21051177	0.21030819	1405200	265
52	-28	15.25	0.42537418	0.12757218	0.036007263	0.196207	0.21483937	1591847.5	265
53	-32	15.25	0.43087092	0.12263958	0.029836362	0.18856402	0.22808911	5529600	265
54	-36	15.25	0.42378855	0.11989845	0.029881693	0.18572424	0.24070705	1592693.2	265
55	-40	15.25	0.42024416	0.11731954	0.029349372	0.1749465	0.25814044	143916.36	265
56	0	19	0.45077956	0.11262462	0.013240727	0.27976832	0.14358678	1004681.3	265
57	-4	19	0.44133183	0.11887719	0.018745299	0.26741886	0.15362683	578021.62	265
58	-8	19	0.44167325	0.12142751	0.022688195	0.25373086	0.16048017	512676.5	265
59	-12	19	0.43731907	0.12881349	0.026001949	0.23794015	0.16992536	645746.06	265
60	-16	19	0.43672112	0.13035868	0.023987113	0.22613704	0.18279605	1055189.2	265
61	-20	19	0.43322596	0.13137184	0.026607534	0.21668148	0.19211319	1684063.6	265
62	-24	19	0.43473461	0.1270573	0.024602562	0.20898837	0.20461716	28256112	265
63	-28	19	0.42717814	0.12992546	0.03664371	0.19702441	0.20922828	793890.81	265
64	-32	19	0.42974827	0.12850916	0.031790625	0.19002764	0.2199243	1095127.5	265
65	-36	19	0.42599198	0.12266497	0.032846414	0.18641399	0.23208266	568754.19	265
66	-40	19	0.425145	0.12165034	0.030357162	0.1765155	0.24633199	446734.47	265
67	0	23	0.4503828	0.10865229	0.013569975	0.2823723	0.14502263	1122491	265
68	-4	23	0.44309008	0.11784621	0.019153301	0.26720226	0.15270817	626716.31	265
69	-8	23	0.4407565	0.1250087	0.024831908	0.25161076	0.15779215	348137.78	265
70	-12	23	0.43787715	0.13162731	0.028997852	0.23512785	0.16636984	539903.12	265
71	-16	23	0.43462217	0.13358594	0.028739592	0.2245938	0.17845848	2140367	265
72	-20	23	0.43373004	0.13202636	0.031095566	0.21398433	0.18916371	700938	265
73	-24	23	0.43277365	0.13179219	0.029524034	0.20736341	0.19854672	602934.44	265
74	-28	23	0.42910236	0.13243563	0.037322588	0.1978963	0.20324312	251387.98	265
75	-32	23	0.42855078	0.13477004	0.033875171	0.19158885	0.21121517	216823.3	265
76	-36	23	0.42834228	0.12561592	0.036008783	0.1871497	0.22288331	469862.91	265
77	-40	23	0.4303726	0.12626986	0.031432137	0.1781891	0.23373631	479270	265
78	0	26.75	0.45001084	0.10492825	0.013878645	0.28481352	0.14636873	816814.06	265
79	-4	26.75	0.44473842	0.11687967	0.0195358	0.26699919	0.15184693	558666.25	265
80	-8	26.75	0.43989703	0.12836607	0.026841639	0.24962313	0.15527213	341757.03	265
81	-12	26.75	0.43840033	0.13426527	0.031806514	0.23249133	0.16303654	281203.97	265
82	-16	26.75	0.43265441	0.13661151	0.033195045	0.22314702	0.17439201	231449.42	265
83	-20	26.75	0.43420258	0.13263999	0.035303097	0.21145575	0.18639858	225566.36	265
84	-24	26.75	0.43093526	0.13623112	0.034137912	0.20584001	0.19285569	188986.41	265
85	-28	26.75	0.43090633	0.13478892	0.037959035	0.19871369	0.19763203	178232.61	265
86	-32	26.75	0.42742813	0.1406396	0.035829436	0.19305247	0.20305036	153780.95	265
87	-36	26.75	0.43054572	0.12838243	0.038973503	0.18783943	0.21425892	467530.25	265
88	-40	26.75	0.43527344	0.13060066	0.032439929	0.1797581	0.22192787	561371.19	265
89	0	30.5	0.45364797	0.10149906	0.014313181	0.28180867	0.14873111	652540.19	265
90	-4	30.5	0.44660544	0.11466815	0.021516936	0.26497266	0.15223682	452843.81	265
91	-8	30.5	0.44018966	0.12869182	0.027290951	0.24986808	0.15395947	296849.09	265
92	-12	30.5	0.43886068	0.1351036	0.031949263	0.23417881	0.15990765	230052.55	265
93	-16	30.5	0.43194747	0.13838817	0.034311704	0.225338	0.17001463	213687.98	265
94	-20	30.5	0.43404329	0.13615029	0.036176905	0.2144855	0.17914404	212937.16	265
95	-24	30.5	0.42864034	0.1397827	0.03658646	0.21081071	0.18417981	198203.08	265
96	-28	30.5	0.43074	0.13624018	0.040077616	0.20425411	0.18868808	242845.11	265
97	-32	30.5	0.42748538	0.14330649	0.037325576	0.19962059	0.19226198	242451.41	265
98	-36	30.5	0.43038398	0.13395162	0.040403496	0.19370301	0.2015579	407056.16	265
99	-40	30.5	0.43488646	0.1348317	0.036329869	0.18548834	0.20846362	291605.12	265
100	0	34.5	0.45818546	0.097889647	0.01479734	0.27770978	0.15141776	626056.56	265
101	-4	34.5	0.44863284	0.11210489	0.023892488	0.26251179	0.15285799	566334.94	265
102	-8	34.5	0.44069088	0.1285418	0.02751415	0.25049573	0.15275745	231032.75	265
103	-12	34.5	0.4393414	0.13570248	0.031664047	0.23668835	0.15660372	172644.78	265
104	-16	34.5	0.43140033	0.14007835	0.034954902	0.22827201	0.16529439	187539.55	265
105	-20	34.5	0.43376964	0.14036997	0.036561899	0.21862938	0.17066912	136445.66	265
106	-24	34.5	0.42611745	0.14342542	0.038842909	0.21717848	0.17443572	155253.2	265
107	-28	34.5	0.43023923	0.13764019	0.042580657	0.21093895	0.17860095	144561.95	265
108	-32	34.5	0.42774007	0.14562559	0.03884628	0.20746423	0.18032384	209368.61	265
109	-36	34.5	0.42982334	0.140352	0.041676968	0.20080653	0.18734117	409600.84	265
110	-40	34.5	0.43360591	0.13932844	0.040952109	0.19228348	0.19383006	438629.16	265
111	0	38.25	0.46243939	0.094505824	0.015251239	0.27386707	0.15393649	532280.06	265
112	-4	38.25	0.45053354	0.10970183	0.026119567	0.26020473	0.15344036	471490.22	265
113	-8	38.25	0.44116074	0.12840116	0.0277234	0.25108415	0.15163055	475448.62	265
114	-12	38.25	0.43979207	0.13626394	0.031396657	0.23904105	0.15350629	398002.09	265
115	-16	38.25	0.43088737	0.14166288	0.0355579	0.23102264	0.16086918	330275.62	265
116	-20	38.25	0.4335131	0.14432593	0.036922827	0.22251424	0.1627239	194684.5	265
117	-24	38.25	0.42375228	0.14684048	0.04095833	0.22314829	0.16530064	317731.69	265
118	-28	38.25	0.42976978	0.1389527	0.044927258	0.21720599	0.16914427	1784277	265
119	-32	38.25	0.42797884	0.14779975	0.040271942	0.21481766	0.16913182	631585.88	265
120	-36	38.25	0.42929775	0.14635235	0.042870849	0.20746608	0.17401297	2888181.5	265
121	-40	38.25	0.43240541	0.14354412	0.04528546	0.19865392	0.1801111	10286831	265
122	0	42	0.46669331	0.091121994	0.015705138	0.27002433	0.15645522	3334800.5	265
123	-4	42	0.45243421	0.10729876	0.028346648	0.25789768	0.15402272	650843.75	265
124	-8	42	0.44163063	0.12826051	0.027932649	0.25167254	0.15050367	558803	265
125	-12	42	0.44024274	0.13682538	0.031129269	0.24139374	0.15040885	742389.75	265
126	-16	42	0.43037441	0.14324743	0.036160901	0.23377328	0.15644397	1.8639073e+10	265
127	-20	42	0.4332566	0.14828187	0.03728376	0.22639912	0.15477866	6029623	265
128	-24	42	0.42138708	0.15025553	0.043073751	0.22911808	0.15616556	2184247.5	265
129	-28	42	0.42930034	0.1402652	0.047273859	0.22347303	0.15968759	1503982.9	265
130	-32	42	0.42821762	0.14997391	0.041697599	0.22217107	0.15793981	708373.88	265
131	-36	42	0.42877215	0.15235272	0.044064727	0.21412563	0.16068478	1634797.5	265
132	-40	42	0.43120489	0.14775981	0.04961881	0.20502436	0.16639212	3331659	265

File: data/eis/samples/PDAC_COM3_01564/PDAC_COM3_01564_x_mm;y_mm;Ba_at;Zr_at;Y_at;Co_at;Fe_at;ASR;Temp_C;_400C_wet.txt
Point	x_mm	y_mm	Ba_at	Zr_at	Y_at	Co_at	Fe_at	ASR	Temp_C
1	0	0	0.43203932	0.089593336	0.020026833	0.33408445	0.12425606	99714.148	351
2	-4	0	0.42393652	0.10046376	0.015967963	0.32541904	0.13421272	1404528	351
3	-8	0	0.43312463	0.095544472	0.014886922	0.30671316	0.14973082	1367091.1	351
4	-12	0	0.42823091	0.099273682	0.019500168	0.28486905	0.16812618	1184066.2	351
5	-16	0	0.43397957	0.086886153	0.024403475	0.26637954	0.18835127	1141968.9	351
6	-20	0	0.43394822	0.10487571	0.020488374	0.23784171	0.20284599	1939933.5	351
7	-24	0	0.43316612	0.11151164	0.028233767	0.21042356	0.21666493	3837141.2	351
8	-28	0	0.4451268	0.10566239	0.016158225	0.18815719	0.2448954	5067075	351
9	-32	0	0.44803271	0.1149008	0.017752558	0.15787607	0.26143786	4267853.5	351
10	-36	0	0.44531879	0.11751499	0.029966306	0.13509172	0.2721082	7648521.5	351
11	-40	0	0.43986267	0.10908191	0.033240929	0.12490579	0.2929087	4921305	351
12	0	3.75	0.43691096	0.096521772	0.018212613	0.31957185	0.12878279	998345.5	351
13	-4	3.75	0.4278841	0.10542364	0.016563855	0.31073174	0.13939667	2064255.4	351
14	-8	3.75	0.43554565	0.10115753	0.016291222	0.29381579	0.15318981	1958154.8	351
15	-12	3.75	0.43039072	0.10602371	0.020343889	0.27369764	0.16954404	883575.75	351
16	-16	3.75	0.43524355	0.097066715	0.023013847	0.25656527	0.18811062	1769800.5	351
17	-20	3.75	0.43362844	0.11143521	0.020831754	0.23319057	0.20091404	5367097	351
18	-24	3.75	0.43409458	0.11418491	0.025981156	0.21049763	0.21524172	10453021	351
19	-28	3.75	0.44004381	0.1111529	0.021183016	0.19017604	0.23744424	13479946	351
20	-32	3.75	0.44370762	0.11666932	0.020758465	0.16562848	0.25323614	12045495	351
21	-36	3.75	0.43977031	0.11802717	0.029844295	0.14794102	0.2644172	11447649	351
22	-40	3.75	0.43470877	0.11102942	0.032217387	0.13757482	0.28446957	15553711	351
23	0	7.5	0.44178259	0.10345022	0.016398393	0.30505928	0.13330953	408863.91	351
24	-4	7.5	0.43183169	0.11038351	0.017159745	0.29604444	0.1445806	1753756.2	351
25	-8	7.5	0.43796667	0.10677059	0.01769552	0.28091842	0.15664881	2271371.5	351
26	-12	7.5	0.43255052	0.11277374	0.021187607	0.26252624	0.1709619	2700199	351
27	-16	7.5	0.43650752	0.10724729	0.021624217	0.246751	0.18786997	3078446.8	351
28	-20	7.5	0.43330866	0.1179947	0.021175133	0.22853942	0.19898209	2536004.5	351
29	-24	7.5	0.43502307	0.11685818	0.023728546	0.21057169	0.21381852	5253057	351
30	-28	7.5	0.43496078	0.11664342	0.026207808	0.19219489	0.22999309	8892906	351
31	-32	7.5	0.43938249	0.11843784	0.023764372	0.17338088	0.24503441	8646291	351
32	-36	7.5	0.43422183	0.11853936	0.029722285	0.16079031	0.25672621	6887313.5	351
33	-40	7.5	0.42955488	0.11297692	0.031193845	0.15024385	0.27603048	4018725.2	351
34	0	11.5	0.44697902	0.11084055	0.014463224	0.28957918	0.13813804	966385.31	351
35	-4	11.5	0.43604246	0.11567404	0.017795362	0.28037798	0.15011016	1615494	351
36	-8	11.5	0.44054908	0.11275785	0.019193441	0.26716122	0.1603384	2711822.8	351
37	-12	11.5	0.43485427	0.11997377	0.022087576	0.25061008	0.17247429	1776961.6	351
38	-16	11.5	0.43785578	0.11810655	0.020141946	0.23628242	0.18761328	1149273.4	351
39	-20	11.5	0.43296754	0.12499151	0.021541405	0.2235782	0.19692135	533520.94	351
40	-24	11.5	0.43601343	0.11970966	0.021325761	0.21065071	0.21230043	553894.19	351
41	-28	11.5	0.42953891	0.12249997	0.031567585	0.19434835	0.22204518	880667.12	351
42	-32	11.5	0.43476903	0.12032426	0.026970673	0.18165012	0.23628591	1695585.9	351
43	-36	11.5	0.42830345	0.11908569	0.02959214	0.17449623	0.24852251	5952690	351
44	-40	11.5	0.42405739	0.11505426	0.030102069	0.16375747	0.26702878	3791987	351
45	0	15.25	0.45115152	0.11634866	0.012932056	0.27732709	0.14224067	1386384.9	351
46	-4	15.25	0.43968347	0.11984373	0.0183628	0.26762193	0.15448807	1499887.8	351
47	-8	15.25	0.44253272	0.11807015	0.020678464	0.2557185	0.1630002	2489796.8	351
48	-12	15.25	0.43679586	0.12617552	0.023193289	0.24057667	0.17325866	2677265.2	351
49	-16	15.25	0.43868887	0.12733312	0.019531662	0.22758383	0.18686253	649765.75	351
50	-20	15.25	0.43275341	0.13075821	0.022400005	0.21921006	0.19487831	717099.94	351
51	-24	15.25	0.43657297	0.12261836	0.019988684	0.21051177	0.21030819	895121.06	351
52	-28	15.25	0.42537418	0.12757218	0.036007263	0.196207	0.21483937	662467.62	351
53	-32	15.25	0.43087092	0.12263958	0.029836362	0.18856402	0.22808911	1638026.4	351
54	-36	15.25	0.42378855	0.11989845	0.029881693	0.18572424	0.24070705	5996043.5	351
55	-40	15.25	0.42024416	0.11731954	0.029349372	0.1749465	0.25814044	4479987.5	351
56	0	19	0.45077956	0.11262462	0.013240727	0.27976832	0.14358678	1528790.1	351
57	-4	19	0.44133183	0.11887719	0.018745299	0.26741886	0.15362683	1705256.5	351
58	-8	19	0.44167325	0.12142751	0.022688195	0.25373086	0.16048017	4806637	351
59	-12	19	0.43731907	0.12881349	0.026001949	0.23794015	0.16992536	2219302.8	351
60	-16	19	0.43672112	0.13035868	0.023987113	0.22613704	0.18279605	724527.38	351
61	-20	19	0.43322596	0.13137184	0.026607534	0.21668148	0.19211319	625260.62	351
62	-24	19	0.43473461	0.1270573	0.024602562	0.20898837	0.20461716	777617.06	351
63	-28	19	0.42717814	0.12992546	0.03664371	0.19702441	0.20922828	939092.69	351
64	-32	19	0.42974827	0.12850916	0.031790625	0.19002764	0.2199243	1269272.4	351
65	-36	19	0.42599198	0.12266497	0.032846414	0.18641399	0.23208266	6548335.5	351
66	-40	19	0.425145	0.12165034	0.030357162	0.1765155	0.24633199	5061184	351
67	0	23	0.4503828	0.10865229	0.013569975	0.2823723	0.14502263	1058170.2	351
68	-4	23	0.44309008	0.11784621	0.019153301	0.26720226	0.15270817	83190.695	351
69	-8	23	0.4407565	0.1250087	0.024831908	0.25161076	0.15779215	2407155.8	351
70	-12	23	0.43787715	0.13162731	0.028997852	0.23512785	0.16636984	1998757.4	351
71	-16	23	0.43462217	0.13358594	0.028739592	0.2245938	0.17845848	603437.12	351
72	-20	23	0.43373004	0.13202636	0.031095566	0.21398433	0.18916371	582639.75	351
73	-24	23	0.43277365	0.13179219	0.029524034	0.20736341	0.19854672	518129.06	351
74	-28	23	0.42910236	0.13243563	0.037322588	0.1978963	0.20324312	1086121.8	351
75	-32	23	0.42855078	0.13477004	0.033875171	0.19158885	0.21121517	1524051.4	351
76	-36	23	0.42834228	0.12561592	0.036008783	0.1871497	0.22288331	4571086	351
77	-40	23	0.4303726	0.12626986	0.031432137	0.1781891	0.23373631	6840189.5	351
78	0	26.75	0.45001084	0.10492825	0.013878645	0.28481352	0.14636873	1536306.4	351
79	-4	26.75	0.44473842	0.11687967	0.0195358	0.26699919	0.15184693	1120292	351
80	-8	26.75	0.43989703	0.12836607	0.026841639	0.24962313	0.15527213	3176150.2	351
81	-12	26.75	0.43840033	0.13426527	0.031806514	0.23249133	0.16303654	2343066.5	351
82	-16	26.75	0.43265441	0.13661151	0.033195045	0.22314702	0.17439201	746205.06	351
83	-20	26.75	0.43420258	0.13263999	0.035303097	0.21145575	0.18639858	856084	351
84	-24	26.75	0.43093526	0.13623112	0.034137912	0.20584001	0.19285569	1056706.1	351
85	-28	26.75	0.43090633	0.13478892	0.037959035	0.19871369	0.19763203	1059726.6	351
86	-32	26.75	0.42742813	0.1406396	0.035829436	0.19305247	0.20305036	2071323	351
87	-36	26.75	0.43054572	0.12838243	0.038973503	0.18783943	0.21425892	5412336	351
88	-40	26.75	0.43527344	0.13060066	0.032439929	0.1797581	0.22192787	5413033	351
89	0	30.5	0.45364797	0.10149906	0.014313181	0.28180867	0.14873111	636243.69	351
90	-4	30.5	0.44660544	0.11466815	0.021516936	0.26497266	0.15223682	637185.19	351
91	-8	30.5	0.44018966	0.12869182	0.027290951	0.24986808	0.15395947	1377902.5	351
92	-12	30.5	0.43886068	0.1351036	0.031949263	0.23417881	0.15990765	2022243.2	351
93	-16	30.5	0.43194747	0.13838817	0.034311704	0.225338	0.17001463	906663.62	351
94	-20	30.5	0.43404329	0.13615029	0.036176905	0.2144855	0.17914404	581288.88	351
95	-24	30.5	0.42864034	0.1397827	0.03658646	0.21081071	0.18417981	908234.44	351
96	-28	30.5	0.43074	0.13624018	0.040077616	0.20425411	0.18868808	785781.31	351
97	-32	30.5	0.42748538	0.14330649	0.037325576	0.19962059	0.19226198	1881881.4	351
98	-36	30.5	0.43038398	0.13395162	0.040403496	0.19370301	0.2015579	3965632.5	351
99	-40	30.5	0.43488646	0.1348317	0.036329869	0.18548834	0.20846362	6312402	351
100	0	34.5	0.45818546	0.097889647	0.01479734	0.27770978	0.15141776	2170918.2	351
101	-4	34.5	0.44863284	0.11210489	0.023892488	0.26251179	0.15285799	1585561.8	351
102	-8	34.5	0.44069088	0.1285418	0.02751415	0.25049573	0.15275745	1508963.9	351
103	-12	34.5	0.4393414	0.13570248	0.031664047	0.23668835	0.15660372	2007477.8	351
104	-16	34.5	0.43140033	0.14007835	0.034954902	0.22827201	0.16529439	1799504.2	351
105	-20	34.5	0.43376964	0.14036997	0.036561899	0.21862938	0.17066912	2085075	351
106	-24	34.5	0.42611745	0.14342542	0.038842909	0.21717848	0.17443572	1882128.1	351
107	-28	34.5	0.43023923	0.13764019	0.042580657	0.21093895	0.17860095	2605951	351
108	-32	34.5	0.42774007	0.14562559	0.03884628	0.20746423	0.18032384	4819258	351
109	-36	34.5	0.42982334	0.140352	0.041676968	0.20080653	0.18734117	5839278.5	351
110	-40	34.5	0.43360591	0.13932844	0.040952109	0.19228348	0.19383006	9509915	351
111	0	38.25	0.46243939	0.094505824	0.015251239	0.27386707	0.15393649	6637871	351
112	-4	38.25	0.45053354	0.10970183	0.026119567	0.26020473	0.15344036	3111810.5	351
113	-8	38.25	0.44116074	0.12840116	0.0277234	0.25108415	0.15163055	1121299	351
114	-12	38.25	0.43979207	0.13626394	0.031396657	0.23904105	0.15350629	1801444.4	351
115	-16	38.25	0.43088737	0.14166288	0.0355579	0.23102264	0.16086918	1857937.9	351
116	-20	38.25	0.4335131	0.14432593	0.036922827	0.22251424	0.1627239	2557884.8	351
117	-24	38.25	0.42375228	0.14684048	0.04095833	0.22314829	0.16530064	3889348.8	351
118	-28	38.25	0.42976978	0.1389527	0.044927258	0.21720599	0.16914427	4747575	351
119	-32	38.25	0.42797884	0.14779975	0.040271942	0.21481766	0.16913182	8632468	351
120	-36	38.25	0.42929775	0.14635235	0.042870849	0.20746608	0.17401297	14925707	351
121	-40	38.25	0.43240541	0.14354412	0.04528546	0.19865392	0.1801111	39220584	351
122	0	42	0.46669331	0.091121994	0.015705138	0.27002433	0.15645522	1293768.1	351
123	-4	42	0.45243421	0.10729876	0.028346648	0.25789768	0.15402272	3220132.5	351
124	-8	42	0.44163063	0.12826051	0.027932649	0.25167254	0.15050367	1918632	351
125	-12	42	0.44024274	0.13682538	0.031129269	0.24139374	0.15040885	1996796.2	351
126	-16	42	0.43037441	0.14324743	0.036160901	0.23377328	0.15644397	3647443.2	351
127	-20	42	0.4332566	0.14828187	0.03728376	0.22639912	0.15477866	6663377.5	351
128	-24	42	0.42138708	0.15025553	0.043073751	0.22911808	0.15616556	40243848	351
129	-28	42	0.42930034	0.1402652	0.047273859	0.22347303	0.15968759	25385326	351
130	-32	42	0.42821762	0.14997391	0.041697599	0.22217107	0.15793981	77465080	351
131	-36	42	0.42877215	0.15235272	0.044064727	0.21412563	0.16068478	41235916	351
132	-40	42	0.43120489	0.14775981	0.04961881	0.20502436	0.16639212	1.1239802e+08	351

File: data/eis/samples/PDAC_COM3_01564/PDAC_COM3_01564_x_mm;y_mm;Ba_at;Zr_at;Y_at;Co_at;Fe_at;ASR;Temp_C;_500C_dry.txt
Point	x_mm	y_mm	Ba_at	Zr_at	Y_at	Co_at	Fe_at	ASR	Temp_C
1	0	0	0.43203932	0.089593336	0.020026833	0.33408445	0.12425606	130753.09	437
2	-4	0	0.42393652	0.10046376	0.015967963	0.32541904	0.13421272	242028.3	437
3	-8	0	0.43312463	0.095544472	0.014886922	0.30671316	0.14973082	550501.25	437
4	-12	0	0.42823091	0.099273682	0.019500168	0.28486905	0.16812618	195155.73	437
5	-16	0	0.43397957	0.086886153	0.024403475	0.26637954	0.18835127	242813.7	437
6	-20	0	0.43394822	0.10487571	0.020488374	0.23784171	0.20284599	532908.38	437
7	-24	0	0.43316612	0.11151164	0.028233767	0.21042356	0.21666493	5120167.5	437
8	-28	0	0.4451268	0.10566239	0.016158225	0.18815719	0.2448954	3574818.2	437
9	-32	0	0.44803271	0.1149008	0.017752558	0.15787607	0.26143786	18712582	437
10	-36	0	0.44531879	0.11751499	0.029966306	0.13509172	0.2721082	28779188	437
11	-40	0	0.43986267	0.10908191	0.033240929	0.12490579	0.2929087	9754959	437
12	0	3.75	0.43691096	0.096521772	0.018212613	0.31957185	0.12878279	2073137	437
13	-4	3.75	0.4278841	0.10542364	0.016563855	0.31073174	0.13939667	1179573.8	437
14	-8	3.75	0.43554565	0.10115753	0.016291222	0.29381579	0.15318981	593145.38	437
15	-12	3.75	0.43039072	0.10602371	0.020343889	0.27369764	0.16954404	897741.5	437
16	-16	3.75	0.43524355	0.097066715	0.023013847	0.25656527	0.18811062	1165342.4	437
17	-20	3.75	0.43362844	0.11143521	0.020831754	0.23319057	0.20091404	1850712.2	437
18	-24	3.75	0.43409458	0.11418491	0.025981156	0.21049763	0.21524172	3333858	437
19	-28	3.75	0.44004381	0.1111529	0.021183016	0.19017604	0.23744424	6038141	437
20	-32	3.75	0.44370762	0.11666932	0.020758465	0.16562848	0.25323614	9493893	437
21	-36	3.75	0.43977031	0.11802717	0.029844295	0.14794102	0.2644172	1915114.9	437
22	-40	3.75	0.43470877	0.11102942	0.032217387	0.13757482	0.28446957	1447017.6	437
23	0	7.5	0.44178259	0.10345022	0.016398393	0.30505928	0.13330953	588074.75	437
24	-4	7.5	0.43183169	0.11038351	0.017159745	0.29604444	0.1445806	548396.44	437
25	-8	7.5	0.43796667	0.10677059	0.01769552	0.28091842	0.15664881	662287.31	437
26	-12	7.5	0.43255052	0.11277374	0.021187607	0.26252624	0.1709619	903207.88	437
27	-16	7.5	0.43650752	0.10724729	0.021624217	0.246751	0.18786997	2153876	437
28	-20	7.5	0.43330866	0.1179947	0.021175133	0.22853942	0.19898209	2180265.2	437
29	-24	7.5	0.43502307	0.11685818	0.023728546	0.21057169	0.21381852	4478968.5	437
30	-28	7.5	0.43496078	0.11664342	0.026207808	0.19219489	0.22999309	6743428.5	437
31	-32	7.5	0.43938249	0.11843784	0.023764372	0.17338088	0.24503441	12345202	437
32	-36	7.5	0.43422183	0.11853936	0.029722285	0.16079031	0.25672621	12474950	437
33	-40	7.5	0.42955488	0.11297692	0.031193845	0.15024385	0.27603048	4537088	437
34	0	11.5	0.44697902	0.11084055	0.014463224	0.28957918	0.13813804	794203.38	437
35	-4	11.5	0.43604246	0.11567404	0.017795362	0.28037798	0.15011016	619365	437
36	-8	11.5	0.44054908	0.11275785	0.019193441	0.26716122	0.1603384	1243191	437
37	-12	11.5	0.43485427	0.11997377	0.022087576	0.25061008	0.17247429	1175301.2	437
38	-16	11.5	0.43785578	0.11810655	0.020141946	0.23628242	0.18761328	1217178.6	437
39	-20	11.5	0.43296754	0.12499151	0.021541405	0.2235782	0.19692135	475103.06	437
40	-24	11.5	0.43601343	0.11970966	0.021325761	0.21065071	0.21230043	571895.5	437
41	-28	11.5	0.42953891	0.12249997	0.031567585	0.19434835	0.22204518	911407.44	437
42	-32	11.5	0.43476903	0.12032426	0.026970673	0.18165012	0.23628591	3770853.8	437
43	-36	11.5	0.42830345	0.11908569	0.02959214	0.17449623	0.24852251	8722318	437
44	-40	11.5	0.42405739	0.11505426	0.030102069	0.16375747	0.26702878	1124376	437
45	0	15.25	0.45115152	0.11634866	0.012932056	0.27732709	0.14224067	1922654.8	437
46	-4	15.25	0.43968347	0.11984373	0.0183628	0.26762193	0.15448807	1457541.9	437
47	-8	15.25	0.44253272	0.11807015	0.020678464	0.2557185	0.1630002	2929849.2	437
48	-12	15.25	0.43679586	0.12617552	0.023193289	0.24057667	0.17325866	1340831.8	437
49	-16	15.25	0.43868887	0.12733312	0.019531662	0.22758383	0.18686253	461060.12	437
50	-20	15.25	0.43275341	0.13075821	0.022400005	0.21921006	0.19487831	256322.55	437
51	-24	15.25	0.43657297	0.12261836	0.019988684	0.21051177	0.21030819	216260.95	437
52	-28	15.25	0.42537418	0.12757218	0.036007263	0.196207	0.21483937	298105.72	437
53	-32	15.25	0.43087092	0.12263958	0.029836362	0.18856402	0.22808911	551883.56	437
54	-36	15.25	0.42378855	0.11989845	0.029881693	0.18572424	0.24070705	1698659.1	437
55	-40	15.25	0.42024416	0.11731954	0.029349372	0.1749465	0.25814044	865194.62	437
56	0	19	0.45077956	0.11262462	0.013240727	0.27976832	0.14358678	1541265.4	437
57	-4	19	0.44133183	0.11887719	0.018745299	0.26741886	0.15362683	1018190.2	437
58	-8	19	0.44167325	0.12142751	0.022688195	0.25373086	0.16048017	1606610.5	437
59	-12	19	0.43731907	0.12881349	0.026001949	0.23794015	0.16992536	668499.5	437
60	-16	19	0.43672112	0.13035868	0.023987113	0.22613704	0.18279605	200926.84	437
61	-20	19	0.43322596	0.13137184	0.026607534	0.21668148	0.19211319	213889.05	437
62	-24	19	0.43473461	0.1270573	0.024602562	0.20898837	0.20461716	196701.41	437
63	-28	19	0.42717814	0.12992546	0.03664371	0.19702441	0.20922828	270585.38	437
64	-32	19	0.42974827	0.12850916	0.031790625	0.19002764	0.2199243	413339.34	437
65	-36	19	0.42599198	0.12266497	0.032846414	0.18641399	0.23208266	1296221.1	437
66	-40	19	0.425145	0.12165034	0.030357162	0.1765155	0.24633199	1371933.5	437
67	0	23	0.4503828	0.10865229	0.013569975	0.2823723	0.14502263	1081650.4	437
68	-4	23	0.44309008	0.11784621	0.019153301	0.26720226	0.15270817	701988.88	437
69	-8	23	0.4407565	0.1250087	0.024831908	0.25161076	0.15779215	1786309.6	437
70	-12	23	0.43787715	0.13162731	0.028997852	0.23512785	0.16636984	1212340.6	437
71	-16	23	0.43462217	0.13358594	0.028739592	0.2245938	0.17845848	311897.31	437
72	-20	23	0.43373004	0.13202636	0.031095566	0.21398433	0.18916371	226320.33	437
73	-24	23	0.43277365	0.13179219	0.029524034	0.20736341	0.19854672	199509.98	437
74	-28	23	0.42910236	0.13243563	0.037322588	0.1978963	0.20324312	303257.94	437
75	-32	23	0.42855078	0.13477004	0.033875171	0.19158885	0.21121517	285853.5	437
76	-36	23	0.42834228	0.12561592	0.036008783	0.1871497	0.22288331	898495.5	437
77	-40	23	0.4303726	0.12626986	0.031432137	0.1781891	0.23373631	3030694.5	437
78	0	26.75	0.45001084	0.10492825	0.013878645	0.28481352	0.14636873	660488.44	437
79	-4	26.75	0.44473842	0.11687967	0.0195358	0.26699919	0.15184693	720241.56	437
80	-8	26.75	0.43989703	0.12836607	0.026841639	0.24962313	0.15527213	1367849.5	437
81	-12	26.75	0.43840033	0.13426527	0.031806514	0.23249133	0.16303654	1365964.5	437
82	-16	26.75	0.43265441	0.13661151	0.033195045	0.22314702	0.17439201	414501.75	437
83	-20	26.75	0.43420258	0.13263999	0.035303097	0.21145575	0.18639858	1474663.6	437
84	-24	26.75	0.43093526	0.13623112	0.034137912	0.20584001	0.19285569	1145110.5	437
85	-28	26.75	0.43090633	0.13478892	0.037959035	0.19871369	0.19763203	371304.84	437
86	-32	26.75	0.42742813	0.1406396	0.035829436	0.19305247	0.20305036	594609.25	437
87	-36	26.75	0.43054572	0.12838243	0.038973503	0.18783943	0.21425892	1256951.2	437
88	-40	26.75	0.43527344	0.13060066	0.032439929	0.1797581	0.22192787	6899566	437
89	0	30.5	0.45364797	0.10149906	0.014313181	0.28180867	0.14873111	2089787.4	437
90	-4	30.5	0.44660544	0.11466815	0.021516936	0.26497266	0.15223682	1618234.4	437
91	-8	30.5	0.44018966	0.12869182	0.027290951	0.24986808	0.15395947	2697057.2	437
92	-12	30.5	0.43886068	0.1351036	0.031949263	0.23417881	0.15990765	1614778.6	437
93	-16	30.5	0.43194747	0.13838817	0.034311704	0.225338	0.17001463	544909.25	437
94	-20	30.5	0.43404329	0.13615029	0.036176905	0.2144855	0.17914404	557381.38	437
95	-24	30.5	0.42864034	0.1397827	0.03658646	0.21081071	0.18417981	337344.22	437
96	-28	30.5	0.43074	0.13624018	0.040077616	0.20425411	0.18868808	762653.06	437
97	-32	30.5	0.42748538	0.14330649	0.037325576	0.19962059	0.19226198	674374.25	437
98	-36	30.5	0.43038398	0.13395162	0.040403496	0.19370301	0.2015579	1436964.5	437
99	-40	30.5	0.43488646	0.1348317	0.036329869	0.18548834	0.20846362	4651756	437
100	0	34.5	0.45818546	0.097889647	0.01479734	0.27770978	0.15141776	1194119.4	437
101	-4	34.5	0.44863284	0.11210489	0.023892488	0.26251179	0.15285799	1212654.8	437
102	-8	34.5	0.44069088	0.1285418	0.02751415	0.25049573	0.15275745	1021017.6	437
103	-12	34.5	0.4393414	0.13570248	0.031664047	0.23668835	0.15660372	1233703.4	437
104	-16	34.5	0.43140033	0.14007835	0.034954902	0.22827201	0.16529439	1065942.4	437
105	-20	34.5	0.43376964	0.14036997	0.036561899	0.21862938	0.17066912	1160504.4	437
106	-24	34.5	0.42611745	0.14342542	0.038842909	0.21717848	0.17443572	1169615	437
107	-28	34.5	0.43023923	0.13764019	0.042580657	0.21093895	0.17860095	1414973.4	437
108	-32	34.5	0.42774007	0.14562559	0.03884628	0.20746423	0.18032384	2010933.5	437
109	-36	34.5	0.42982334	0.140352	0.041676968	0.20080653	0.18734117	4550597	437
110	-40	34.5	0.43360591	0.13932844	0.040952109	0.19228348	0.19383006	4114229.8	437
111	0	38.25	0.46243939	0.094505824	0.015251239	0.27386707	0.15393649	1347114.9	437
112	-4	38.25	0.45053354	0.10970183	0.026119567	0.26020473	0.15344036	979862.75	437
113	-8	38.25	0.44116074	0.12840116	0.0277234	0.25108415	0.15163055	1035154.8	437
114	-12	38.25	0.43979207	0.13626394	0.031396657	0.23904105	0.15350629	1107411.4	437
115	-16	38.25	0.43088737	0.14166288	0.0355579	0.23102264	0.16086918	1212654.8	437
116	-20	38.25	0.4335131	0.14432593	0.036922827	0.22251424	0.1627239	1268889.2	437
117	-24	38.25	0.42375228	0.14684048	0.04095833	0.22314829	0.16530064	1454557.4	437
118	-28	38.25	0.42976978	0.1389527	0.044927258	0.21720599	0.16914427	1586818.5	437
119	-32	38.25	0.42797884	0.14779975	0.040271942	0.21481766	0.16913182	2847539.5	437
120	-36	38.25	0.42929775	0.14635235	0.042870849	0.20746608	0.17401297	4257800.5	437
121	-40	38.25	0.43240541	0.14354412	0.04528546	0.19865392	0.1801111	6569070	437
122	0	42	0.46669331	0.091121994	0.015705138	0.27002433	0.15645522	812101.69	437
123	-4	42	0.45243421	0.10729876	0.028346648	0.25789768	0.15402272	523295.09	437
124	-8	42	0.44163063	0.12826051	0.027932649	0.25167254	0.15050367	460463.25	437
125	-12	42	0.44024274	0.13682538	0.031129269	0.24139374	0.15040885	471019	437
126	-16	42	0.43037441	0.14324743	0.036160901	0.23377328	0.15644397	571204.38	437
127	-20	42	0.4332566	0.14828187	0.03728376	0.22639912	0.15477866	754924.69	437
128	-24	42	0.42138708	0.15025553	0.043073751	0.22911808	0.15616556	1040181.3	437
129	-28	42	0.42930034	0.1402652	0.047273859	0.22347303	0.15968759	1771230	437
130	-32	42	0.42821762	0.14997391	0.041697599	0.22217107	0.15793981	3520154.5	437
131	-36	42	0.42877215	0.15235272	0.044064727	0.21412563	0.16068478	3953380.2	437
132	-40	42	0.43120489	0.14775981	0.04961881	0.20502436	0.16639212	5154725	437
