Repository: jdh10791/combi_tco

# combi_tco
This is a project focused on analysis of triple conducting oxides (TCOs). TCOs are combinatorially synthesized via pulsed laser deposition (PLD) and characterized using high-throughput methods. 

/data: raw data from Meagan Papac, collected at NREL
* /conductivity: DC conductivity data
* /eis: impedance data (ASR)
* /xrd: XRD data

/scripts: python scripts for processing and analysis
* /conductivity: notebooks for DC conductivity analysis
* /eis: notebooks for EIS analysis
* /helpers: supporting modules
** calc_chemfeat.py: chemical featurization for perovskites
** fileload.py: tools for processing and loading data files
** outlier_detect.py: outlier detection algorithm
** pickletools.py: a few simple tools for working with pickles
** plotting.py: convenience functions for plotting ternary data
** predict.py: functions for predicting through Citrination API
** quaternary_plt.py: quaternary plotting module
* /pickles: pickles of python objects for efficiency
* /stats_test: early tests of some python stats functions/packages
* /xrd: notebooks for XRD analysis

File: data/xrd/error/PDAC_COM3_01142/PDAC_COM3_01142_AllVar.csv
FORMULA,IDENTIFIER: Sample number,IDENTIFIER: Point,IDENTIFIER: Row,IDENTIFIER: Column,PROPERTY: Cubic lattice constant ($\r{A}$),PROPERTY: FWHM of 110 peak ($\degree$),PROPERTY: FWHM of 111 peak ($\degree$),PROPERTY: Max intensity of 110 peak (counts),PROPERTY: Max intensity of 111 peak (counts),PROPERTY: Position of 110 peak ($\degree$),PROPERTY: Position of 111 peak ($\degree$),IDENTIFIER: X position (mm),IDENTIFIER: Y position (mm),PROPERTY: A_avg_X,PROPERTY: A_avg_at_radius,PROPERTY: A_avg_ion_radius,PROPERTY: A_avg_mass,PROPERTY: B_avg_X,PROPERTY: B_avg_at_radius,PROPERTY: B_avg_ion_radius,PROPERTY: B_avg_mass,PROPERTY: AB_site_ratio,PROPERTY: AB_X_ratio,PROPERTY: AB_at_radius_ratio,PROPERTY: AB_ion_radius_ratio,PROPERTY: AB_mass_ratio,IDENTIFIER: Date,PREPARATION STEP NAME,PREPARATION STEP DETAIL: Targets used,PREPARATION STEP DETAIL: Laser Energy (mJ),PREPARATION STEP DETAIL: Laser Voltage (kV),PREPARATION STEP DETAIL: Temperature ($^{\circ}$C),PREPARATION STEP DETAIL: Temperature Gradient,PREPARATION STEP DETAIL: Number of Cycles,PREPARATION STEP DETAIL: Laser Pulse Frequency,PREPARATION STEP DETAIL: Deposition Pressure (mTorr),PREPARATION STEP DETAIL: Substrate,PREPARATION STEP DETAIL: BZC19 Pulses/Cycle,PREPARATION STEP DETAIL: BZC91 Pulses/Cycle,PREPARATION STEP DETAIL: BZF19 Pulses/Cycle,PREPARATION STEP DETAIL: BZY82 Pulses/Cycle,PREPARATION STEP DETAIL: BZYCF1135 Pulses/Cycle,PREPARATION STEP DETAIL: BZYF631 Pulses/Cycle,PREPARATION STEP DETAIL: B12ZY82 Pulses/Cycle,PREPARATION STEP DETAIL: Average Target Pulses/Cycle,PREPARATION STEP DETAIL: BZC19 Substrate Angle,PREPARATION STEP DETAIL: BZC91 Substrate Angle,PREPARATION STEP DETAIL: BZF19 Substrate Angle,PREPARATION STEP DETAIL: BZY82 Substrate Angle,PREPARATION STEP DETAIL: BZYCF1135 Substrate Angle,PREPARATION STEP DETAIL: BZYF631 Substrate Angle,PREPARATION STEP DETAIL: B12ZY82 Substrate Angle
Ba1.0O3,01142,1,1,1,4.0460277,0.79555196,0.94387114,1110.1582,271.30664,31.226095,38.325951,5.4000001,44.141998,0.89,2.15,1.49,137.327,0.0,0.0,0.0,0.0,inf,inf,inf,inf,inf,29_June_2016,Pulsed Laser Deposition,BZC19,650.0,18.1,850,N,200.0,10,50.0,p-Si,103,0,0,0,0,0,0,103.0,0,0,0,0,0,0,0
Ba1.0O3,01142,2,1,2,4.0457864,0.83607477,0.73417163,1140.1139,241.51242000000002,31.228004,38.352402000000005,9.397999800000001,44.141998,0.89,2.15,1.49,137.327,0.0,0.0,0.0,0.0,inf,inf,inf,inf,inf,29_June_2016,Pulsed Laser Deposition,BZC19,650.0,18.1,850,N,200.0,10,50.0,p-Si,103,0,0,0,0,0,0,103.0,0,0,0,0,0,0,0
Ba1.0O3,01142,3,1,3,4.0438256,0.81630725,0.78189909,1116.4159,287.85193,31.243532000000002,38.324932000000004,13.39599,44.141998,0.89,2.15,1.49,137.327,0.0,0.0,0.0,0.0,inf,inf,inf,inf,inf,29_June_2016,Pulsed Laser Deposition,BZC19,650.0,18.1,850,N,200.0,10,50.0,p-Si,103,0,0,0,0,0,0,103.0,0,0,0,0,0,0,0
Ba1.0O3,01142,4,1,4,4.0433755,0.7887006999999999,0.9264378000000001,1250.1487,233.39997999999997,31.247099,38.34861,17.39599,44.141998,0.89,2.15,1.49,137.327,0.0,0.0,0.0,0.0,inf,inf,inf,inf,inf,29_June_2016,Pulsed Laser Deposition,BZC19,650.0,18.1,850,N,200.0,10,50.0,p-Si,103,0,0,0,0,0,0,103.0,0,0,0,0,0,0,0
Ba1.0O3,01142,5,1,5,4.0430508000000005,0.77228439,,1235.6729,,31.249676,,21.391991,44.141998,0.89,2.15,1.49,137.327,0.0,0.0,0.0,0.0,inf,inf,inf,inf,inf,29_June_2016,Pulsed Laser Deposition,BZC19,650.0,18.1,850,N,200.0,10,50.0,p-Si,103,0,0,0,0,0,0,103.0,0,0,0,0,0,0,0
Ba1.0O3,01142,6,1,6,4.039635700000001,0.76209491,,1270.7468,,31.276770000000003,,25.389999,44.141998,0.89,2.15,1.49,137.327,0.0,0.0,0.0,0.0,inf,inf,inf,inf,inf,29_June_2016,Pulsed Laser Deposition,BZC19,650.0,18.1,850,N,200.0,10,50.0,p-Si,103,0,0,0,0,0,0,103.0,0,0,0,0,0,0,0
Ba1.0O3,01142,7,1,7,4.042104699999999,0.76866293,,1205.7905,,31.257175,,29.38802,44.141998,0.89,2.15,1.49,137.327,0.0,0.0,0.0,0.0,inf,inf,inf,inf,inf,29_June_2016,Pulsed Laser Deposition,BZC19,650.0,18.1,850,N,200.0,10,50.0,p-Si,103,0,0,0,0,0,0,103.0,0,0,0,0,0,0,0
Ba1.0O3,01142,8,1,8,4.0415101,0.79157585,,1166.8453,,31.261892,,33.386009,44.141998,0.89,2.15,1.49,137.327,0.0,0.0,0.0,0.0,inf,inf,inf,inf,inf,29_June_2016,Pulsed Laser Deposition,BZC19,650.0,18.1,850,N,200.0,10,50.0,p-Si,103,0,0,0,0,0,0,103.0,0,0,0,0,0,0,0
Ba1.0O3,01142,9,1,9,4.0426283,0.77628148,,1049.0884,,31.253021,,37.384009999999996,44.141998,0.89,2.15,1.49,137.327,0.0,0.0,0.0,0.0,inf,inf,inf,inf,inf,29_June_2016,Pulsed Laser Deposition,BZC19,650.0,18.1,850,N,200.0,10,50.0,p-Si,103,0,0,0,0,0,0,103.0,0,0,0,0,0,0,0
Ba1.0O3,01142,10,1,10,4.0435987,0.78916031,,972.96875,,31.245333000000002,,41.384009999999996,44.141998,0.89,2.15,1.49,137.327,0.0,0.0,0.0,0.0,inf,inf,inf,inf,inf,29_June_2016,Pulsed Laser Deposition,BZC19,650.0,18.1,850,N,200.0,10,50.0,p-Si,103,0,0,0,0,0,0,103.0,0,0,0,0,0,0,0
Ba1.0O3,01142,11,1,11,4.0411854,0.78954124,,906.0993,,31.264467,,45.37999,44.141998,0.89,2.15,1.49,137.327,0.0,0.0,0.0,0.0,inf,inf,inf,inf,inf,29_June_2016,Pulsed Laser Deposition,BZC19,650.0,18.1,850,N,200.0,10,50.0,p-Si,103,0,0,0,0,0,0,103.0,0,0,0,0,0,0,0
Ba1.0O3,01142,12,2,1,4.0406895,0.82886702,0.682612,997.99908,426.87582000000003,31.268403999999997,38.470558000000004,5.4000001,31.643998999999997,0.89,2.15,1.49,137.327,0.0,0.0,0.0,0.0,inf,inf,inf,inf,inf,29_June_2016,Pulsed Laser Deposition,BZC19,650.0,18.1,850,N,200.0,10,50.0,p-Si,103,0,0,0,0,0,0,103.0,0,0,0,0,0,0,0
Ba1.0O3,01142,13,2,2,4.0368237,0.82392132,0.67749166,968.1071800000001,431.52432000000005,31.299114000000003,38.463467,9.397999800000001,31.643998999999997,0.89,2.15,1.49,137.327,0.0,0.0,0.0,0.0,inf,inf,inf,inf,inf,29_June_2016,Pulsed Laser Deposition,BZC19,650.0,18.1,850,N,200.0,10,50.0,p-Si,103,0,0,0,0,0,0,103.0,0,0,0,0,0,0,0
Ba1.0O3,01142,14,2,3,4.0366230000000005,0.84649956,0.64231879,1115.9272,438.81195,31.300709,38.45882,13.39599,31.643998999999997,0.89,2.15,1.49,137.327,0.0,0.0,0.0,0.0,inf,inf,inf,inf,inf,29_June_2016,Pulsed Laser Deposition,BZC19,650.0,18.1,850,N,200.0,10,50.0,p-Si,103,0,0,0,0,0,0,103.0,0,0,0,0,0,0,0
Ba1.0O3,01142,15,2,4,4.0412078000000005,0.81644309,0.68648857,1100.6018,414.89896,31.264291999999998,38.426395,17.393998999999997,31.643998999999997,0.89,2.15,1.49,137.327,0.0,0.0,0.0,0.0,inf,inf,inf,inf,inf,29_June_2016,Pulsed Laser Deposition,BZC19,650.0,18.1,850,N,200.0,10,50.0,p-Si,103,0,0,0,0,0,0,103.0,0,0,0,0,0,0,0
Ba1.0O3,01142,16,2,5,4.0459118,0.77898425,0.78473246,1193.4503,365.83923,31.227010999999997,38.404221,21.391991,31.643998999999997,0.89,2.15,1.49,137.327,0.0,0.0,0.0,0.0,inf,inf,inf,inf,inf,29_June_2016,Pulsed Laser Deposition,BZC19,650.0,18.1,850,N,200.0,10,50.0,p-Si,103,0,0,0,0,0,0,103.0,0,0,0,0,0,0,0
Ba1.0O3,01142,17,2,6,4.0445266,0.801543,0.76591706,1125.4034,334.78281,31.23798,38.333960999999995,25.389999,31.643998999999997,0.89,2.15,1.49,137.327,0.0,0.0,0.0,0.0,inf,inf,inf,inf,inf,29_June_2016,Pulsed Laser Deposition,BZC19,650.0,18.1,850,N,200.0,10,50.0,p-Si,103,0,0,0,0,0,0,103.0,0,0,0,0,0,0,0
Ba1.0O3,01142,18,2,7,4.0480571,0.81542009,0.78161752,1094.0226,268.90805,31.210043,38.364231,29.38802,31.643998999999997,0.89,2.15,1.49,137.327,0.0,0.0,0.0,0.0,inf,inf,inf,inf,inf,29_June_2016,Pulsed Laser Deposition,BZC19,650.0,18.1,850,N,200.0,10,50.0,p-Si,103,0,0,0,0,0,0,103.0,0,0,0,0,0,0,0
Ba1.0O3,01142,19,2,8,4.0479970000000005,0.82077974,0.83582401,1123.3071,240.42946,31.210516,38.347008,33.386009,31.643998999999997,0.89,2.15,1.49,137.327,0.0,0.0,0.0,0.0,inf,inf,inf,inf,inf,29_June_2016,Pulsed Laser Deposition,BZC19,650.0,18.1,850,N,200.0,10,50.0,p-Si,103,0,0,0,0,0,0,103.0,0,0,0,0,0,0,0
Ba1.0O3,01142,20,2,9,4.0464802,0.83017457,0.82528514,1014.071,210.33391,31.222513,38.306488,37.384009999999996,31.643998999999997,0.89,2.15,1.49,137.327,0.0,0.0,0.0,0.0,inf,inf,inf,inf,inf,29_June_2016,Pulsed Laser Deposition,BZC19,650.0,18.1,850,N,200.0,10,50.0,p-Si,103,0,0,0,0,0,0,103.0,0,0,0,0,0,0,0
Ba1.0O3,01142,21,2,10,4.0453715,0.77672559,,997.47656,,31.231287,,41.381989000000004,31.643998999999997,0.89,2.15,1.49,137.327,0.0,0.0,0.0,0.0,inf,inf,inf,inf,inf,29_June_2016,Pulsed Laser Deposition,BZC19,650.0,18.1,850,N,200.0,10,50.0,p-Si,103,0,0,0,0,0,0,103.0,0,0,0,0,0,0,0
Ba1.0O3,01142,22,2,11,4.0465951,0.80819952,,880.83698,,31.221603,,45.37999,31.643998999999997,0.89,2.15,1.49,137.327,0.0,0.0,0.0,0.0,inf,inf,inf,inf,inf,29_June_2016,Pulsed Laser Deposition,BZC19,650.0,18.1,850,N,200.0,10,50.0,p-Si,103,0,0,0,0,0,0,103.0,0,0,0,0,0,0,0
Ba1.0O3,01142,23,3,1,4.0427513,0.82457894,0.63537735,676.54224,356.34369,31.252046999999997,38.458019,5.4000001,19.148001,0.89,2.15,1.49,137.327,0.0,0.0,0.0,0.0,inf,inf,inf,inf,inf,29_June_2016,Pulsed Laser Deposition,BZC19,650.0,18.1,850,N,200.0,10,50.0,p-Si,103,0,0,0,0,0,0,103.0,0,0,0,0,0,0,0
Ba1.0O3,01142,24,3,2,4.0419617,0.83180457,0.60179871,729.883,343.47025,31.258309999999998,38.440478999999996,9.397999800000001,19.148001,0.89,2.15,1.49,137.327,0.0,0.0,0.0,0.0,inf,inf,inf,inf,inf,29_June_2016,Pulsed Laser Deposition,BZC19,650.0,18.1,850,N,200.0,10,50.0,p-Si,103,0,0,0,0,0,0,103.0,0,0,0,0,0,0,0
Ba1.0O3,01142,25,3,3,4.0389318,0.83557761,0.88571823,756.6510000000001,323.3952,31.282358000000002,38.542815999999995,13.39599,19.148001,0.89,2.15,1.49,137.327,0.0,0.0,0.0,0.0,inf,inf,inf,inf,inf,29_June_2016,Pulsed Laser Deposition,BZC19,650.0,18.1,850,N,200.0,10,50.0,p-Si,103,0,0,0,0,0,0,103.0,0,0,0,0,0,0,0
Ba1.0O3,01142,26,3,4,4.0418582,0.84727931,0.84281391,782.0332,309.19836000000004,31.25913,38.44437,17.393998999999997,19.148001,0.89,2.15,1.49,137.327,0.0,0.0,0.0,0.0,inf,inf,inf,inf,inf,29_June_2016,Pulsed Laser Deposition,BZC19,650.0,18.1,850,N,200.0,10,50.0,p-Si,103,0,0,0,0,0,0,103.0,0,0,0,0,0,0,0
Ba1.0O3,01142,27,3,5,4.044654799999999,0.85633904,0.69180703,813.46143,301.63837,31.236963,38.422298,21.391991,19.148001,0.89,2.15,1.49,137.327,0.0,0.0,0.0,0.0,inf,inf,inf,inf,inf,29_June_2016,Pulsed Laser Deposition,BZC19,650.0,18.1,850,N,200.0,10,50.0,p-Si,103,0,0,0,0,0,0,103.0,0,0,0,0,0,0,0
Ba1.0O3,01142,28,3,6,4.0471926,0.87156039,0.77474546,822.52112,256.49338,31.216879,38.391014,25.389999,19.148001,0.89,2.15,1.49,137.327,0.0,0.0,0.0,0.0,inf,inf,inf,inf,inf,29_June_2016,Pulsed Laser Deposition,BZC19,650.0,18.1,850,N,200.0,10,50.0,p-Si,103,0,0,0,0,0,0,103.0,0,0,0,0,0,0,0
Ba1.0O3,01142,29,3,7,4.0487494,0.80604434,,804.37646,,31.204571,,29.38802,19.148001,0.89,2.15,1.49,137.327,0.0,0.0,0.0,0.0,inf,inf,inf,inf,inf,29_June_2016,Pulsed Laser Deposition,BZC19,650.0,18.1,850,N,200.0,10,50.0,p-Si,103,0,0,0,0,0,0,103.0,0,0,0,0,0,0,0
Ba1.0O3,01142,30,3,8,4.0495243,0.8322919,,824.20514,,31.198446,,33.386009,19.148001,0.89,2.15,1.49,137.327,0.0,0.0,0.0,0.0,inf,inf,inf,inf,inf,29_June_2016,Pulsed Laser Deposition,BZC19,650.0,18.1,850,N,200.0,10,50.0,p-Si,103,0,0,0,0,0,0,103.0,0,0,0,0,0,0,0
Ba1.0O3,01142,31,3,9,4.048646,0.84658843,,772.13544,,31.205386999999998,,37.384009999999996,19.148001,0.89,2.15,1.49,137.327,0.0,0.0,0.0,0.0,inf,inf,inf,inf,inf,29_June_2016,Pulsed Laser Deposition,BZC19,650.0,18.1,850,N,200.0,10,50.0,p-Si,103,0,0,0,0,0,0,103.0,0,0,0,0,0,0,0
Ba1.0O3,01142,32,3,10,4.048380399999999,0.84281337,,743.87054,,31.207487,,41.381989000000004,19.148001,0.89,2.15,1.49,137.327,0.0,0.0,0.0,0.0,inf,inf,inf,inf,inf,29_June_2016,Pulsed Laser Deposition,BZC19,650.0,18.1,850,N,200.0,10,50.0,p-Si,103,0,0,0,0,0,0,103.0,0,0,0,0,0,0,0
Ba1.0O3,01142,33,3,11,4.0483150000000006,0.82536334,,719.32953,,31.208002,,45.381989000000004,19.148001,0.89,2.15,1.49,137.327,0.0,0.0,0.0,0.0,inf,inf,inf,inf,inf,29_June_2016,Pulsed Laser Deposition,BZC19,650.0,18.1,850,N,200.0,10,50.0,p-Si,103,0,0,0,0,0,0,103.0,0,0,0,0,0,0,0
Ba1.0O3,01142,34,4,1,4.0417166,0.77216589,,355.98254,,31.260253999999996,,5.4000001,6.650000099999999,0.89,2.15,1.49,137.327,0.0,0.0,0.0,0.0,inf,inf,inf,inf,inf,29_June_2016,Pulsed Laser Deposition,BZC19,650.0,18.1,850,N,200.0,10,50.0,p-Si,103,0,0,0,0,0,0,103.0,0,0,0,0,0,0,0
Ba1.0O3,01142,35,4,2,4.0411968,0.82303172,,421.78769000000005,,31.264378000000004,,9.397999800000001,6.650000099999999,0.89,2.15,1.49,137.327,0.0,0.0,0.0,0.0,inf,inf,inf,inf,inf,29_June_2016,Pulsed Laser Deposition,BZC19,650.0,18.1,850,N,200.0,10,50.0,p-Si,103,0,0,0,0,0,0,103.0,0,0,0,0,0,0,0
Ba1.0O3,01142,36,4,3,4.0417776,0.79880577,,399.48773,,31.259769,,13.39599,6.650000099999999,0.89,2.15,1.49,137.327,0.0,0.0,0.0,0.0,inf,inf,inf,inf,inf,29_June_2016,Pulsed Laser Deposition,BZC19,650.0,18.1,850,N,200.0,10,50.0,p-Si,103,0,0,0,0,0,0,103.0,0,0,0,0,0,0,0
Ba1.0O3,01142,37,4,4,4.040469600000001,0.77742714,,368.90533,,31.270146999999998,,17.393998999999997,6.650000099999999,0.89,2.15,1.49,137.327,0.0,0.0,0.0,0.0,inf,inf,inf,inf,inf,29_June_2016,Pulsed Laser Deposition,BZC19,650.0,18.1,850,N,200.0,10,50.0,p-Si,103,0,0,0,0,0,0,103.0,0,0,0,0,0,0,0
Ba1.0O3,01142,38,4,5,4.0444026,0.79840577,,423.62050999999997,,31.238964000000003,,21.391991,6.650000099999999,0.89,2.15,1.49,137.327,0.0,0.0,0.0,0.0,inf,inf,inf,inf,inf,29_June_2016,Pulsed Laser Deposition,BZC19,650.0,18.1,850,N,200.0,10,50.0,p-Si,103,0,0,0,0,0,0,103.0,0,0,0,0,0,0,0
Ba1.0O3,01142,39,4,6,4.0481997000000005,0.82558048,,456.47542999999996,,31.208916,,25.389999,6.650000099999999,0.89,2.15,1.49,137.327,0.0,0.0,0.0,0.0,inf,inf,inf,inf,inf,29_June_2016,Pulsed Laser Deposition,BZC19,650.0,18.1,850,N,200.0,10,50.0,p-Si,103,0,0,0,0,0,0,103.0,0,0,0,0,0,0,0
Ba1.0O3,01142,40,4,7,4.0459847,0.83507371,,455.74185,,31.226435,,29.38802,6.650000099999999,0.89,2.15,1.49,137.327,0.0,0.0,0.0,0.0,inf,inf,inf,inf,inf,29_June_2016,Pulsed Laser Deposition,BZC19,650.0,18.1,850,N,200.0,10,50.0,p-Si,103,0,0,0,0,0,0,103.0,0,0,0,0,0,0,0
Ba1.0O3,01142,41,4,8,4.0481238,0.85068214,,513.68665,,31.209515000000003,,33.386009,6.650000099999999,0.89,2.15,1.49,137.327,0.0,0.0,0.0,0.0,inf,inf,inf,inf,inf,29_June_2016,Pulsed Laser Deposition,BZC19,650.0,18.1,850,N,200.0,10,50.0,p-Si,103,0,0,0,0,0,0,103.0,0,0,0,0,0,0,0
Ba1.0O3,01142,42,4,9,4.0496583,0.85536516,,536.2412099999999,,31.197388,,37.384009999999996,6.650000099999999,0.89,2.15,1.49,137.327,0.0,0.0,0.0,0.0,inf,inf,inf,inf,inf,29_June_2016,Pulsed Laser Deposition,BZC19,650.0,18.1,850,N,200.0,10,50.0,p-Si,103,0,0,0,0,0,0,103.0,0,0,0,0,0,0,0
Ba1.0O3,01142,43,4,10,4.0483327000000005,0.83375674,,547.3689,,31.207863,,41.381989000000004,6.650000099999999,0.89,2.15,1.49,137.327,0.0,0.0,0.0,0.0,inf,inf,inf,inf,inf,29_June_2016,Pulsed Laser Deposition,BZC19,650.0,18.1,850,N,200.0,10,50.0,p-Si,103,0,0,0,0,0,0,103.0,0,0,0,0,0,0,0
Ba1.0O3,01142,44,4,11,4.048327,0.80373603,,584.07892,,31.207909,,45.37999,6.650000099999999,0.89,2.15,1.49,137.327,0.0,0.0,0.0,0.0,inf,inf,inf,inf,inf,29_June_2016,Pulsed Laser Deposition,BZC19,650.0,18.1,850,N,200.0,10,50.0,p-Si,103,0,0,0,0,0,0,103.0,0,0,0,0,0,0,0
