Repository: jdh10791/combi_tco

# combi_tco
This is a project focused on analysis of triple conducting oxides (TCOs). TCOs are combinatorially synthesized via pulsed laser deposition (PLD) and characterized using high-throughput methods. 

/data: raw data from Meagan Papac, collected at NREL
* /conductivity: DC conductivity data
* /eis: impedance data (ASR)
* /xrd: XRD data

/scripts: python scripts for processing and analysis
* /conductivity: notebooks for DC conductivity analysis
* /eis: notebooks for EIS analysis
* /helpers: supporting modules
** calc_chemfeat.py: chemical featurization for perovskites
** fileload.py: tools for processing and loading data files
** outlier_detect.py: outlier detection algorithm
** pickletools.py: a few simple tools for working with pickles
** plotting.py: convenience functions for plotting ternary data
** predict.py: functions for predicting through Citrination API
** quaternary_plt.py: quaternary plotting module
* /pickles: pickles of python objects for efficiency
* /stats_test: early tests of some python stats functions/packages
* /xrd: notebooks for XRD analysis

File: data/xrd/error/PDAC_COM3_01201/PDAC_COM3_01201_AllVar.csv
FORMULA,IDENTIFIER: Sample number,IDENTIFIER: Point,IDENTIFIER: Row,IDENTIFIER: Column,PROPERTY: Film thickness ($\mu$m),PROPERTY: Area of 110 peak,IDENTIFIER: X position (mm),IDENTIFIER: Y position (mm),PROPERTY: A_avg_X,PROPERTY: A_avg_at_radius,PROPERTY: A_avg_ion_radius,PROPERTY: A_avg_mass,PROPERTY: B_avg_X,PROPERTY: B_avg_at_radius,PROPERTY: B_avg_ion_radius,PROPERTY: B_avg_mass,PROPERTY: AB_site_ratio,PROPERTY: AB_X_ratio,PROPERTY: AB_at_radius_ratio,PROPERTY: AB_ion_radius_ratio,PROPERTY: AB_mass_ratio
Ba0.79311Co0.88262Fe0.0Y0.0Zr0.11738O3,01201,1,1,1,0.18059,8.787111300000001,5.4000001,44.14201,0.8900022839677514,2.150005517450186,1.4900038237212916,137.32735241622404,1.8154409999999999,1.3734760000000001,0.7790931666666667,62.723489690899996,0.7931079646820058,0.4902402688755798,1.5653753814774964,1.912484780345643,2.1894086743733534
Ba0.79139Co0.88451Fe0.0Y0.0Zr0.11549O3,01201,2,1,2,0.18492,9.126956,9.397999800000001,44.14201,0.8899975231054192,2.1499940164906195,1.489995853288848,137.3266178151662,1.8164805,1.3730980000000002,0.7789199166666667,62.66246006945,0.7913922024663568,0.48995710281801497,1.5657979375766473,1.9128999290006359,2.1915293089828345
Ba0.79237Co0.88503Fe0.0Y0.0Zr0.11497O3,01201,3,1,3,0.18550999,9.9667587,13.398,44.14201,0.8900037468392914,2.150009051353344,1.4900062727983643,137.32757813730265,1.8167664999999997,1.372994,0.77887225,62.645668850849994,0.7923666641903926,0.4898833982458899,1.5659274922930064,1.913030375390013,2.192132044503494
Ba0.80068Co0.89038Fe0.0Y0.0Zr0.10962O3,01201,4,1,4,0.18235999,10.848111,17.39398,44.14201,0.8900005612793419,2.1500013558995335,1.4900009396699094,137.32708660540246,1.819709,1.371924,0.7783818333333333,62.4729130441,0.800679495050719,0.4890894979798099,1.5671431915321357,1.9142288217199863,2.1981860603884833
Ba0.80238Co0.8895Fe0.0Y0.0Zr0.1105O3,01201,5,1,5,0.17697001,11.797467,21.392,44.14201,0.8900030425259929,2.150007349922342,1.4900050936671116,137.3274694617607,1.8192249999999999,1.3721,0.7784625000000001,62.501328952499996,0.8023772570183588,0.48922098285038573,1.5669465417406472,1.914035799626972,2.19719279195051
Ba0.80785Co0.88425Fe0.0Y0.0Zr0.11575O3,01201,6,1,6,0.16772,12.591494,25.389999,44.14201,0.8900007941616522,2.150001918480396,1.4900013295515302,137.32712253914295,1.8163375,1.37315,0.77894375,62.67085567875,0.8078492791427885,0.48999747798063537,1.565744396810542,1.912848430392477,2.1912437775395954
Ba0.8068Co0.88688Fe0.0Y0.0Zr0.11312O3,01201,7,1,7,0.15514,13.489076,29.388,44.14201,0.8899968383439846,2.149992362291648,1.4899947068904908,137.3265121564768,1.8177839999999998,1.372624,0.7787026666666668,62.5859308616,0.8068028661046459,0.48960538674781195,1.566337440035762,1.9134321361304665,2.1942073923955068
Ba0.81308Co0.88729Fe0.0Y0.0Zr0.11271O3,01201,8,1,8,0.14202,14.573696,33.386002000000005,44.14201,0.8899990080172422,2.149997603637158,1.489998339264821,137.32684693706045,1.8180094999999998,1.372542,0.7786650833333334,62.57269163155,0.8130809062497076,0.4895458511175229,1.56643483670238,1.9135291554186433,2.1946769965672757
Ba0.81862Co0.88452Fe0.0Y0.0Zr0.11548O3,01201,9,1,9,0.12805,16.088099,37.383998999999996,44.14201,0.8899985439426048,2.149996482557978,1.4899975623308777,137.3267753303439,1.8164859999999998,1.373096,0.778919,62.6621371614,0.8186213392805112,0.48995618129873003,1.5658020142495337,1.9129043743070557,2.1915431160068617
Ba0.84033Co0.88793Fe0.0Y0.0Zr0.11207O3,01201,10,1,10,0.11479,16.786642,41.382011,44.14201,0.8900004566141262,2.1500011030565966,1.4900007644438742,137.32707045555966,1.8183614999999997,1.372414,0.7786064166666667,62.55202551635,0.8403295688692678,0.48945188105562415,1.5665834821392062,1.913676451348546,2.19540565348543
Ba0.85609Co0.89644Fe0.0Y0.0Zr0.10356O3,01201,11,1,11,0.10138,18.797373,45.380009,44.14201,0.889996322154688,2.1499911153175044,1.4899938427084103,137.32643250846834,1.823042,1.370712,0.7778263333333334,62.2772307658,0.8560935377298926,0.48819298850749904,1.5685214073543563,1.915586781850289,2.2050825128191502
Ba0.8245Co0.86119Fe0.0Y0.0Zr0.13881O3,01201,12,2,1,0.21720999,8.0571918,5.4000001,31.643998999999997,0.8899981293787949,2.1499954810836055,1.4899968682858475,137.32671136314804,1.8036545,1.3777620000000002,0.7810575833333334,63.41548164205,0.8245017329555341,0.49344158173241875,1.5604984613333837,1.9076658367837123,2.1655076616510067
Ba0.82284Co0.86164Fe0.0Y0.0Zr0.13836O3,01201,13,2,2,0.22403,9.4008102,9.397999800000001,31.643998999999997,0.8899978296586241,2.149994757040496,1.4899963665071345,137.32666511632567,1.803902,1.377672,0.7810163333333334,63.4009507798,0.8228420065708458,0.4933737141256144,1.5605998793911005,1.9077659492060999,2.1660032448610997
Ba0.83228Co0.86133Fe0.0Y0.0Zr0.13867O3,01201,14,2,3,0.22899,6.9974479999999994,13.395999999999999,31.643998999999997,0.8900036330130195,2.150008776379766,1.4900060822352799,137.3275605739089,1.8037315,1.377734,0.7810447500000002,63.41096092935,0.8322766026160302,0.4934235683154724,1.5605398258152632,1.9077089785640062,2.165675437830281
Ba0.82839Co0.8608Fe0.0Y0.0Zr0.1392O3,01201,15,2,4,0.22908001,3.7606788,17.39398,31.643998999999997,0.8899986221112028,2.1499966713922314,1.489997693197407,137.32678739175861,1.80344,1.37784,0.7810933333333334,63.428075056,0.8283912825068177,0.49350054457658854,1.5604109848692385,1.907579580584574,2.1650789066279277
Ba0.83054Co0.86633Fe0.0Y0.0Zr0.13367O3,01201,16,2,5,0.22339,,21.392,31.643998999999997,0.8899988041942045,2.1499971112556624,1.489997998032994,137.32681548716576,1.8064815,1.3767340000000001,0.7805864166666667,63.24950690435001,0.8305411159167189,0.4926697584194493,1.5616648613716682,1.9088187626883428,2.171191874979203
Ba0.82109Co0.86908Fe0.0Y0.0Zr0.13092O3,01201,17,2,6,0.21144000000000002,,25.389999,31.643998999999997,0.8899959348663792,2.149990179733388,1.4899931943268596,137.3263727498823,1.8079939999999999,1.376184,0.7803343333333334,63.1607071906,0.8210937503997872,0.4922560223465228,1.5622839531148363,1.9094292416458154,2.1742374152884745
Ba0.81636Co0.86857Fe0.0Y0.0Zr0.13143O3,01201,18,2,7,0.19873001,,29.388,31.643998999999997,0.8900024826495361,2.1500059974118004,1.4900041563458526,137.3273830728234,1.8077135,1.3762860000000001,0.7803810833333333,63.177175501149996,0.8163577227751441,0.49233602705823465,1.5621796613580319,1.909328901184307,2.1736866516028988
Ba0.81954Co0.87167Fe0.0Y0.0Zr0.12833O3,01201,19,2,8,0.18431,6.622480900000001,33.386002000000005,31.643998999999997,0.890001489648144,2.1500035985882127,1.4900024939053196,137.3272298527086,1.8094184999999998,1.3756659999999998,0.7800969166666667,63.07707400564999,0.8195386282874197,0.49187155411981476,1.5628819775935532,1.910022283220988,2.1771338004741283
Ba0.82239Co0.88142Fe0.0Y0.0Zr0.11858O3,01201,20,2,9,0.16492,14.320085999999998,37.386002000000005,31.643998999999997,0.8899955954051477,2.1499893596865927,1.4899926260153598,137.3263203710143,1.8147809999999998,1.3737160000000002,0.7792031666666668,62.762238656899996,0.8223940700142554,0.4904148739738557,1.5650901348507205,1.912200424427638,2.1880405050834946
Ba0.82786Co0.87559Fe0.0Y0.0Zr0.12441O3,01201,21,2,10,0.14816999,14.588328,41.382011,31.643998999999997,0.8900014390168585,2.1500034762766806,1.4900024091405832,137.32722204030125,1.8115744999999999,1.374882,0.7797375833333334,62.95049405005,0.8278586614577862,0.49128613756533807,1.5637730920011177,1.9109023868913801,2.18151142596461
Ba0.8392Co0.88106Fe0.0Y0.0Zr0.11894O3,01201,22,2,11,0.12995,14.88732,45.380009,31.643998999999997,0.8900025917470777,2.1500062609620416,1.4900043389922986,137.32739990657407,1.8145829999999998,1.3737880000000002,0.7792361666666667,62.7738633467,0.8391975561934675,0.4904722416924868,1.5650204114186768,1.912134475695706,2.1876525130867757
Ba0.85077Co0.85991Fe0.0Y0.0Zr0.14009O3,01201,23,3,1,0.20321,,5.4000001,19.148001,0.8899950930336172,2.149988146092446,1.4899917849663928,137.32624285508714,1.8029505,1.378018,0.7811749166666667,63.45681387244999,0.8507746906997827,0.4936325722939245,1.5602032383411872,1.9073727959984967,2.1640897876013256
Ba0.83773Co0.85996Fe0.0Y0.0Zr0.14004O3,01201,24,3,2,0.21055,,9.3999996,19.148001,0.8900038397322948,2.1500092757577907,1.4900064283158643,137.32759247069308,1.802978,1.3780080000000001,0.7811703333333333,63.455199332199996,0.8377263857920699,0.493629894392663,1.5602298939903037,1.9074027324589442,2.1641661190244963
Ba0.84102Co0.85527Fe0.0Y0.0Zr0.14473O3,01201,25,3,3,0.21684,,13.395999999999999,19.148001,0.8900045989527238,2.1500111098296135,1.4900076993702902,137.32770961840527,1.8003985,1.378946,0.7816002500000001,63.606643207649995,0.8410156541671535,0.49433755857535083,1.5591699093580267,1.9063551980315896,2.159015201762586
Ba0.83392Co0.85356Fe0.0Y0.0Zr0.14644O3,01201,26,3,4,0.21659,,17.39398,19.148001,0.8899984032881288,2.149996142774693,1.4899973268531594,137.32675362735827,1.7994579999999998,1.379288,0.781757,63.6618604842,0.8339214961037669,0.4945924846749015,1.5587724556254337,1.9059596867737154,2.157127557738293
Ba0.83026Co0.85621Fe0.0Y0.0Zr0.14379O3,01201,27,3,5,0.21314,,21.392,19.148001,0.889999877811555,2.1499997048256665,1.4899997954373225,137.32698114632294,1.8009155,1.3787580000000002,0.7815140833333334,63.57628985095,0.8302601139867328,0.4941930244986814,1.5593742374119797,1.9065552716364857,2.1600345265235843
Ba0.82973Co0.85998Fe0.0Y0.0Zr0.14002O3,01201,28,3,6,0.20480999,,25.389999,19.148001,0.890000535730818,2.1500012941811897,1.4900008968976617,137.32708266326523,1.8029889999999997,1.378004,0.7811685,63.45455351609999,0.829729500548692,0.4936250502531176,1.5602286308176099,1.907400128010361,2.1641801108634695
Ba0.83605Co0.86517Fe0.0Y0.0Zr0.13483O3,01201,29,3,7,0.19460999999999998,,29.388,19.148001,0.8900035781411938,2.150008643824232,1.490005990371212,137.3275521071862,1.8058435,1.3769660000000001,0.78069275,63.28696423815,0.836046638772002,0.4928464610256613,1.5614101174787407,1.9085690117798735,2.169918462045677
Ba0.83422Co0.86963Fe0.0Y0.0Zr0.13037O3,01201,30,3,8,0.18082,,33.386002000000005,19.148001,0.8900023067733199,2.1500055725422897,1.4900038619014007,137.32735593512325,1.8082965,1.376074,0.7802839166666669,63.14294724785,0.8342178378073581,0.49217719924432746,1.5624200243172168,1.9095662874439618,2.174864524395465
Ba0.83057Co0.87312Fe0.0Y0.0Zr0.12688O3,01201,31,3,9,0.16478001,,37.383998999999996,19.148001,0.8899971012275404,2.1499929973474288,1.4899951469989159,137.32655271940948,1.8102159999999998,1.375376,0.7799640000000001,63.0302523384,0.8305727052149254,0.4916524333159913,1.5632038056120137,1.9103383579228217,2.178740329042691
Ba0.83229Co0.86417Fe0.0Y0.0Zr0.13583O3,01201,32,3,10,0.15050999999999998,3.246212,41.382011,19.148001,0.8899995676413419,2.149998955538073,1.489999276163595,137.32693328705906,1.8052934999999999,1.377166,0.7807844166666668,63.31925504315,0.8322904043235532,0.49299438991019573,1.5611763255396034,1.9083363401702047,2.168802099668975
Ba0.83973Co0.87599Fe0.0Y0.0Zr0.12401O3,01201,33,3,11,0.13377,15.172872,45.380009,19.148001,0.8900048818641073,2.1500117932672254,1.4900081730084493,137.32775327163176,1.8117945,1.3748020000000003,0.7797009166666667,62.93757772805,0.8397253939042018,0.4912283826140919,1.5638701378578332,1.9109996425019584,2.1819675657842734
Ba0.8458Co0.86351Fe0.0Y0.0Zr0.13649O3,01201,34,4,1,0.14911,,5.4000001,6.650000099999999,0.8899968558943423,2.1499924046885797,1.4899947362725507,137.32651486449703,1.8049305,1.3772980000000001,0.7808449166666667,63.34056697445,0.8458029879707413,0.4930920364492385,1.5610219463678736,1.90818266786337,2.168065766128856
Ba0.84573Co0.86657Fe0.0Y0.0Zr0.13343O3,01201,35,4,2,0.15538,,9.3999996,6.650000099999999,0.8900022232236694,2.150005370708864,1.490003722026143,137.32734304341218,1.8066134999999999,1.376686,0.7805644166666668,63.241757111149994,0.8457278873682506,0.49263565406971077,1.5617253104258082,1.908879895382723,2.1714662798197355
Ba0.84854Co0.86791Fe0.0Y0.0Zr0.13209O3,01201,36,4,3,0.16017,,13.395999999999999,6.650000099999999,0.8899986516179286,2.149996742672524,1.4899977425963074,137.32679194464637,1.8073504999999999,1.3764180000000001,0.7804415833333334,63.19848743245,0.848541285570625,0.4924327913251628,1.5620231228249877,1.9091726714924626,2.172944282747728
Ba0.83445Co0.86814Fe0.0Y0.0Zr0.13186O3,01201,37,4,4,0.16202,,17.395981,6.650000099999999,0.8899963128429352,2.149991092822821,1.4899938271190714,137.3264310716649,1.807477,1.3763720000000002,0.7804205000000002,63.191060547300005,0.8344534570347858,0.49239703345765135,1.562071222622097,1.9092192313234608,2.1731939594347023
Ba0.84406Co0.86762Fe0.0Y0.0Zr0.13238O3,01201,38,4,5,0.16348,,21.392,6.650000099999999,0.8899954050146914,2.1499888997545917,1.4899923072717867,137.3262909937669,1.8071909999999998,1.376476,0.7804681666666667,63.207851765899996,0.8440643578239593,0.49247445622222086,1.561951606678643,1.9091006794491765,2.1726144324976575
Ba0.83578Co0.86691Fe0.0Y0.0Zr0.13309O3,01201,39,4,6,0.15966,7.803975599999999,25.389999,6.650000099999999,0.889998242476283,2.1499957542966386,1.4899970576288333,137.32672881409047,1.8068004999999998,1.3766180000000001,0.7805332500000001,63.23077823745,0.8357816504562617,0.49258246412721446,1.5617954685298596,1.908947578631446,2.17183360132606
Ba0.8266Co0.8645Fe0.0Y0.0Zr0.1355O3,01201,40,4,7,0.15451001,8.9563808,29.388,6.650000099999999,0.8899993427484885,2.1499984122575846,1.489998899657582,137.32689858609177,1.805475,1.3771,0.7807541666666667,63.308599077500006,0.8266006104320232,0.4929447058244996,1.561250753218782,1.908409795645341,2.169166599595441
Ba0.83338Co0.86466Fe0.0Y0.0Zr0.13534O3,01201,41,4,8,0.14785001,,33.386002000000005,6.650000099999999,0.89000073045632,2.1500017645854923,1.490001222898783,137.3271127094102,1.8055629999999998,1.377068,0.7807395,63.3034325487,0.8333793160143951,0.49292144913044855,1.5612894676119788,1.9084486219779873,2.169347019275187
Ba0.83938Co0.87022Fe0.0Y0.0Zr0.12978O3,01201,42,4,9,0.13664,,37.383998999999996,6.650000099999999,0.8900028335087132,2.1500068449929586,1.4900047437393065,137.32743721039444,1.8086209999999998,1.3759560000000002,0.7802298333333334,63.1238956729,0.8393773276595825,0.49208918480362296,1.5625549399784282,1.9096997834261737,2.175522213046035
Ba0.83019Co0.87237Fe0.0Y0.0Zr0.12763O3,01201,43,4,10,0.12588,9.4192543,41.382011,6.650000099999999,0.8900039023467089,2.15000942701733,1.490006533142243,137.32760213209718,1.8098035,1.375526,0.78003275,63.05447044215,0.8301863599157198,0.4917682512751848,1.5630452837804085,1.9101845828168662,2.177920156479466
Ba0.82854Co0.87802Fe0.0Y0.0Zr0.12198O3,01201,44,4,11,0.11381,15.395567000000002,45.380009,6.650000099999999,0.8899962375578205,2.1499909109542856,1.4899937010799467,137.3264194551717,1.812911,1.374396,0.7795148333333334,62.8720273939,0.8285435026371033,0.4909210863400468,1.5643169151789482,1.9114372650338018,2.1842212689405884
