Repository: jdh10791/combi_tco

# combi_tco
This is a project focused on analysis of triple conducting oxides (TCOs). TCOs are combinatorially synthesized via pulsed laser deposition (PLD) and characterized using high-throughput methods. 

/data: raw data from Meagan Papac, collected at NREL
* /conductivity: DC conductivity data
* /eis: impedance data (ASR)
* /xrd: XRD data

/scripts: python scripts for processing and analysis
* /conductivity: notebooks for DC conductivity analysis
* /eis: notebooks for EIS analysis
* /helpers: supporting modules
** calc_chemfeat.py: chemical featurization for perovskites
** fileload.py: tools for processing and loading data files
** outlier_detect.py: outlier detection algorithm
** pickletools.py: a few simple tools for working with pickles
** plotting.py: convenience functions for plotting ternary data
** predict.py: functions for predicting through Citrination API
** quaternary_plt.py: quaternary plotting module
* /pickles: pickles of python objects for efficiency
* /stats_test: early tests of some python stats functions/packages
* /xrd: notebooks for XRD analysis

File: data/xrd/error/PDAC_COM3_01220/PDAC_COM3_01220_AllVar.csv
FORMULA,IDENTIFIER: Sample number,IDENTIFIER: Point,IDENTIFIER: Row,IDENTIFIER: Column,PROPERTY: Cubic lattice constant ($\r{A}$),PROPERTY: FWHM of 110 peak ($\degree$),PROPERTY: FWHM of 111 peak ($\degree$),PROPERTY: Max intensity of 110 peak (counts),PROPERTY: Max intensity of 111 peak (counts),PROPERTY: Position of 110 peak ($\degree$),PROPERTY: Position of 111 peak ($\degree$),PROPERTY: A_avg_X,PROPERTY: A_avg_at_radius,PROPERTY: A_avg_ion_radius,PROPERTY: A_avg_mass,PROPERTY: B_avg_X,PROPERTY: B_avg_at_radius,PROPERTY: B_avg_ion_radius,PROPERTY: B_avg_mass,PROPERTY: AB_site_ratio,PROPERTY: AB_X_ratio,PROPERTY: AB_at_radius_ratio,PROPERTY: AB_ion_radius_ratio,PROPERTY: AB_mass_ratio,IDENTIFIER: Date,PREPARATION STEP NAME,PREPARATION STEP DETAIL: Targets used,PREPARATION STEP DETAIL: Laser Energy (mJ),PREPARATION STEP DETAIL: Laser Voltage (kV),PREPARATION STEP DETAIL: Temperature ($^{\circ}$C),PREPARATION STEP DETAIL: Temperature Gradient,PREPARATION STEP DETAIL: Number of Cycles,PREPARATION STEP DETAIL: Laser Pulse Frequency,PREPARATION STEP DETAIL: Deposition Pressure (mTorr),PREPARATION STEP DETAIL: Substrate,PREPARATION STEP DETAIL: BZC19 Pulses/Cycle,PREPARATION STEP DETAIL: BZC91 Pulses/Cycle,PREPARATION STEP DETAIL: BZF19 Pulses/Cycle,PREPARATION STEP DETAIL: BZY82 Pulses/Cycle,PREPARATION STEP DETAIL: BZYCF1135 Pulses/Cycle,PREPARATION STEP DETAIL: BZYF631 Pulses/Cycle,PREPARATION STEP DETAIL: B12ZY82 Pulses/Cycle,PREPARATION STEP DETAIL: Average Target Pulses/Cycle,PREPARATION STEP DETAIL: BZC19 Substrate Angle,PREPARATION STEP DETAIL: BZC91 Substrate Angle,PREPARATION STEP DETAIL: BZF19 Substrate Angle,PREPARATION STEP DETAIL: BZY82 Substrate Angle,PREPARATION STEP DETAIL: BZYCF1135 Substrate Angle,PREPARATION STEP DETAIL: BZYF631 Substrate Angle,PREPARATION STEP DETAIL: B12ZY82 Substrate Angle
Ba1.0O3,01220,1,1,1,4.1168466,0.50022125,0.40088677,4397.2661,1484.4644,30.675602,37.825897,0.89,2.15,1.49,137.327,0.0,0.0,0.0,0.0,inf,inf,inf,inf,inf,8_Feb_2017,Pulsed Laser Deposition,BZC91/ BZYF631/ BZF19/ BZC19,700.0,18.3,850,N,400.0,20,1.0,SiO2,16,44,64,0,0,42,0,41.5,0,90,270,0,0,180,0
Ba1.0O3,01220,2,1,2,4.1246734,0.49597776,0.39146617,5100.5796,1778.3237,30.615966999999998,37.742611,0.89,2.15,1.49,137.327,0.0,0.0,0.0,0.0,inf,inf,inf,inf,inf,8_Feb_2017,Pulsed Laser Deposition,BZC91/ BZYF631/ BZF19/ BZC19,700.0,18.3,850,N,400.0,20,1.0,SiO2,16,44,64,0,0,42,0,41.5,0,90,270,0,0,180,0
Ba1.0O3,01220,3,1,3,4.1321125,0.52383018,0.37458158,4795.7788,2133.8301,30.559503999999997,37.655651,0.89,2.15,1.49,137.327,0.0,0.0,0.0,0.0,inf,inf,inf,inf,inf,8_Feb_2017,Pulsed Laser Deposition,BZC91/ BZYF631/ BZF19/ BZC19,700.0,18.3,850,N,400.0,20,1.0,SiO2,16,44,64,0,0,42,0,41.5,0,90,270,0,0,180,0
Ba1.0O3,01220,4,1,4,4.1377068,0.55288744,0.34876749,4654.1367,2587.2256,30.517179,37.59811,0.89,2.15,1.49,137.327,0.0,0.0,0.0,0.0,inf,inf,inf,inf,inf,8_Feb_2017,Pulsed Laser Deposition,BZC91/ BZYF631/ BZF19/ BZC19,700.0,18.3,850,N,400.0,20,1.0,SiO2,16,44,64,0,0,42,0,41.5,0,90,270,0,0,180,0
Ba1.0O3,01220,5,1,5,4.1412768,0.58843589,0.33303693,4474.9287,2820.7842,30.490231,37.562172,0.89,2.15,1.49,137.327,0.0,0.0,0.0,0.0,inf,inf,inf,inf,inf,8_Feb_2017,Pulsed Laser Deposition,BZC91/ BZYF631/ BZF19/ BZC19,700.0,18.3,850,N,400.0,20,1.0,SiO2,16,44,64,0,0,42,0,41.5,0,90,270,0,0,180,0
Ba1.0O3,01220,6,1,6,4.1441159,0.58419484,0.33735782,4447.3184,2882.8469,30.468836,37.541641,0.89,2.15,1.49,137.327,0.0,0.0,0.0,0.0,inf,inf,inf,inf,inf,8_Feb_2017,Pulsed Laser Deposition,BZC91/ BZYF631/ BZF19/ BZC19,700.0,18.3,850,N,400.0,20,1.0,SiO2,16,44,64,0,0,42,0,41.5,0,90,270,0,0,180,0
Ba1.0O3,01220,7,1,7,4.1454186,0.58514398,0.33528659,4437.8921,2852.2219,30.459026,37.526485,0.89,2.15,1.49,137.327,0.0,0.0,0.0,0.0,inf,inf,inf,inf,inf,8_Feb_2017,Pulsed Laser Deposition,BZC91/ BZYF631/ BZF19/ BZC19,700.0,18.3,850,N,400.0,20,1.0,SiO2,16,44,64,0,0,42,0,41.5,0,90,270,0,0,180,0
Ba1.0O3,01220,8,1,8,4.1465487,0.57594478,0.331586,4390.8726,2542.4241,30.450527,37.529408000000004,0.89,2.15,1.49,137.327,0.0,0.0,0.0,0.0,inf,inf,inf,inf,inf,8_Feb_2017,Pulsed Laser Deposition,BZC91/ BZYF631/ BZF19/ BZC19,700.0,18.3,850,N,400.0,20,1.0,SiO2,16,44,64,0,0,42,0,41.5,0,90,270,0,0,180,0
Ba1.0O3,01220,9,1,9,4.1458426,0.54998875,0.3653281,4499.2119,2020.3398,30.455839,37.551903,0.89,2.15,1.49,137.327,0.0,0.0,0.0,0.0,inf,inf,inf,inf,inf,8_Feb_2017,Pulsed Laser Deposition,BZC91/ BZYF631/ BZF19/ BZC19,700.0,18.3,850,N,400.0,20,1.0,SiO2,16,44,64,0,0,42,0,41.5,0,90,270,0,0,180,0
Ba1.0O3,01220,10,1,10,4.1430631,0.5022939999999999,0.37832156,4732.4351,1372.8688,30.476765000000004,37.580193,0.89,2.15,1.49,137.327,0.0,0.0,0.0,0.0,inf,inf,inf,inf,inf,8_Feb_2017,Pulsed Laser Deposition,BZC91/ BZYF631/ BZF19/ BZC19,700.0,18.3,850,N,400.0,20,1.0,SiO2,16,44,64,0,0,42,0,41.5,0,90,270,0,0,180,0
Ba1.0O3,01220,11,1,11,4.1401267,0.46507508,0.42064409999999997,5050.5605,943.58691,30.498907,37.625469,0.89,2.15,1.49,137.327,0.0,0.0,0.0,0.0,inf,inf,inf,inf,inf,8_Feb_2017,Pulsed Laser Deposition,BZC91/ BZYF631/ BZF19/ BZC19,700.0,18.3,850,N,400.0,20,1.0,SiO2,16,44,64,0,0,42,0,41.5,0,90,270,0,0,180,0
Ba1.0O3,01220,12,2,1,4.132579799999999,0.50259852,0.36375862,5030.6504,2259.8945,30.55596,37.675391999999995,0.89,2.15,1.49,137.327,0.0,0.0,0.0,0.0,inf,inf,inf,inf,inf,8_Feb_2017,Pulsed Laser Deposition,BZC91/ BZYF631/ BZF19/ BZC19,700.0,18.3,850,N,400.0,20,1.0,SiO2,16,44,64,0,0,42,0,41.5,0,90,270,0,0,180,0
Ba1.0O3,01220,13,2,2,4.1396446000000005,0.54599804,0.34040129,4931.2583,2744.0898,30.502542,37.588734,0.89,2.15,1.49,137.327,0.0,0.0,0.0,0.0,inf,inf,inf,inf,inf,8_Feb_2017,Pulsed Laser Deposition,BZC91/ BZYF631/ BZF19/ BZC19,700.0,18.3,850,N,400.0,20,1.0,SiO2,16,44,64,0,0,42,0,41.5,0,90,270,0,0,180,0
Ba1.0O3,01220,14,2,3,4.146275,0.58286786,0.33456221,4703.0903,2991.5715,30.452585,37.52095,0.89,2.15,1.49,137.327,0.0,0.0,0.0,0.0,inf,inf,inf,inf,inf,8_Feb_2017,Pulsed Laser Deposition,BZC91/ BZYF631/ BZF19/ BZC19,700.0,18.3,850,N,400.0,20,1.0,SiO2,16,44,64,0,0,42,0,41.5,0,90,270,0,0,180,0
Ba1.0O3,01220,15,2,4,4.1500049,0.59448397,0.3159987,4668.1167,3288.8694,30.424553000000003,37.474594,0.89,2.15,1.49,137.327,0.0,0.0,0.0,0.0,inf,inf,inf,inf,inf,8_Feb_2017,Pulsed Laser Deposition,BZC91/ BZYF631/ BZF19/ BZC19,700.0,18.3,850,N,400.0,20,1.0,SiO2,16,44,64,0,0,42,0,41.5,0,90,270,0,0,180,0
Ba1.0O3,01220,16,2,5,4.153683200000001,0.60479355,0.31507191,4634.5791,3464.4346,30.396959000000003,37.44701,0.89,2.15,1.49,137.327,0.0,0.0,0.0,0.0,inf,inf,inf,inf,inf,8_Feb_2017,Pulsed Laser Deposition,BZC91/ BZYF631/ BZF19/ BZC19,700.0,18.3,850,N,400.0,20,1.0,SiO2,16,44,64,0,0,42,0,41.5,0,90,270,0,0,180,0
Ba1.0O3,01220,17,2,6,4.1560202,0.6148212,0.31697309,4583.4297,3356.3447,30.379454,37.421753,0.89,2.15,1.49,137.327,0.0,0.0,0.0,0.0,inf,inf,inf,inf,inf,8_Feb_2017,Pulsed Laser Deposition,BZC91/ BZYF631/ BZF19/ BZC19,700.0,18.3,850,N,400.0,20,1.0,SiO2,16,44,64,0,0,42,0,41.5,0,90,270,0,0,180,0
Ba1.0O3,01220,18,2,7,4.15839,0.60172015,0.32590407,4579.8765,3067.698,30.361727000000002,37.406566999999995,0.89,2.15,1.49,137.327,0.0,0.0,0.0,0.0,inf,inf,inf,inf,inf,8_Feb_2017,Pulsed Laser Deposition,BZC91/ BZYF631/ BZF19/ BZC19,700.0,18.3,850,N,400.0,20,1.0,SiO2,16,44,64,0,0,42,0,41.5,0,90,270,0,0,180,0
Ba1.0O3,01220,19,2,8,4.1588235000000005,0.59642458,0.32287079,4497.2783,2755.262,30.358484000000004,37.414352,0.89,2.15,1.49,137.327,0.0,0.0,0.0,0.0,inf,inf,inf,inf,inf,8_Feb_2017,Pulsed Laser Deposition,BZC91/ BZYF631/ BZF19/ BZC19,700.0,18.3,850,N,400.0,20,1.0,SiO2,16,44,64,0,0,42,0,41.5,0,90,270,0,0,180,0
Ba1.0O3,01220,20,2,9,4.1579123,0.55898744,0.34030196,4624.4458,2140.1775,30.365299,37.438976000000004,0.89,2.15,1.49,137.327,0.0,0.0,0.0,0.0,inf,inf,inf,inf,inf,8_Feb_2017,Pulsed Laser Deposition,BZC91/ BZYF631/ BZF19/ BZC19,700.0,18.3,850,N,400.0,20,1.0,SiO2,16,44,64,0,0,42,0,41.5,0,90,270,0,0,180,0
Ba1.0O3,01220,21,2,10,4.157506,0.50373119,0.37158373,4885.7217,1360.7441,30.368336,37.466698,0.89,2.15,1.49,137.327,0.0,0.0,0.0,0.0,inf,inf,inf,inf,inf,8_Feb_2017,Pulsed Laser Deposition,BZC91/ BZYF631/ BZF19/ BZC19,700.0,18.3,850,N,400.0,20,1.0,SiO2,16,44,64,0,0,42,0,41.5,0,90,270,0,0,180,0
Ba1.0O3,01220,22,2,11,4.1562152,0.47041464,0.40796676,4876.9995,783.4093,30.377995000000002,37.488033,0.89,2.15,1.49,137.327,0.0,0.0,0.0,0.0,inf,inf,inf,inf,inf,8_Feb_2017,Pulsed Laser Deposition,BZC91/ BZYF631/ BZF19/ BZC19,700.0,18.3,850,N,400.0,20,1.0,SiO2,16,44,64,0,0,42,0,41.5,0,90,270,0,0,180,0
Ba1.0O3,01220,23,3,1,4.149826999999999,0.46282837,0.36814713,6098.4878,1486.2205,30.425888,37.497864,0.89,2.15,1.49,137.327,0.0,0.0,0.0,0.0,inf,inf,inf,inf,inf,8_Feb_2017,Pulsed Laser Deposition,BZC91/ BZYF631/ BZF19/ BZC19,700.0,18.3,850,N,400.0,20,1.0,SiO2,16,44,64,0,0,42,0,41.5,0,90,270,0,0,180,0
Ba1.0O3,01220,24,3,2,4.1540885,0.51570988,0.34314144,5338.7554,1988.142,30.393922999999997,37.449646,0.89,2.15,1.49,137.327,0.0,0.0,0.0,0.0,inf,inf,inf,inf,inf,8_Feb_2017,Pulsed Laser Deposition,BZC91/ BZYF631/ BZF19/ BZC19,700.0,18.3,850,N,400.0,20,1.0,SiO2,16,44,64,0,0,42,0,41.5,0,90,270,0,0,180,0
Ba1.0O3,01220,25,3,3,4.157443,0.55185032,0.34072277,5122.667,2290.3865,30.368807,37.413853,0.89,2.15,1.49,137.327,0.0,0.0,0.0,0.0,inf,inf,inf,inf,inf,8_Feb_2017,Pulsed Laser Deposition,BZC91/ BZYF631/ BZF19/ BZC19,700.0,18.3,850,N,400.0,20,1.0,SiO2,16,44,64,0,0,42,0,41.5,0,90,270,0,0,180,0
Ba1.0O3,01220,26,3,4,4.1599927,0.56722152,0.32516679,5031.3428,2435.4822,30.349745000000002,37.384289,0.89,2.15,1.49,137.327,0.0,0.0,0.0,0.0,inf,inf,inf,inf,inf,8_Feb_2017,Pulsed Laser Deposition,BZC91/ BZYF631/ BZF19/ BZC19,700.0,18.3,850,N,400.0,20,1.0,SiO2,16,44,64,0,0,42,0,41.5,0,90,270,0,0,180,0
Ba1.0O3,01220,27,3,5,4.1627383,0.57196891,0.3211942,5031.6084,2579.3096,30.329247,37.359566,0.89,2.15,1.49,137.327,0.0,0.0,0.0,0.0,inf,inf,inf,inf,inf,8_Feb_2017,Pulsed Laser Deposition,BZC91/ BZYF631/ BZF19/ BZC19,700.0,18.3,850,N,400.0,20,1.0,SiO2,16,44,64,0,0,42,0,41.5,0,90,270,0,0,180,0
Ba1.0O3,01220,28,3,6,4.1647887,0.58191216,0.32184732,4987.8247,2445.0911,30.313955,37.34663,0.89,2.15,1.49,137.327,0.0,0.0,0.0,0.0,inf,inf,inf,inf,inf,8_Feb_2017,Pulsed Laser Deposition,BZC91/ BZYF631/ BZF19/ BZC19,700.0,18.3,850,N,400.0,20,1.0,SiO2,16,44,64,0,0,42,0,41.5,0,90,270,0,0,180,0
Ba1.0O3,01220,29,3,7,4.165144000000001,0.57119554,0.33416709,5022.792,2175.8328,30.31131,37.348671,0.89,2.15,1.49,137.327,0.0,0.0,0.0,0.0,inf,inf,inf,inf,inf,8_Feb_2017,Pulsed Laser Deposition,BZC91/ BZYF631/ BZF19/ BZC19,700.0,18.3,850,N,400.0,20,1.0,SiO2,16,44,64,0,0,42,0,41.5,0,90,270,0,0,180,0
Ba1.0O3,01220,30,3,8,4.1666164,0.55112171,0.34633982,5101.0884,1832.5096,30.300342999999998,37.355892,0.89,2.15,1.49,137.327,0.0,0.0,0.0,0.0,inf,inf,inf,inf,inf,8_Feb_2017,Pulsed Laser Deposition,BZC91/ BZYF631/ BZF19/ BZC19,700.0,18.3,850,N,400.0,20,1.0,SiO2,16,44,64,0,0,42,0,41.5,0,90,270,0,0,180,0
Ba1.0O3,01220,31,3,9,4.165883999999999,0.50232029,0.3643446,5395.0879,1286.8766,30.305796,37.37867,0.89,2.15,1.49,137.327,0.0,0.0,0.0,0.0,inf,inf,inf,inf,inf,8_Feb_2017,Pulsed Laser Deposition,BZC91/ BZYF631/ BZF19/ BZC19,700.0,18.3,850,N,400.0,20,1.0,SiO2,16,44,64,0,0,42,0,41.5,0,90,270,0,0,180,0
Ba1.0O3,01220,32,3,10,4.1657252,0.47332218,0.39421567,5585.8989,789.81403,30.30698,37.409458,0.89,2.15,1.49,137.327,0.0,0.0,0.0,0.0,inf,inf,inf,inf,inf,8_Feb_2017,Pulsed Laser Deposition,BZC91/ BZYF631/ BZF19/ BZC19,700.0,18.3,850,N,400.0,20,1.0,SiO2,16,44,64,0,0,42,0,41.5,0,90,270,0,0,180,0
Ba1.0O3,01220,33,3,11,4.1652550999999995,0.45227340000000005,0.40649033,5423.7612,489.73444000000006,30.310482,37.415172999999996,0.89,2.15,1.49,137.327,0.0,0.0,0.0,0.0,inf,inf,inf,inf,inf,8_Feb_2017,Pulsed Laser Deposition,BZC91/ BZYF631/ BZF19/ BZC19,700.0,18.3,850,N,400.0,20,1.0,SiO2,16,44,64,0,0,42,0,41.5,0,90,270,0,0,180,0
Ba1.0O3,01220,34,4,1,4.149952900000001,0.4497219,0.41759911,5218.5918,565.7125900000001,30.424944,37.532871,0.89,2.15,1.49,137.327,0.0,0.0,0.0,0.0,inf,inf,inf,inf,inf,8_Feb_2017,Pulsed Laser Deposition,BZC91/ BZYF631/ BZF19/ BZC19,700.0,18.3,850,N,400.0,20,1.0,SiO2,16,44,64,0,0,42,0,41.5,0,90,270,0,0,180,0
Ba1.0O3,01220,35,4,2,4.1538372,0.45706618,0.40428641,5553.0239,666.7557400000001,30.395803000000004,37.498749,0.89,2.15,1.49,137.327,0.0,0.0,0.0,0.0,inf,inf,inf,inf,inf,8_Feb_2017,Pulsed Laser Deposition,BZC91/ BZYF631/ BZF19/ BZC19,700.0,18.3,850,N,400.0,20,1.0,SiO2,16,44,64,0,0,42,0,41.5,0,90,270,0,0,180,0
Ba1.0O3,01220,36,4,3,4.157052999999999,0.46613073,0.41085768,5902.8555,812.9845,30.371723,37.447876,0.89,2.15,1.49,137.327,0.0,0.0,0.0,0.0,inf,inf,inf,inf,inf,8_Feb_2017,Pulsed Laser Deposition,BZC91/ BZYF631/ BZF19/ BZC19,700.0,18.3,850,N,400.0,20,1.0,SiO2,16,44,64,0,0,42,0,41.5,0,90,270,0,0,180,0
Ba1.0O3,01220,37,4,4,4.159934,0.46343696,0.39308831,6086.0952,881.66016,30.350184999999996,37.428646,0.89,2.15,1.49,137.327,0.0,0.0,0.0,0.0,inf,inf,inf,inf,inf,8_Feb_2017,Pulsed Laser Deposition,BZC91/ BZYF631/ BZF19/ BZC19,700.0,18.3,850,N,400.0,20,1.0,SiO2,16,44,64,0,0,42,0,41.5,0,90,270,0,0,180,0
Ba1.0O3,01220,38,4,5,4.1621671000000005,0.46518752,0.38759565,6173.8896,929.6665,30.333508000000002,37.420593,0.89,2.15,1.49,137.327,0.0,0.0,0.0,0.0,inf,inf,inf,inf,inf,8_Feb_2017,Pulsed Laser Deposition,BZC91/ BZYF631/ BZF19/ BZC19,700.0,18.3,850,N,400.0,20,1.0,SiO2,16,44,64,0,0,42,0,41.5,0,90,270,0,0,180,0
Ba1.0O3,01220,39,4,6,4.1634336,0.4636009,0.38156641,6257.2051,863.9372599999999,30.324061999999998,37.391552000000004,0.89,2.15,1.49,137.327,0.0,0.0,0.0,0.0,inf,inf,inf,inf,inf,8_Feb_2017,Pulsed Laser Deposition,BZC91/ BZYF631/ BZF19/ BZC19,700.0,18.3,850,N,400.0,20,1.0,SiO2,16,44,64,0,0,42,0,41.5,0,90,270,0,0,180,0
Ba1.0O3,01220,40,4,7,4.1630001000000005,0.45875385,0.41211841,6228.8501,831.01367,30.327293,37.405228,0.89,2.15,1.49,137.327,0.0,0.0,0.0,0.0,inf,inf,inf,inf,inf,8_Feb_2017,Pulsed Laser Deposition,BZC91/ BZYF631/ BZF19/ BZC19,700.0,18.3,850,N,400.0,20,1.0,SiO2,16,44,64,0,0,42,0,41.5,0,90,270,0,0,180,0
Ba1.0O3,01220,41,4,8,4.1626821000000005,0.45459709,0.38630122,6283.5322,677.76477,30.329667999999998,37.426456,0.89,2.15,1.49,137.327,0.0,0.0,0.0,0.0,inf,inf,inf,inf,inf,8_Feb_2017,Pulsed Laser Deposition,BZC91/ BZYF631/ BZF19/ BZC19,700.0,18.3,850,N,400.0,20,1.0,SiO2,16,44,64,0,0,42,0,41.5,0,90,270,0,0,180,0
Ba1.0O3,01220,42,4,9,4.1613097,0.44174811,0.40028226,6332.9961,590.8266,30.339909000000002,37.42392,0.89,2.15,1.49,137.327,0.0,0.0,0.0,0.0,inf,inf,inf,inf,inf,8_Feb_2017,Pulsed Laser Deposition,BZC91/ BZYF631/ BZF19/ BZC19,700.0,18.3,850,N,400.0,20,1.0,SiO2,16,44,64,0,0,42,0,41.5,0,90,270,0,0,180,0
Ba1.0O3,01220,43,4,10,4.159207299999999,0.42193112,0.45837602,6284.0825,529.9739400000001,30.355615999999998,37.437878000000005,0.89,2.15,1.49,137.327,0.0,0.0,0.0,0.0,inf,inf,inf,inf,inf,8_Feb_2017,Pulsed Laser Deposition,BZC91/ BZYF631/ BZF19/ BZC19,700.0,18.3,850,N,400.0,20,1.0,SiO2,16,44,64,0,0,42,0,41.5,0,90,270,0,0,180,0
Ba1.0O3,01220,44,4,11,4.1574717,0.43438843,0.51299202,5817.4761,437.90045,30.368593,37.472839,0.89,2.15,1.49,137.327,0.0,0.0,0.0,0.0,inf,inf,inf,inf,inf,8_Feb_2017,Pulsed Laser Deposition,BZC91/ BZYF631/ BZF19/ BZC19,700.0,18.3,850,N,400.0,20,1.0,SiO2,16,44,64,0,0,42,0,41.5,0,90,270,0,0,180,0
