Repository: jdh10791/combi_tco

# combi_tco
This is a project focused on analysis of triple conducting oxides (TCOs). TCOs are combinatorially synthesized via pulsed laser deposition (PLD) and characterized using high-throughput methods. 

/data: raw data from Meagan Papac, collected at NREL
* /conductivity: DC conductivity data
* /eis: impedance data (ASR)
* /xrd: XRD data

/scripts: python scripts for processing and analysis
* /conductivity: notebooks for DC conductivity analysis
* /eis: notebooks for EIS analysis
* /helpers: supporting modules
** calc_chemfeat.py: chemical featurization for perovskites
** fileload.py: tools for processing and loading data files
** outlier_detect.py: outlier detection algorithm
** pickletools.py: a few simple tools for working with pickles
** plotting.py: convenience functions for plotting ternary data
** predict.py: functions for predicting through Citrination API
** quaternary_plt.py: quaternary plotting module
* /pickles: pickles of python objects for efficiency
* /stats_test: early tests of some python stats functions/packages
* /xrd: notebooks for XRD analysis

File: data/xrd/error/PDAC_COM3_01221/PDAC_COM3_01221_AllVar.csv
FORMULA,IDENTIFIER: Sample number,IDENTIFIER: Point,IDENTIFIER: Row,IDENTIFIER: Column,PROPERTY: Cubic lattice constant ($\r{A}$),PROPERTY: FWHM of 110 peak ($\degree$),PROPERTY: FWHM of 111 peak ($\degree$),PROPERTY: Max intensity of 110 peak (counts),PROPERTY: Max intensity of 111 peak (counts),PROPERTY: Position of 110 peak ($\degree$),PROPERTY: Position of 111 peak ($\degree$),PROPERTY: A_avg_X,PROPERTY: A_avg_at_radius,PROPERTY: A_avg_ion_radius,PROPERTY: A_avg_mass,PROPERTY: B_avg_X,PROPERTY: B_avg_at_radius,PROPERTY: B_avg_ion_radius,PROPERTY: B_avg_mass,PROPERTY: AB_site_ratio,PROPERTY: AB_X_ratio,PROPERTY: AB_at_radius_ratio,PROPERTY: AB_ion_radius_ratio,PROPERTY: AB_mass_ratio,IDENTIFIER: Date,PREPARATION STEP NAME,PREPARATION STEP DETAIL: Targets used,PREPARATION STEP DETAIL: Laser Energy (mJ),PREPARATION STEP DETAIL: Laser Voltage (kV),PREPARATION STEP DETAIL: Temperature ($^{\circ}$C),PREPARATION STEP DETAIL: Temperature Gradient,PREPARATION STEP DETAIL: Number of Cycles,PREPARATION STEP DETAIL: Laser Pulse Frequency,PREPARATION STEP DETAIL: Deposition Pressure (mTorr),PREPARATION STEP DETAIL: Substrate,PREPARATION STEP DETAIL: BZC19 Pulses/Cycle,PREPARATION STEP DETAIL: BZC91 Pulses/Cycle,PREPARATION STEP DETAIL: BZF19 Pulses/Cycle,PREPARATION STEP DETAIL: BZY82 Pulses/Cycle,PREPARATION STEP DETAIL: BZYCF1135 Pulses/Cycle,PREPARATION STEP DETAIL: BZYF631 Pulses/Cycle,PREPARATION STEP DETAIL: B12ZY82 Pulses/Cycle,PREPARATION STEP DETAIL: Average Target Pulses/Cycle,PREPARATION STEP DETAIL: BZC19 Substrate Angle,PREPARATION STEP DETAIL: BZC91 Substrate Angle,PREPARATION STEP DETAIL: BZF19 Substrate Angle,PREPARATION STEP DETAIL: BZY82 Substrate Angle,PREPARATION STEP DETAIL: BZYCF1135 Substrate Angle,PREPARATION STEP DETAIL: BZYF631 Substrate Angle,PREPARATION STEP DETAIL: B12ZY82 Substrate Angle
Ba1.0O3,01221,1,1,1,4.0863748,0.51644677,0.5430184,1616.6493,379.69476000000003,30.910040000000002,38.09967,0.89,2.15,1.49,137.327,0.0,0.0,0.0,0.0,inf,inf,inf,inf,inf,10_Feb_2017,Pulsed Laser Deposition,BZC91/ BZYF631/ BZF19/ BZC19,700.0,18.3,850,N,400.0,10,50.0,SiO2,16,44,64,0,0,42,0,41.5,0,90,270,0,0,180,0
Ba1.0O3,01221,2,1,2,4.087707,0.51745594,0.43564862,1684.5797,375.19775,30.899714000000003,38.100165999999994,0.89,2.15,1.49,137.327,0.0,0.0,0.0,0.0,inf,inf,inf,inf,inf,10_Feb_2017,Pulsed Laser Deposition,BZC91/ BZYF631/ BZF19/ BZC19,700.0,18.3,850,N,400.0,10,50.0,SiO2,16,44,64,0,0,42,0,41.5,0,90,270,0,0,180,0
Ba1.0O3,01221,3,1,3,4.0898938,0.5207603,0.48168358,1761.1549,388.78891,30.882778000000002,38.051929,0.89,2.15,1.49,137.327,0.0,0.0,0.0,0.0,inf,inf,inf,inf,inf,10_Feb_2017,Pulsed Laser Deposition,BZC91/ BZYF631/ BZF19/ BZC19,700.0,18.3,850,N,400.0,10,50.0,SiO2,16,44,64,0,0,42,0,41.5,0,90,270,0,0,180,0
Ba1.0O3,01221,4,1,4,4.0920396,0.51932013,0.49126193,1838.3573,425.0564,30.866182000000002,38.0303,0.89,2.15,1.49,137.327,0.0,0.0,0.0,0.0,inf,inf,inf,inf,inf,10_Feb_2017,Pulsed Laser Deposition,BZC91/ BZYF631/ BZF19/ BZC19,700.0,18.3,850,N,400.0,10,50.0,SiO2,16,44,64,0,0,42,0,41.5,0,90,270,0,0,180,0
Ba1.0O3,01221,5,1,5,4.0942483,0.5254367,0.55527318,1913.5708,400.85205,30.849115,38.010422,0.89,2.15,1.49,137.327,0.0,0.0,0.0,0.0,inf,inf,inf,inf,inf,10_Feb_2017,Pulsed Laser Deposition,BZC91/ BZYF631/ BZF19/ BZC19,700.0,18.3,850,N,400.0,10,50.0,SiO2,16,44,64,0,0,42,0,41.5,0,90,270,0,0,180,0
Ba1.0O3,01221,6,1,6,4.095978700000001,0.51641506,0.47803977,1980.7732,389.54922,30.835759999999997,37.995632,0.89,2.15,1.49,137.327,0.0,0.0,0.0,0.0,inf,inf,inf,inf,inf,10_Feb_2017,Pulsed Laser Deposition,BZC91/ BZYF631/ BZF19/ BZC19,700.0,18.3,850,N,400.0,10,50.0,SiO2,16,44,64,0,0,42,0,41.5,0,90,270,0,0,180,0
Ba1.0O3,01221,7,1,7,4.097082100000001,0.49002108,0.50525653,1974.7135,369.06216,30.82725,37.987175,0.89,2.15,1.49,137.327,0.0,0.0,0.0,0.0,inf,inf,inf,inf,inf,10_Feb_2017,Pulsed Laser Deposition,BZC91/ BZYF631/ BZF19/ BZC19,700.0,18.3,850,N,400.0,10,50.0,SiO2,16,44,64,0,0,42,0,41.5,0,90,270,0,0,180,0
Ba1.0O3,01221,8,1,8,4.0984001,0.48587221,,1942.7236,,30.817089000000003,,0.89,2.15,1.49,137.327,0.0,0.0,0.0,0.0,inf,inf,inf,inf,inf,10_Feb_2017,Pulsed Laser Deposition,BZC91/ BZYF631/ BZF19/ BZC19,700.0,18.3,850,N,400.0,10,50.0,SiO2,16,44,64,0,0,42,0,41.5,0,90,270,0,0,180,0
Ba1.0O3,01221,9,1,9,4.099185899999999,0.48781481,,1903.2271,,30.811034999999997,,0.89,2.15,1.49,137.327,0.0,0.0,0.0,0.0,inf,inf,inf,inf,inf,10_Feb_2017,Pulsed Laser Deposition,BZC91/ BZYF631/ BZF19/ BZC19,700.0,18.3,850,N,400.0,10,50.0,SiO2,16,44,64,0,0,42,0,41.5,0,90,270,0,0,180,0
Ba1.0O3,01221,10,1,10,4.1005778,0.52697998,,1622.1448,,30.800316,,0.89,2.15,1.49,137.327,0.0,0.0,0.0,0.0,inf,inf,inf,inf,inf,10_Feb_2017,Pulsed Laser Deposition,BZC91/ BZYF631/ BZF19/ BZC19,700.0,18.3,850,N,400.0,10,50.0,SiO2,16,44,64,0,0,42,0,41.5,0,90,270,0,0,180,0
Ba1.0O3,01221,11,1,11,4.1017703999999995,0.51111114,,1546.8364,,30.791138,,0.89,2.15,1.49,137.327,0.0,0.0,0.0,0.0,inf,inf,inf,inf,inf,10_Feb_2017,Pulsed Laser Deposition,BZC91/ BZYF631/ BZF19/ BZC19,700.0,18.3,850,N,400.0,10,50.0,SiO2,16,44,64,0,0,42,0,41.5,0,90,270,0,0,180,0
Ba1.0O3,01221,12,2,1,4.0942945,0.52960086,0.5585373,1830.4656,417.99332000000004,30.848757,38.014664,0.89,2.15,1.49,137.327,0.0,0.0,0.0,0.0,inf,inf,inf,inf,inf,10_Feb_2017,Pulsed Laser Deposition,BZC91/ BZYF631/ BZF19/ BZC19,700.0,18.3,850,N,400.0,10,50.0,SiO2,16,44,64,0,0,42,0,41.5,0,90,270,0,0,180,0
Ba1.0O3,01221,13,2,2,4.0979519,0.48494574,0.56070197,2110.4348,384.21774,30.820545000000003,37.99884,0.89,2.15,1.49,137.327,0.0,0.0,0.0,0.0,inf,inf,inf,inf,inf,10_Feb_2017,Pulsed Laser Deposition,BZC91/ BZYF631/ BZF19/ BZC19,700.0,18.3,850,N,400.0,10,50.0,SiO2,16,44,64,0,0,42,0,41.5,0,90,270,0,0,180,0
Ba1.0O3,01221,14,2,3,4.0917912,0.48673645,,1582.3470000000002,,30.868105,,0.89,2.15,1.49,137.327,0.0,0.0,0.0,0.0,inf,inf,inf,inf,inf,10_Feb_2017,Pulsed Laser Deposition,BZC91/ BZYF631/ BZF19/ BZC19,700.0,18.3,850,N,400.0,10,50.0,SiO2,16,44,64,0,0,42,0,41.5,0,90,270,0,0,180,0
Ba1.0O3,01221,15,2,4,,,,,,,,0.89,2.15,1.49,137.327,0.0,0.0,0.0,0.0,inf,inf,inf,inf,inf,10_Feb_2017,Pulsed Laser Deposition,BZC91/ BZYF631/ BZF19/ BZC19,700.0,18.3,850,N,400.0,10,50.0,SiO2,16,44,64,0,0,42,0,41.5,0,90,270,0,0,180,0
Ba1.0O3,01221,16,2,5,,,,,,,,0.89,2.15,1.49,137.327,0.0,0.0,0.0,0.0,inf,inf,inf,inf,inf,10_Feb_2017,Pulsed Laser Deposition,BZC91/ BZYF631/ BZF19/ BZC19,700.0,18.3,850,N,400.0,10,50.0,SiO2,16,44,64,0,0,42,0,41.5,0,90,270,0,0,180,0
Ba1.0O3,01221,17,2,6,,,,,,,,0.89,2.15,1.49,137.327,0.0,0.0,0.0,0.0,inf,inf,inf,inf,inf,10_Feb_2017,Pulsed Laser Deposition,BZC91/ BZYF631/ BZF19/ BZC19,700.0,18.3,850,N,400.0,10,50.0,SiO2,16,44,64,0,0,42,0,41.5,0,90,270,0,0,180,0
Ba1.0O3,01221,18,2,7,,,,,,,,0.89,2.15,1.49,137.327,0.0,0.0,0.0,0.0,inf,inf,inf,inf,inf,10_Feb_2017,Pulsed Laser Deposition,BZC91/ BZYF631/ BZF19/ BZC19,700.0,18.3,850,N,400.0,10,50.0,SiO2,16,44,64,0,0,42,0,41.5,0,90,270,0,0,180,0
Ba1.0O3,01221,19,2,8,,,,,,,,0.89,2.15,1.49,137.327,0.0,0.0,0.0,0.0,inf,inf,inf,inf,inf,10_Feb_2017,Pulsed Laser Deposition,BZC91/ BZYF631/ BZF19/ BZC19,700.0,18.3,850,N,400.0,10,50.0,SiO2,16,44,64,0,0,42,0,41.5,0,90,270,0,0,180,0
Ba1.0O3,01221,20,2,9,,,,,,,,0.89,2.15,1.49,137.327,0.0,0.0,0.0,0.0,inf,inf,inf,inf,inf,10_Feb_2017,Pulsed Laser Deposition,BZC91/ BZYF631/ BZF19/ BZC19,700.0,18.3,850,N,400.0,10,50.0,SiO2,16,44,64,0,0,42,0,41.5,0,90,270,0,0,180,0
Ba1.0O3,01221,21,2,10,,,,,,,,0.89,2.15,1.49,137.327,0.0,0.0,0.0,0.0,inf,inf,inf,inf,inf,10_Feb_2017,Pulsed Laser Deposition,BZC91/ BZYF631/ BZF19/ BZC19,700.0,18.3,850,N,400.0,10,50.0,SiO2,16,44,64,0,0,42,0,41.5,0,90,270,0,0,180,0
Ba1.0O3,01221,22,2,11,,,,,,,,0.89,2.15,1.49,137.327,0.0,0.0,0.0,0.0,inf,inf,inf,inf,inf,10_Feb_2017,Pulsed Laser Deposition,BZC91/ BZYF631/ BZF19/ BZC19,700.0,18.3,850,N,400.0,10,50.0,SiO2,16,44,64,0,0,42,0,41.5,0,90,270,0,0,180,0
Ba1.0O3,01221,23,3,1,4.1053081,0.48551467,0.49867752,1995.2092,307.77316,30.763948,37.913685,0.89,2.15,1.49,137.327,0.0,0.0,0.0,0.0,inf,inf,inf,inf,inf,10_Feb_2017,Pulsed Laser Deposition,BZC91/ BZYF631/ BZF19/ BZC19,700.0,18.3,850,N,400.0,10,50.0,SiO2,16,44,64,0,0,42,0,41.5,0,90,270,0,0,180,0
Ba1.0O3,01221,24,3,2,4.1003408,0.48349109,,1549.6770000000001,,30.802141,,0.89,2.15,1.49,137.327,0.0,0.0,0.0,0.0,inf,inf,inf,inf,inf,10_Feb_2017,Pulsed Laser Deposition,BZC91/ BZYF631/ BZF19/ BZC19,700.0,18.3,850,N,400.0,10,50.0,SiO2,16,44,64,0,0,42,0,41.5,0,90,270,0,0,180,0
Ba1.0O3,01221,25,3,3,4.0956510999999995,0.51566654,,1000.2377,,30.838285,,0.89,2.15,1.49,137.327,0.0,0.0,0.0,0.0,inf,inf,inf,inf,inf,10_Feb_2017,Pulsed Laser Deposition,BZC91/ BZYF631/ BZF19/ BZC19,700.0,18.3,850,N,400.0,10,50.0,SiO2,16,44,64,0,0,42,0,41.5,0,90,270,0,0,180,0
Ba1.0O3,01221,26,3,4,4.1040931,0.46672279,,1743.3751,,30.773283000000003,,0.89,2.15,1.49,137.327,0.0,0.0,0.0,0.0,inf,inf,inf,inf,inf,10_Feb_2017,Pulsed Laser Deposition,BZC91/ BZYF631/ BZF19/ BZC19,700.0,18.3,850,N,400.0,10,50.0,SiO2,16,44,64,0,0,42,0,41.5,0,90,270,0,0,180,0
Ba1.0O3,01221,27,3,5,,,,,,,,0.89,2.15,1.49,137.327,0.0,0.0,0.0,0.0,inf,inf,inf,inf,inf,10_Feb_2017,Pulsed Laser Deposition,BZC91/ BZYF631/ BZF19/ BZC19,700.0,18.3,850,N,400.0,10,50.0,SiO2,16,44,64,0,0,42,0,41.5,0,90,270,0,0,180,0
Ba1.0O3,01221,28,3,6,,,,,,,,0.89,2.15,1.49,137.327,0.0,0.0,0.0,0.0,inf,inf,inf,inf,inf,10_Feb_2017,Pulsed Laser Deposition,BZC91/ BZYF631/ BZF19/ BZC19,700.0,18.3,850,N,400.0,10,50.0,SiO2,16,44,64,0,0,42,0,41.5,0,90,270,0,0,180,0
Ba1.0O3,01221,29,3,7,,,,,,,,0.89,2.15,1.49,137.327,0.0,0.0,0.0,0.0,inf,inf,inf,inf,inf,10_Feb_2017,Pulsed Laser Deposition,BZC91/ BZYF631/ BZF19/ BZC19,700.0,18.3,850,N,400.0,10,50.0,SiO2,16,44,64,0,0,42,0,41.5,0,90,270,0,0,180,0
Ba1.0O3,01221,30,3,8,,,,,,,,0.89,2.15,1.49,137.327,0.0,0.0,0.0,0.0,inf,inf,inf,inf,inf,10_Feb_2017,Pulsed Laser Deposition,BZC91/ BZYF631/ BZF19/ BZC19,700.0,18.3,850,N,400.0,10,50.0,SiO2,16,44,64,0,0,42,0,41.5,0,90,270,0,0,180,0
Ba1.0O3,01221,31,3,9,,,,,,,,0.89,2.15,1.49,137.327,0.0,0.0,0.0,0.0,inf,inf,inf,inf,inf,10_Feb_2017,Pulsed Laser Deposition,BZC91/ BZYF631/ BZF19/ BZC19,700.0,18.3,850,N,400.0,10,50.0,SiO2,16,44,64,0,0,42,0,41.5,0,90,270,0,0,180,0
Ba1.0O3,01221,32,3,10,,,,,,,,0.89,2.15,1.49,137.327,0.0,0.0,0.0,0.0,inf,inf,inf,inf,inf,10_Feb_2017,Pulsed Laser Deposition,BZC91/ BZYF631/ BZF19/ BZC19,700.0,18.3,850,N,400.0,10,50.0,SiO2,16,44,64,0,0,42,0,41.5,0,90,270,0,0,180,0
Ba1.0O3,01221,33,3,11,,,,,,,,0.89,2.15,1.49,137.327,0.0,0.0,0.0,0.0,inf,inf,inf,inf,inf,10_Feb_2017,Pulsed Laser Deposition,BZC91/ BZYF631/ BZF19/ BZC19,700.0,18.3,850,N,400.0,10,50.0,SiO2,16,44,64,0,0,42,0,41.5,0,90,270,0,0,180,0
Ba1.0O3,01221,34,4,1,4.1118703000000005,0.52136838,0.60821742,1690.9362,308.69034,30.71364,37.878899,0.89,2.15,1.49,137.327,0.0,0.0,0.0,0.0,inf,inf,inf,inf,inf,10_Feb_2017,Pulsed Laser Deposition,BZC91/ BZYF631/ BZF19/ BZC19,700.0,18.3,850,N,400.0,10,50.0,SiO2,16,44,64,0,0,42,0,41.5,0,90,270,0,0,180,0
Ba1.0O3,01221,35,4,2,4.1143169,0.54055953,0.52637374,1785.225,332.94095,30.694927000000003,37.83762,0.89,2.15,1.49,137.327,0.0,0.0,0.0,0.0,inf,inf,inf,inf,inf,10_Feb_2017,Pulsed Laser Deposition,BZC91/ BZYF631/ BZF19/ BZC19,700.0,18.3,850,N,400.0,10,50.0,SiO2,16,44,64,0,0,42,0,41.5,0,90,270,0,0,180,0
Ba1.0O3,01221,36,4,3,4.1157603,0.53473979,0.49027035,1881.2688,339.8793,30.683896999999998,37.827419,0.89,2.15,1.49,137.327,0.0,0.0,0.0,0.0,inf,inf,inf,inf,inf,10_Feb_2017,Pulsed Laser Deposition,BZC91/ BZYF631/ BZF19/ BZC19,700.0,18.3,850,N,400.0,10,50.0,SiO2,16,44,64,0,0,42,0,41.5,0,90,270,0,0,180,0
Ba1.0O3,01221,37,4,4,4.1168275,0.44829249,,2211.4958,,30.675749,,0.89,2.15,1.49,137.327,0.0,0.0,0.0,0.0,inf,inf,inf,inf,inf,10_Feb_2017,Pulsed Laser Deposition,BZC91/ BZYF631/ BZF19/ BZC19,700.0,18.3,850,N,400.0,10,50.0,SiO2,16,44,64,0,0,42,0,41.5,0,90,270,0,0,180,0
Ba1.0O3,01221,38,4,5,4.1093264,0.51071316,,1210.0385,,30.733126000000002,,0.89,2.15,1.49,137.327,0.0,0.0,0.0,0.0,inf,inf,inf,inf,inf,10_Feb_2017,Pulsed Laser Deposition,BZC91/ BZYF631/ BZF19/ BZC19,700.0,18.3,850,N,400.0,10,50.0,SiO2,16,44,64,0,0,42,0,41.5,0,90,270,0,0,180,0
Ba1.0O3,01221,39,4,6,4.1066651,0.59125096,,558.6543,,30.753532,,0.89,2.15,1.49,137.327,0.0,0.0,0.0,0.0,inf,inf,inf,inf,inf,10_Feb_2017,Pulsed Laser Deposition,BZC91/ BZYF631/ BZF19/ BZC19,700.0,18.3,850,N,400.0,10,50.0,SiO2,16,44,64,0,0,42,0,41.5,0,90,270,0,0,180,0
Ba1.0O3,01221,40,4,7,,,,,,,,0.89,2.15,1.49,137.327,0.0,0.0,0.0,0.0,inf,inf,inf,inf,inf,10_Feb_2017,Pulsed Laser Deposition,BZC91/ BZYF631/ BZF19/ BZC19,700.0,18.3,850,N,400.0,10,50.0,SiO2,16,44,64,0,0,42,0,41.5,0,90,270,0,0,180,0
Ba1.0O3,01221,41,4,8,,,,,,,,0.89,2.15,1.49,137.327,0.0,0.0,0.0,0.0,inf,inf,inf,inf,inf,10_Feb_2017,Pulsed Laser Deposition,BZC91/ BZYF631/ BZF19/ BZC19,700.0,18.3,850,N,400.0,10,50.0,SiO2,16,44,64,0,0,42,0,41.5,0,90,270,0,0,180,0
Ba1.0O3,01221,42,4,9,4.1116652,0.49882561,,746.3573,,30.715212,,0.89,2.15,1.49,137.327,0.0,0.0,0.0,0.0,inf,inf,inf,inf,inf,10_Feb_2017,Pulsed Laser Deposition,BZC91/ BZYF631/ BZF19/ BZC19,700.0,18.3,850,N,400.0,10,50.0,SiO2,16,44,64,0,0,42,0,41.5,0,90,270,0,0,180,0
Ba1.0O3,01221,43,4,10,4.1238189,0.46523079,,1804.4301,,30.622463,,0.89,2.15,1.49,137.327,0.0,0.0,0.0,0.0,inf,inf,inf,inf,inf,10_Feb_2017,Pulsed Laser Deposition,BZC91/ BZYF631/ BZF19/ BZC19,700.0,18.3,850,N,400.0,10,50.0,SiO2,16,44,64,0,0,42,0,41.5,0,90,270,0,0,180,0
Ba1.0O3,01221,44,4,11,4.1250858,0.5331133000000001,,1541.3416,,30.612828999999998,,0.89,2.15,1.49,137.327,0.0,0.0,0.0,0.0,inf,inf,inf,inf,inf,10_Feb_2017,Pulsed Laser Deposition,BZC91/ BZYF631/ BZF19/ BZC19,700.0,18.3,850,N,400.0,10,50.0,SiO2,16,44,64,0,0,42,0,41.5,0,90,270,0,0,180,0
