Repository: jdh10791/combi_tco

# combi_tco
This is a project focused on analysis of triple conducting oxides (TCOs). TCOs are combinatorially synthesized via pulsed laser deposition (PLD) and characterized using high-throughput methods. 

/data: raw data from Meagan Papac, collected at NREL
* /conductivity: DC conductivity data
* /eis: impedance data (ASR)
* /xrd: XRD data

/scripts: python scripts for processing and analysis
* /conductivity: notebooks for DC conductivity analysis
* /eis: notebooks for EIS analysis
* /helpers: supporting modules
** calc_chemfeat.py: chemical featurization for perovskites
** fileload.py: tools for processing and loading data files
** outlier_detect.py: outlier detection algorithm
** pickletools.py: a few simple tools for working with pickles
** plotting.py: convenience functions for plotting ternary data
** predict.py: functions for predicting through Citrination API
** quaternary_plt.py: quaternary plotting module
* /pickles: pickles of python objects for efficiency
* /stats_test: early tests of some python stats functions/packages
* /xrd: notebooks for XRD analysis

File: data/xrd/error/PDAC_COM3_01396/PDAC_COM3_01396_AllVar.csv
FORMULA,IDENTIFIER: Sample number,IDENTIFIER: Point,IDENTIFIER: Row,IDENTIFIER: Column,PROPERTY: Cubic lattice constant ($\r{A}$),PROPERTY: FWHM of 110 peak ($\degree$),PROPERTY: FWHM of 111 peak ($\degree$),PROPERTY: FWHM of 200 peak ($\degree$),PROPERTY: Max intensity of 110 peak (counts),PROPERTY: Max intensity of 111 peak (counts),PROPERTY: Max intensity of 200 peak (counts),PROPERTY: Position of 110 peak ($\degree$),PROPERTY: Position of 111 peak ($\degree$),PROPERTY: Position of 200 peak ($\degree$),PROPERTY: A_avg_X,PROPERTY: A_avg_at_radius,PROPERTY: A_avg_ion_radius,PROPERTY: A_avg_mass,PROPERTY: B_avg_X,PROPERTY: B_avg_at_radius,PROPERTY: B_avg_ion_radius,PROPERTY: B_avg_mass,PROPERTY: AB_site_ratio,PROPERTY: AB_X_ratio,PROPERTY: AB_at_radius_ratio,PROPERTY: AB_ion_radius_ratio,PROPERTY: AB_mass_ratio,IDENTIFIER: Date,PREPARATION STEP NAME,PREPARATION STEP DETAIL: Targets used,PREPARATION STEP DETAIL: Laser Energy (mJ),PREPARATION STEP DETAIL: Laser Voltage (kV),PREPARATION STEP DETAIL: Temperature ($^{\circ}$C),PREPARATION STEP DETAIL: Temperature Gradient,PREPARATION STEP DETAIL: Number of Cycles,PREPARATION STEP DETAIL: Laser Pulse Frequency,PREPARATION STEP DETAIL: Deposition Pressure (mTorr),PREPARATION STEP DETAIL: Substrate,PREPARATION STEP DETAIL: BZC19 Pulses/Cycle,PREPARATION STEP DETAIL: BZC91 Pulses/Cycle,PREPARATION STEP DETAIL: BZF19 Pulses/Cycle,PREPARATION STEP DETAIL: BZY82 Pulses/Cycle,PREPARATION STEP DETAIL: BZYCF1135 Pulses/Cycle,PREPARATION STEP DETAIL: BZYF631 Pulses/Cycle,PREPARATION STEP DETAIL: B12ZY82 Pulses/Cycle,PREPARATION STEP DETAIL: Average Target Pulses/Cycle,PREPARATION STEP DETAIL: BZC19 Substrate Angle,PREPARATION STEP DETAIL: BZC91 Substrate Angle,PREPARATION STEP DETAIL: BZF19 Substrate Angle,PREPARATION STEP DETAIL: BZY82 Substrate Angle,PREPARATION STEP DETAIL: BZYCF1135 Substrate Angle,PREPARATION STEP DETAIL: BZYF631 Substrate Angle,PREPARATION STEP DETAIL: B12ZY82 Substrate Angle
Ba1.0O3,01396,1,1,1,4.183141200000001,0.82446426,0.35534614,,6089.9048,1907.61,,30.177791999999997,37.062851,,0.89,2.15,1.49,137.327,0.0,0.0,0.0,0.0,inf,inf,inf,inf,inf,14_Dec_2017,Pulsed Laser Deposition,B12ZY82,758.0,18,800,N,120.0,10,50.0,ITO/EXG,0,0,0,0,0,0,125.0,125.0,0,0,0,0,0,0,0/ 180/ 90/ 270
Ba1.0O3,01396,2,1,2,4.1850557,0.80534953,0.34997979,,6441.3804,2109.1099,,30.163658,37.064040999999996,,0.89,2.15,1.49,137.327,0.0,0.0,0.0,0.0,inf,inf,inf,inf,inf,14_Dec_2017,Pulsed Laser Deposition,B12ZY82,758.0,18,800,N,120.0,10,50.0,ITO/EXG,0,0,0,0,0,0,125.0,125.0,0,0,0,0,0,0,0/ 180/ 90/ 270
Ba1.0O3,01396,3,1,3,4.1856384,0.79095685,0.35986513,,6757.6465,2240.6504,,30.159360999999997,37.076485,,0.89,2.15,1.49,137.327,0.0,0.0,0.0,0.0,inf,inf,inf,inf,inf,14_Dec_2017,Pulsed Laser Deposition,B12ZY82,758.0,18,800,N,120.0,10,50.0,ITO/EXG,0,0,0,0,0,0,125.0,125.0,0,0,0,0,0,0,0/ 180/ 90/ 270
Ba1.0O3,01396,4,1,4,4.1858201,0.75173658,0.36093938,,7444.1094,1997.0376,,30.158021999999995,37.093472,,0.89,2.15,1.49,137.327,0.0,0.0,0.0,0.0,inf,inf,inf,inf,inf,14_Dec_2017,Pulsed Laser Deposition,B12ZY82,758.0,18,800,N,120.0,10,50.0,ITO/EXG,0,0,0,0,0,0,125.0,125.0,0,0,0,0,0,0,0/ 180/ 90/ 270
Ba1.0O3,01396,5,1,5,4.1867642,0.7164191,0.36567143,0.64761829,8559.8975,1583.1907,363.20914,30.151058000000003,37.101757,43.053131,0.89,2.15,1.49,137.327,0.0,0.0,0.0,0.0,inf,inf,inf,inf,inf,14_Dec_2017,Pulsed Laser Deposition,B12ZY82,758.0,18,800,N,120.0,10,50.0,ITO/EXG,0,0,0,0,0,0,125.0,125.0,0,0,0,0,0,0,0/ 180/ 90/ 270
Ba1.0O3,01396,6,1,6,4.1867919,0.71322858,0.37810984,,8680.3301,1681.766,,30.150854,37.092583000000005,,0.89,2.15,1.49,137.327,0.0,0.0,0.0,0.0,inf,inf,inf,inf,inf,14_Dec_2017,Pulsed Laser Deposition,B12ZY82,758.0,18,800,N,120.0,10,50.0,ITO/EXG,0,0,0,0,0,0,125.0,125.0,0,0,0,0,0,0,0/ 180/ 90/ 270
Ba1.0O3,01396,7,1,7,4.1862639999999995,0.75617057,0.35247681,,7440.8618,2303.6738,,30.154749,37.077446,,0.89,2.15,1.49,137.327,0.0,0.0,0.0,0.0,inf,inf,inf,inf,inf,14_Dec_2017,Pulsed Laser Deposition,B12ZY82,758.0,18,800,N,120.0,10,50.0,ITO/EXG,0,0,0,0,0,0,125.0,125.0,0,0,0,0,0,0,0/ 180/ 90/ 270
Ba1.0O3,01396,8,1,8,4.184959399999999,0.77172863,0.35001394,,7101.3555,2331.7192,,30.16437,37.07679,,0.89,2.15,1.49,137.327,0.0,0.0,0.0,0.0,inf,inf,inf,inf,inf,14_Dec_2017,Pulsed Laser Deposition,B12ZY82,758.0,18,800,N,120.0,10,50.0,ITO/EXG,0,0,0,0,0,0,125.0,125.0,0,0,0,0,0,0,0/ 180/ 90/ 270
Ba1.0O3,01396,9,1,9,4.1854439,0.77784234,0.36798793,,6819.2471,2180.6248,,30.160795,37.05682,,0.89,2.15,1.49,137.327,0.0,0.0,0.0,0.0,inf,inf,inf,inf,inf,14_Dec_2017,Pulsed Laser Deposition,B12ZY82,758.0,18,800,N,120.0,10,50.0,ITO/EXG,0,0,0,0,0,0,125.0,125.0,0,0,0,0,0,0,0/ 180/ 90/ 270
Ba1.0O3,01396,10,1,10,4.1833982,0.81248689,0.35880476,,6182.1753,2040.5044,,30.175896,37.057514000000005,,0.89,2.15,1.49,137.327,0.0,0.0,0.0,0.0,inf,inf,inf,inf,inf,14_Dec_2017,Pulsed Laser Deposition,B12ZY82,758.0,18,800,N,120.0,10,50.0,ITO/EXG,0,0,0,0,0,0,125.0,125.0,0,0,0,0,0,0,0/ 180/ 90/ 270
Ba1.0O3,01396,11,1,11,4.1814537000000005,0.84429449,0.36910656,,5716.4766,1885.0659,,30.190262,37.049194,,0.89,2.15,1.49,137.327,0.0,0.0,0.0,0.0,inf,inf,inf,inf,inf,14_Dec_2017,Pulsed Laser Deposition,B12ZY82,758.0,18,800,N,120.0,10,50.0,ITO/EXG,0,0,0,0,0,0,125.0,125.0,0,0,0,0,0,0,0/ 180/ 90/ 270
Ba1.0O3,01396,12,2,1,4.1858602,0.78733653,0.35252792,0.65559208,6375.4805,2470.3584,308.31555,30.157723999999998,37.069607,43.030464,0.89,2.15,1.49,137.327,0.0,0.0,0.0,0.0,inf,inf,inf,inf,inf,14_Dec_2017,Pulsed Laser Deposition,B12ZY82,758.0,18,800,N,120.0,10,50.0,ITO/EXG,0,0,0,0,0,0,125.0,125.0,0,0,0,0,0,0,0/ 180/ 90/ 270
Ba1.0O3,01396,13,2,2,4.1860618999999994,0.774777,0.35441646,,6549.3931,2627.1228,,30.156239000000003,37.086021,,0.89,2.15,1.49,137.327,0.0,0.0,0.0,0.0,inf,inf,inf,inf,inf,14_Dec_2017,Pulsed Laser Deposition,B12ZY82,758.0,18,800,N,120.0,10,50.0,ITO/EXG,0,0,0,0,0,0,125.0,125.0,0,0,0,0,0,0,0/ 180/ 90/ 270
Ba1.0O3,01396,14,2,3,4.1855693,0.73818773,0.36037418,0.74121469,6964.3911,2498.5251,323.42926,30.15987,37.108768,43.018559,0.89,2.15,1.49,137.327,0.0,0.0,0.0,0.0,inf,inf,inf,inf,inf,14_Dec_2017,Pulsed Laser Deposition,B12ZY82,758.0,18,800,N,120.0,10,50.0,ITO/EXG,0,0,0,0,0,0,125.0,125.0,0,0,0,0,0,0,0/ 180/ 90/ 270
Ba1.0O3,01396,15,2,4,4.1871042,0.68167657,0.46428469,0.62273514,8043.915,1387.0237,537.8593099999999,30.14855,37.141068,43.01413,0.89,2.15,1.49,137.327,0.0,0.0,0.0,0.0,inf,inf,inf,inf,inf,14_Dec_2017,Pulsed Laser Deposition,B12ZY82,758.0,18,800,N,120.0,10,50.0,ITO/EXG,0,0,0,0,0,0,125.0,125.0,0,0,0,0,0,0,0/ 180/ 90/ 270
Ba1.0O3,01396,16,2,5,4.187356899999999,0.67272925,0.8516165000000001,0.58805609,6402.3496,328.84744,1406.418,30.146690000000003,37.198822,43.012173,0.89,2.15,1.49,137.327,0.0,0.0,0.0,0.0,inf,inf,inf,inf,inf,14_Dec_2017,Pulsed Laser Deposition,B12ZY82,758.0,18,800,N,120.0,10,50.0,ITO/EXG,0,0,0,0,0,0,125.0,125.0,0,0,0,0,0,0,0/ 180/ 90/ 270
Ba1.0O3,01396,17,2,6,4.1789246,0.84267306,,0.58119249,2870.6106,,1211.8534,30.208966999999998,,42.994053,0.89,2.15,1.49,137.327,0.0,0.0,0.0,0.0,inf,inf,inf,inf,inf,14_Dec_2017,Pulsed Laser Deposition,B12ZY82,758.0,18,800,N,120.0,10,50.0,ITO/EXG,0,0,0,0,0,0,125.0,125.0,0,0,0,0,0,0,0/ 180/ 90/ 270
Ba1.0O3,01396,18,2,7,4.1882181,0.62972438,0.57421643,0.70853364,9006.1436,764.20087,706.0672,30.140345,37.110386,43.071274,0.89,2.15,1.49,137.327,0.0,0.0,0.0,0.0,inf,inf,inf,inf,inf,14_Dec_2017,Pulsed Laser Deposition,B12ZY82,758.0,18,800,N,120.0,10,50.0,ITO/EXG,0,0,0,0,0,0,125.0,125.0,0,0,0,0,0,0,0/ 180/ 90/ 270
Ba1.0O3,01396,19,2,8,4.18505,0.69275802,0.37490517,0.65895391,7832.5967,2097.3435,435.68222000000003,30.163702,37.083183,43.082806,0.89,2.15,1.49,137.327,0.0,0.0,0.0,0.0,inf,inf,inf,inf,inf,14_Dec_2017,Pulsed Laser Deposition,B12ZY82,758.0,18,800,N,120.0,10,50.0,ITO/EXG,0,0,0,0,0,0,125.0,125.0,0,0,0,0,0,0,0/ 180/ 90/ 270
Ba1.0O3,01396,20,2,9,4.1842375,0.72950953,0.37588328,0.64275813,6961.561,2273.5039,374.63629,30.169698999999998,37.078003,43.062675,0.89,2.15,1.49,137.327,0.0,0.0,0.0,0.0,inf,inf,inf,inf,inf,14_Dec_2017,Pulsed Laser Deposition,B12ZY82,758.0,18,800,N,120.0,10,50.0,ITO/EXG,0,0,0,0,0,0,125.0,125.0,0,0,0,0,0,0,0/ 180/ 90/ 270
Ba1.0O3,01396,21,2,10,4.1842074,0.75952947,0.36922246,0.62524849,6367.6118,2356.9509,353.03217,30.16992,37.067467,43.055847,0.89,2.15,1.49,137.327,0.0,0.0,0.0,0.0,inf,inf,inf,inf,inf,14_Dec_2017,Pulsed Laser Deposition,B12ZY82,758.0,18,800,N,120.0,10,50.0,ITO/EXG,0,0,0,0,0,0,125.0,125.0,0,0,0,0,0,0,0/ 180/ 90/ 270
Ba1.0O3,01396,22,2,11,4.1826153,0.80252397,0.35593578,,5827.8755,2186.1719,,30.181679,37.060103999999995,,0.89,2.15,1.49,137.327,0.0,0.0,0.0,0.0,inf,inf,inf,inf,inf,14_Dec_2017,Pulsed Laser Deposition,B12ZY82,758.0,18,800,N,120.0,10,50.0,ITO/EXG,0,0,0,0,0,0,125.0,125.0,0,0,0,0,0,0,0/ 180/ 90/ 270
Ba1.0O3,01396,23,3,1,4.1851778,0.80946809,0.36348987,,5810.8154,2454.7532,,30.16276,37.083687,,0.89,2.15,1.49,137.327,0.0,0.0,0.0,0.0,inf,inf,inf,inf,inf,14_Dec_2017,Pulsed Laser Deposition,B12ZY82,758.0,18,800,N,120.0,10,50.0,ITO/EXG,0,0,0,0,0,0,125.0,125.0,0,0,0,0,0,0,0/ 180/ 90/ 270
Ba1.0O3,01396,24,3,2,4.1866946,0.78526968,0.35816094,,6347.3228,2742.9412,,30.151571,37.087868,,0.89,2.15,1.49,137.327,0.0,0.0,0.0,0.0,inf,inf,inf,inf,inf,14_Dec_2017,Pulsed Laser Deposition,B12ZY82,758.0,18,800,N,120.0,10,50.0,ITO/EXG,0,0,0,0,0,0,125.0,125.0,0,0,0,0,0,0,0/ 180/ 90/ 270
Ba1.0O3,01396,25,3,3,4.1872263,0.7333324000000001,0.36958486,,7025.4067,2766.6259999999997,,30.147654,37.109943,,0.89,2.15,1.49,137.327,0.0,0.0,0.0,0.0,inf,inf,inf,inf,inf,14_Dec_2017,Pulsed Laser Deposition,B12ZY82,758.0,18,800,N,120.0,10,50.0,ITO/EXG,0,0,0,0,0,0,125.0,125.0,0,0,0,0,0,0,0/ 180/ 90/ 270
Ba1.0O3,01396,26,3,4,4.1881633,0.69284505,0.46669048,0.60895824,7939.0068,1834.7207,358.99835,30.140746999999998,37.144249,43.020042,0.89,2.15,1.49,137.327,0.0,0.0,0.0,0.0,inf,inf,inf,inf,inf,14_Dec_2017,Pulsed Laser Deposition,B12ZY82,758.0,18,800,N,120.0,10,50.0,ITO/EXG,0,0,0,0,0,0,125.0,125.0,0,0,0,0,0,0,0/ 180/ 90/ 270
Ba1.0O3,01396,27,3,5,4.1893497,0.65981513,0.60823053,0.70072484,8477.5742,849.8294099999999,712.03613,30.132009999999998,37.156967,43.00322,0.89,2.15,1.49,137.327,0.0,0.0,0.0,0.0,inf,inf,inf,inf,inf,14_Dec_2017,Pulsed Laser Deposition,B12ZY82,758.0,18,800,N,120.0,10,50.0,ITO/EXG,0,0,0,0,0,0,125.0,125.0,0,0,0,0,0,0,0/ 180/ 90/ 270
Ba1.0O3,01396,28,3,6,4.1889586,0.6275143,0.58949548,0.64451706,8483.8398,686.69751,910.27136,30.134890000000002,37.147846,42.993023,0.89,2.15,1.49,137.327,0.0,0.0,0.0,0.0,inf,inf,inf,inf,inf,14_Dec_2017,Pulsed Laser Deposition,B12ZY82,758.0,18,800,N,120.0,10,50.0,ITO/EXG,0,0,0,0,0,0,125.0,125.0,0,0,0,0,0,0,0/ 180/ 90/ 270
Ba1.0O3,01396,29,3,7,4.1873446,0.67859876,0.49628565,0.66970497,8560.375,1597.6116,445.7757,30.146782,37.119209000000005,43.057751,0.89,2.15,1.49,137.327,0.0,0.0,0.0,0.0,inf,inf,inf,inf,inf,14_Dec_2017,Pulsed Laser Deposition,B12ZY82,758.0,18,800,N,120.0,10,50.0,ITO/EXG,0,0,0,0,0,0,125.0,125.0,0,0,0,0,0,0,0/ 180/ 90/ 270
Ba1.0O3,01396,30,3,8,4.1855564,0.7168988000000001,0.38183805,0.63615263,7637.5386,2705.7825,308.39603,30.159965999999997,37.089496999999994,43.055096,0.89,2.15,1.49,137.327,0.0,0.0,0.0,0.0,inf,inf,inf,inf,inf,14_Dec_2017,Pulsed Laser Deposition,B12ZY82,758.0,18,800,N,120.0,10,50.0,ITO/EXG,0,0,0,0,0,0,125.0,125.0,0,0,0,0,0,0,0/ 180/ 90/ 270
Ba1.0O3,01396,31,3,9,4.1861638999999995,0.75579596,0.35904050000000004,,6857.2856,2881.9565,,30.155485,37.070202,,0.89,2.15,1.49,137.327,0.0,0.0,0.0,0.0,inf,inf,inf,inf,inf,14_Dec_2017,Pulsed Laser Deposition,B12ZY82,758.0,18,800,N,120.0,10,50.0,ITO/EXG,0,0,0,0,0,0,125.0,125.0,0,0,0,0,0,0,0/ 180/ 90/ 270
Ba1.0O3,01396,32,3,10,4.1872373,0.76631325,0.35026073,,6702.5747,2754.6514,,30.147571999999997,37.04752,,0.89,2.15,1.49,137.327,0.0,0.0,0.0,0.0,inf,inf,inf,inf,inf,14_Dec_2017,Pulsed Laser Deposition,B12ZY82,758.0,18,800,N,120.0,10,50.0,ITO/EXG,0,0,0,0,0,0,125.0,125.0,0,0,0,0,0,0,0/ 180/ 90/ 270
Ba1.0O3,01396,33,3,11,4.1849966,0.803496,0.34940773,,6101.5381,2496.0217,,30.164095,37.035118,,0.89,2.15,1.49,137.327,0.0,0.0,0.0,0.0,inf,inf,inf,inf,inf,14_Dec_2017,Pulsed Laser Deposition,B12ZY82,758.0,18,800,N,120.0,10,50.0,ITO/EXG,0,0,0,0,0,0,125.0,125.0,0,0,0,0,0,0,0/ 180/ 90/ 270
Ba1.0O3,01396,34,4,1,4.1854601,0.82324201,0.34251931,,5673.8564,2174.2981,,30.160677000000003,37.043495,,0.89,2.15,1.49,137.327,0.0,0.0,0.0,0.0,inf,inf,inf,inf,inf,14_Dec_2017,Pulsed Laser Deposition,B12ZY82,758.0,18,800,N,120.0,10,50.0,ITO/EXG,0,0,0,0,0,0,125.0,125.0,0,0,0,0,0,0,0/ 180/ 90/ 270
Ba1.0O3,01396,35,4,2,4.1866994,0.807666,0.34522328,,6181.3687,2378.9644,,30.151537,37.052494,,0.89,2.15,1.49,137.327,0.0,0.0,0.0,0.0,inf,inf,inf,inf,inf,14_Dec_2017,Pulsed Laser Deposition,B12ZY82,758.0,18,800,N,120.0,10,50.0,ITO/EXG,0,0,0,0,0,0,125.0,125.0,0,0,0,0,0,0,0/ 180/ 90/ 270
Ba1.0O3,01396,36,4,3,4.1877337,0.78342324,0.3416197,,6711.5967,2494.3135,,30.143913,37.056622,,0.89,2.15,1.49,137.327,0.0,0.0,0.0,0.0,inf,inf,inf,inf,inf,14_Dec_2017,Pulsed Laser Deposition,B12ZY82,758.0,18,800,N,120.0,10,50.0,ITO/EXG,0,0,0,0,0,0,125.0,125.0,0,0,0,0,0,0,0/ 180/ 90/ 270
Ba1.0O3,01396,37,4,4,4.1880713,0.76878685,0.34924921,,6842.8413,2660.8298,,30.141426,37.067757,,0.89,2.15,1.49,137.327,0.0,0.0,0.0,0.0,inf,inf,inf,inf,inf,14_Dec_2017,Pulsed Laser Deposition,B12ZY82,758.0,18,800,N,120.0,10,50.0,ITO/EXG,0,0,0,0,0,0,125.0,125.0,0,0,0,0,0,0,0/ 180/ 90/ 270
Ba1.0O3,01396,38,4,5,4.1882968,0.76494789,0.3531864,,7120.6948,2677.7949,,30.139765,37.071751,,0.89,2.15,1.49,137.327,0.0,0.0,0.0,0.0,inf,inf,inf,inf,inf,14_Dec_2017,Pulsed Laser Deposition,B12ZY82,758.0,18,800,N,120.0,10,50.0,ITO/EXG,0,0,0,0,0,0,125.0,125.0,0,0,0,0,0,0,0/ 180/ 90/ 270
Ba1.0O3,01396,39,4,6,4.1893673,0.76754725,0.35442194,,7144.4580000000005,2747.5798,,30.131882,37.060162,,0.89,2.15,1.49,137.327,0.0,0.0,0.0,0.0,inf,inf,inf,inf,inf,14_Dec_2017,Pulsed Laser Deposition,B12ZY82,758.0,18,800,N,120.0,10,50.0,ITO/EXG,0,0,0,0,0,0,125.0,125.0,0,0,0,0,0,0,0/ 180/ 90/ 270
Ba1.0O3,01396,40,4,7,4.1893568,0.76865464,0.33558211,,7067.7256,2727.1233,,30.131958,37.050259000000004,,0.89,2.15,1.49,137.327,0.0,0.0,0.0,0.0,inf,inf,inf,inf,inf,14_Dec_2017,Pulsed Laser Deposition,B12ZY82,758.0,18,800,N,120.0,10,50.0,ITO/EXG,0,0,0,0,0,0,125.0,125.0,0,0,0,0,0,0,0/ 180/ 90/ 270
Ba1.0O3,01396,41,4,8,4.188931899999999,0.78262132,0.34647441,,6764.7671,2600.0171,,30.135084000000003,37.040577,,0.89,2.15,1.49,137.327,0.0,0.0,0.0,0.0,inf,inf,inf,inf,inf,14_Dec_2017,Pulsed Laser Deposition,B12ZY82,758.0,18,800,N,120.0,10,50.0,ITO/EXG,0,0,0,0,0,0,125.0,125.0,0,0,0,0,0,0,0/ 180/ 90/ 270
Ba1.0O3,01396,42,4,9,4.1883769,0.7913866,0.34543931,,6443.7612,2439.7178,,30.139174,37.029007,,0.89,2.15,1.49,137.327,0.0,0.0,0.0,0.0,inf,inf,inf,inf,inf,14_Dec_2017,Pulsed Laser Deposition,B12ZY82,758.0,18,800,N,120.0,10,50.0,ITO/EXG,0,0,0,0,0,0,125.0,125.0,0,0,0,0,0,0,0/ 180/ 90/ 270
Ba1.0O3,01396,43,4,10,4.1875615,0.80040115,0.34603709,,6149.0923,2283.1367,,30.145184000000004,37.024429,,0.89,2.15,1.49,137.327,0.0,0.0,0.0,0.0,inf,inf,inf,inf,inf,14_Dec_2017,Pulsed Laser Deposition,B12ZY82,758.0,18,800,N,120.0,10,50.0,ITO/EXG,0,0,0,0,0,0,125.0,125.0,0,0,0,0,0,0,0/ 180/ 90/ 270
Ba1.0O3,01396,44,4,11,4.1866441,0.82724589,0.34238499,,5734.7036,2076.9277,,30.151943,37.007805,,0.89,2.15,1.49,137.327,0.0,0.0,0.0,0.0,inf,inf,inf,inf,inf,14_Dec_2017,Pulsed Laser Deposition,B12ZY82,758.0,18,800,N,120.0,10,50.0,ITO/EXG,0,0,0,0,0,0,125.0,125.0,0,0,0,0,0,0,0/ 180/ 90/ 270
