Repository: jdh10791/combi_tco

# combi_tco
This is a project focused on analysis of triple conducting oxides (TCOs). TCOs are combinatorially synthesized via pulsed laser deposition (PLD) and characterized using high-throughput methods. 

/data: raw data from Meagan Papac, collected at NREL
* /conductivity: DC conductivity data
* /eis: impedance data (ASR)
* /xrd: XRD data

/scripts: python scripts for processing and analysis
* /conductivity: notebooks for DC conductivity analysis
* /eis: notebooks for EIS analysis
* /helpers: supporting modules
** calc_chemfeat.py: chemical featurization for perovskites
** fileload.py: tools for processing and loading data files
** outlier_detect.py: outlier detection algorithm
** pickletools.py: a few simple tools for working with pickles
** plotting.py: convenience functions for plotting ternary data
** predict.py: functions for predicting through Citrination API
** quaternary_plt.py: quaternary plotting module
* /pickles: pickles of python objects for efficiency
* /stats_test: early tests of some python stats functions/packages
* /xrd: notebooks for XRD analysis

File: data/xrd/error/PDAC_COM3_01402/PDAC_COM3_01402_AllVar.csv
FORMULA,IDENTIFIER: Sample number,IDENTIFIER: Point,IDENTIFIER: Row,IDENTIFIER: Column,PROPERTY: Cubic lattice constant ($\r{A}$),PROPERTY: FWHM of 110 peak ($\degree$),PROPERTY: FWHM of 111 peak ($\degree$),PROPERTY: Max intensity of 110 peak (counts),PROPERTY: Max intensity of 111 peak (counts),PROPERTY: Area of 110 peak,PROPERTY: Position of 110 peak ($\degree$),PROPERTY: Position of 111 peak ($\degree$),PROPERTY: A_avg_X,PROPERTY: A_avg_at_radius,PROPERTY: A_avg_ion_radius,PROPERTY: A_avg_mass,PROPERTY: B_avg_X,PROPERTY: B_avg_at_radius,PROPERTY: B_avg_ion_radius,PROPERTY: B_avg_mass,PROPERTY: AB_site_ratio,PROPERTY: AB_X_ratio,PROPERTY: AB_at_radius_ratio,PROPERTY: AB_ion_radius_ratio,PROPERTY: AB_mass_ratio,IDENTIFIER: Date,PREPARATION STEP NAME,PREPARATION STEP DETAIL: Targets used,PREPARATION STEP DETAIL: Laser Energy (mJ),PREPARATION STEP DETAIL: Laser Voltage (kV),PREPARATION STEP DETAIL: Temperature ($^{\circ}$C),PREPARATION STEP DETAIL: Temperature Gradient,PREPARATION STEP DETAIL: Number of Cycles,PREPARATION STEP DETAIL: Laser Pulse Frequency,PREPARATION STEP DETAIL: Deposition Pressure (mTorr),PREPARATION STEP DETAIL: Substrate,PREPARATION STEP DETAIL: BZC19 Pulses/Cycle,PREPARATION STEP DETAIL: BZC91 Pulses/Cycle,PREPARATION STEP DETAIL: BZF19 Pulses/Cycle,PREPARATION STEP DETAIL: BZY82 Pulses/Cycle,PREPARATION STEP DETAIL: BZYCF1135 Pulses/Cycle,PREPARATION STEP DETAIL: BZYF631 Pulses/Cycle,PREPARATION STEP DETAIL: B12ZY82 Pulses/Cycle,PREPARATION STEP DETAIL: Average Target Pulses/Cycle,PREPARATION STEP DETAIL: BZC19 Substrate Angle,PREPARATION STEP DETAIL: BZC91 Substrate Angle,PREPARATION STEP DETAIL: BZF19 Substrate Angle,PREPARATION STEP DETAIL: BZY82 Substrate Angle,PREPARATION STEP DETAIL: BZYCF1135 Substrate Angle,PREPARATION STEP DETAIL: BZYF631 Substrate Angle,PREPARATION STEP DETAIL: B12ZY82 Substrate Angle
Ba1.0O3,01402,1,1,1,4.206970200000001,0.59498537,0.35748255,4261.3081,1405.5687,0,30.002832,36.99176,0.89,2.15,1.49,137.327,0.0,0.0,0.0,0.0,inf,inf,inf,inf,inf,19_Dec_2017,Pulsed Laser Deposition,B12ZY82,700.0,18,800,N,120.0,10,50.0,SiO2,0,0,0,0,0,0,125.0,125.0,0,0,0,0,0,0,0/ 180/ 90/ 270
Ba1.0O3,01402,2,1,2,4.207376999999999,0.5953805999999999,0.35582682,4678.3193,1530.5481,0,29.999863,36.983776,0.89,2.15,1.49,137.327,0.0,0.0,0.0,0.0,inf,inf,inf,inf,inf,19_Dec_2017,Pulsed Laser Deposition,B12ZY82,700.0,18,800,N,120.0,10,50.0,SiO2,0,0,0,0,0,0,125.0,125.0,0,0,0,0,0,0,0/ 180/ 90/ 270
Ba1.0O3,01402,3,1,3,4.207910099999999,0.60685205,0.34585494,4941.8633,1636.4622,0,29.995974,36.982376,0.89,2.15,1.49,137.327,0.0,0.0,0.0,0.0,inf,inf,inf,inf,inf,19_Dec_2017,Pulsed Laser Deposition,B12ZY82,700.0,18,800,N,120.0,10,50.0,SiO2,0,0,0,0,0,0,125.0,125.0,0,0,0,0,0,0,0/ 180/ 90/ 270
Ba1.0O3,01402,4,1,4,4.209219,0.62375528,0.34022024,4948.5146,2002.7345,0,29.986427000000003,36.970366999999996,0.89,2.15,1.49,137.327,0.0,0.0,0.0,0.0,inf,inf,inf,inf,inf,19_Dec_2017,Pulsed Laser Deposition,B12ZY82,700.0,18,800,N,120.0,10,50.0,SiO2,0,0,0,0,0,0,125.0,125.0,0,0,0,0,0,0,0/ 180/ 90/ 270
Ba1.0O3,01402,5,1,5,4.2099085,0.61833394,0.33413497,5296.875,2026.4276,0,29.9814,36.960827,0.89,2.15,1.49,137.327,0.0,0.0,0.0,0.0,inf,inf,inf,inf,inf,19_Dec_2017,Pulsed Laser Deposition,B12ZY82,700.0,18,800,N,120.0,10,50.0,SiO2,0,0,0,0,0,0,125.0,125.0,0,0,0,0,0,0,0/ 180/ 90/ 270
Ba1.0O3,01402,6,1,6,4.2094674,0.62406939,0.33509433,5194.645,2006.3878,0,29.984615,36.960640000000005,0.89,2.15,1.49,137.327,0.0,0.0,0.0,0.0,inf,inf,inf,inf,inf,19_Dec_2017,Pulsed Laser Deposition,B12ZY82,700.0,18,800,N,120.0,10,50.0,SiO2,0,0,0,0,0,0,125.0,125.0,0,0,0,0,0,0,0/ 180/ 90/ 270
Ba1.0O3,01402,7,1,7,4.2089214,0.63661689,0.34356642,5013.0693,1926.4084,0,29.988596,36.963051,0.89,2.15,1.49,137.327,0.0,0.0,0.0,0.0,inf,inf,inf,inf,inf,19_Dec_2017,Pulsed Laser Deposition,B12ZY82,700.0,18,800,N,120.0,10,50.0,SiO2,0,0,0,0,0,0,125.0,125.0,0,0,0,0,0,0,0/ 180/ 90/ 270
Ba1.0O3,01402,8,1,8,4.209619,0.62475854,0.34572679,4860.103,1883.0388,0,29.983511,36.955589,0.89,2.15,1.49,137.327,0.0,0.0,0.0,0.0,inf,inf,inf,inf,inf,19_Dec_2017,Pulsed Laser Deposition,B12ZY82,700.0,18,800,N,120.0,10,50.0,SiO2,0,0,0,0,0,0,125.0,125.0,0,0,0,0,0,0,0/ 180/ 90/ 270
Ba1.0O3,01402,9,1,9,4.2100258,0.6159603,0.33660421,4669.6382,1829.1743,0,29.980545000000003,36.940521000000004,0.89,2.15,1.49,137.327,0.0,0.0,0.0,0.0,inf,inf,inf,inf,inf,19_Dec_2017,Pulsed Laser Deposition,B12ZY82,700.0,18,800,N,120.0,10,50.0,SiO2,0,0,0,0,0,0,125.0,125.0,0,0,0,0,0,0,0/ 180/ 90/ 270
Ba1.0O3,01402,10,1,10,4.2110057,0.61265016,0.32986408,4324.8862,1715.8773,0,29.973406,36.923598999999996,0.89,2.15,1.49,137.327,0.0,0.0,0.0,0.0,inf,inf,inf,inf,inf,19_Dec_2017,Pulsed Laser Deposition,B12ZY82,700.0,18,800,N,120.0,10,50.0,SiO2,0,0,0,0,0,0,125.0,125.0,0,0,0,0,0,0,0/ 180/ 90/ 270
Ba1.0O3,01402,11,1,11,4.2122765,0.61255181,0.35625419,3960.7136,1566.5374,0,29.964153000000003,36.915512,0.89,2.15,1.49,137.327,0.0,0.0,0.0,0.0,inf,inf,inf,inf,inf,19_Dec_2017,Pulsed Laser Deposition,B12ZY82,700.0,18,800,N,120.0,10,50.0,SiO2,0,0,0,0,0,0,125.0,125.0,0,0,0,0,0,0,0/ 180/ 90/ 270
Ba1.0O3,01402,12,2,1,,,,,,0,,,0.89,2.15,1.49,137.327,0.0,0.0,0.0,0.0,inf,inf,inf,inf,inf,19_Dec_2017,Pulsed Laser Deposition,B12ZY82,700.0,18,800,N,120.0,10,50.0,SiO2,0,0,0,0,0,0,125.0,125.0,0,0,0,0,0,0,0/ 180/ 90/ 270
Ba1.0O3,01402,13,2,2,,,,,,0,,,0.89,2.15,1.49,137.327,0.0,0.0,0.0,0.0,inf,inf,inf,inf,inf,19_Dec_2017,Pulsed Laser Deposition,B12ZY82,700.0,18,800,N,120.0,10,50.0,SiO2,0,0,0,0,0,0,125.0,125.0,0,0,0,0,0,0,0/ 180/ 90/ 270
Ba1.0O3,01402,14,2,3,,,,,,0,,,0.89,2.15,1.49,137.327,0.0,0.0,0.0,0.0,inf,inf,inf,inf,inf,19_Dec_2017,Pulsed Laser Deposition,B12ZY82,700.0,18,800,N,120.0,10,50.0,SiO2,0,0,0,0,0,0,125.0,125.0,0,0,0,0,0,0,0/ 180/ 90/ 270
Ba1.0O3,01402,15,2,4,,,,,,0,,,0.89,2.15,1.49,137.327,0.0,0.0,0.0,0.0,inf,inf,inf,inf,inf,19_Dec_2017,Pulsed Laser Deposition,B12ZY82,700.0,18,800,N,120.0,10,50.0,SiO2,0,0,0,0,0,0,125.0,125.0,0,0,0,0,0,0,0/ 180/ 90/ 270
Ba1.0O3,01402,16,2,5,,,,,,0,,,0.89,2.15,1.49,137.327,0.0,0.0,0.0,0.0,inf,inf,inf,inf,inf,19_Dec_2017,Pulsed Laser Deposition,B12ZY82,700.0,18,800,N,120.0,10,50.0,SiO2,0,0,0,0,0,0,125.0,125.0,0,0,0,0,0,0,0/ 180/ 90/ 270
Ba1.0O3,01402,17,2,6,,,,,,0,,,0.89,2.15,1.49,137.327,0.0,0.0,0.0,0.0,inf,inf,inf,inf,inf,19_Dec_2017,Pulsed Laser Deposition,B12ZY82,700.0,18,800,N,120.0,10,50.0,SiO2,0,0,0,0,0,0,125.0,125.0,0,0,0,0,0,0,0/ 180/ 90/ 270
Ba1.0O3,01402,18,2,7,4.2120527999999995,0.47425684,,1239.1443,,0,29.965778000000004,,0.89,2.15,1.49,137.327,0.0,0.0,0.0,0.0,inf,inf,inf,inf,inf,19_Dec_2017,Pulsed Laser Deposition,B12ZY82,700.0,18,800,N,120.0,10,50.0,SiO2,0,0,0,0,0,0,125.0,125.0,0,0,0,0,0,0,0/ 180/ 90/ 270
Ba1.0O3,01402,19,2,8,4.2060928,0.46999109,0.59102905,5557.126,401.89536,0,30.009239,36.957829,0.89,2.15,1.49,137.327,0.0,0.0,0.0,0.0,inf,inf,inf,inf,inf,19_Dec_2017,Pulsed Laser Deposition,B12ZY82,700.0,18,800,N,120.0,10,50.0,SiO2,0,0,0,0,0,0,125.0,125.0,0,0,0,0,0,0,0/ 180/ 90/ 270
Ba1.0O3,01402,20,2,9,4.202619599999999,0.49287486,0.46718532,6951.6426,950.26312,0,30.034623999999997,36.97374,0.89,2.15,1.49,137.327,0.0,0.0,0.0,0.0,inf,inf,inf,inf,inf,19_Dec_2017,Pulsed Laser Deposition,B12ZY82,700.0,18,800,N,120.0,10,50.0,SiO2,0,0,0,0,0,0,125.0,125.0,0,0,0,0,0,0,0/ 180/ 90/ 270
Ba1.0O3,01402,21,2,10,4.2044997,0.61811316,0.34775221,4269.6875,1936.8051,0,30.020876,36.971889000000004,0.89,2.15,1.49,137.327,0.0,0.0,0.0,0.0,inf,inf,inf,inf,inf,19_Dec_2017,Pulsed Laser Deposition,B12ZY82,700.0,18,800,N,120.0,10,50.0,SiO2,0,0,0,0,0,0,125.0,125.0,0,0,0,0,0,0,0/ 180/ 90/ 270
Ba1.0O3,01402,22,2,11,4.2066498,0.62871367,0.34179655,3871.7529,1925.8259,0,30.005173,36.962112,0.89,2.15,1.49,137.327,0.0,0.0,0.0,0.0,inf,inf,inf,inf,inf,19_Dec_2017,Pulsed Laser Deposition,B12ZY82,700.0,18,800,N,120.0,10,50.0,SiO2,0,0,0,0,0,0,125.0,125.0,0,0,0,0,0,0,0/ 180/ 90/ 270
Ba1.0O3,01402,23,3,1,4.2008405,0.49219981,0.67666417,5777.6743,496.496,0,30.047644000000002,37.055240999999995,0.89,2.15,1.49,137.327,0.0,0.0,0.0,0.0,inf,inf,inf,inf,inf,19_Dec_2017,Pulsed Laser Deposition,B12ZY82,700.0,18,800,N,120.0,10,50.0,SiO2,0,0,0,0,0,0,125.0,125.0,0,0,0,0,0,0,0/ 180/ 90/ 270
Ba1.0O3,01402,24,3,2,4.200233900000001,0.5325411,0.57962114,1904.5061,311.39767,0,30.052082000000002,36.986465,0.89,2.15,1.49,137.327,0.0,0.0,0.0,0.0,inf,inf,inf,inf,inf,19_Dec_2017,Pulsed Laser Deposition,B12ZY82,700.0,18,800,N,120.0,10,50.0,SiO2,0,0,0,0,0,0,125.0,125.0,0,0,0,0,0,0,0/ 180/ 90/ 270
Ba1.0O3,01402,25,3,3,,,,,,0,,,0.89,2.15,1.49,137.327,0.0,0.0,0.0,0.0,inf,inf,inf,inf,inf,19_Dec_2017,Pulsed Laser Deposition,B12ZY82,700.0,18,800,N,120.0,10,50.0,SiO2,0,0,0,0,0,0,125.0,125.0,0,0,0,0,0,0,0/ 180/ 90/ 270
Ba1.0O3,01402,26,3,4,,,,,,0,,,0.89,2.15,1.49,137.327,0.0,0.0,0.0,0.0,inf,inf,inf,inf,inf,19_Dec_2017,Pulsed Laser Deposition,B12ZY82,700.0,18,800,N,120.0,10,50.0,SiO2,0,0,0,0,0,0,125.0,125.0,0,0,0,0,0,0,0/ 180/ 90/ 270
Ba1.0O3,01402,27,3,5,,,,,,0,,,0.89,2.15,1.49,137.327,0.0,0.0,0.0,0.0,inf,inf,inf,inf,inf,19_Dec_2017,Pulsed Laser Deposition,B12ZY82,700.0,18,800,N,120.0,10,50.0,SiO2,0,0,0,0,0,0,125.0,125.0,0,0,0,0,0,0,0/ 180/ 90/ 270
Ba1.0O3,01402,28,3,6,,,,,,0,,,0.89,2.15,1.49,137.327,0.0,0.0,0.0,0.0,inf,inf,inf,inf,inf,19_Dec_2017,Pulsed Laser Deposition,B12ZY82,700.0,18,800,N,120.0,10,50.0,SiO2,0,0,0,0,0,0,125.0,125.0,0,0,0,0,0,0,0/ 180/ 90/ 270
Ba1.0O3,01402,29,3,7,,,,,,0,,,0.89,2.15,1.49,137.327,0.0,0.0,0.0,0.0,inf,inf,inf,inf,inf,19_Dec_2017,Pulsed Laser Deposition,B12ZY82,700.0,18,800,N,120.0,10,50.0,SiO2,0,0,0,0,0,0,125.0,125.0,0,0,0,0,0,0,0/ 180/ 90/ 270
Ba1.0O3,01402,30,3,8,,,,,,0,,,0.89,2.15,1.49,137.327,0.0,0.0,0.0,0.0,inf,inf,inf,inf,inf,19_Dec_2017,Pulsed Laser Deposition,B12ZY82,700.0,18,800,N,120.0,10,50.0,SiO2,0,0,0,0,0,0,125.0,125.0,0,0,0,0,0,0,0/ 180/ 90/ 270
Ba1.0O3,01402,31,3,9,4.2094245,0.50352478,,732.0163,,0,29.984928000000004,,0.89,2.15,1.49,137.327,0.0,0.0,0.0,0.0,inf,inf,inf,inf,inf,19_Dec_2017,Pulsed Laser Deposition,B12ZY82,700.0,18,800,N,120.0,10,50.0,SiO2,0,0,0,0,0,0,125.0,125.0,0,0,0,0,0,0,0/ 180/ 90/ 270
Ba1.0O3,01402,32,3,10,4.2038288,0.49934787,,4100.499,,0,30.025779999999997,,0.89,2.15,1.49,137.327,0.0,0.0,0.0,0.0,inf,inf,inf,inf,inf,19_Dec_2017,Pulsed Laser Deposition,B12ZY82,700.0,18,800,N,120.0,10,50.0,SiO2,0,0,0,0,0,0,125.0,125.0,0,0,0,0,0,0,0/ 180/ 90/ 270
Ba1.0O3,01402,33,3,11,4.2027469,0.44970864,0.60142356,7810.0093,474.90674,0,30.033690999999997,36.986422999999995,0.89,2.15,1.49,137.327,0.0,0.0,0.0,0.0,inf,inf,inf,inf,inf,19_Dec_2017,Pulsed Laser Deposition,B12ZY82,700.0,18,800,N,120.0,10,50.0,SiO2,0,0,0,0,0,0,125.0,125.0,0,0,0,0,0,0,0/ 180/ 90/ 270
Ba1.0O3,01402,34,4,1,4.2044582,0.61199313,0.36299026,3769.2268,1707.8833,0,30.021178999999997,37.007145,0.89,2.15,1.49,137.327,0.0,0.0,0.0,0.0,inf,inf,inf,inf,inf,19_Dec_2017,Pulsed Laser Deposition,B12ZY82,700.0,18,800,N,120.0,10,50.0,SiO2,0,0,0,0,0,0,125.0,125.0,0,0,0,0,0,0,0/ 180/ 90/ 270
Ba1.0O3,01402,35,4,2,4.205054799999999,0.6095010000000001,0.35656875,4213.4209,1862.0896,0,30.016819,37.011612,0.89,2.15,1.49,137.327,0.0,0.0,0.0,0.0,inf,inf,inf,inf,inf,19_Dec_2017,Pulsed Laser Deposition,B12ZY82,700.0,18,800,N,120.0,10,50.0,SiO2,0,0,0,0,0,0,125.0,125.0,0,0,0,0,0,0,0/ 180/ 90/ 270
Ba1.0O3,01402,36,4,3,4.2054529,0.61069149,0.34920943,4500.4614,2079.3457,0,30.013912,37.003082,0.89,2.15,1.49,137.327,0.0,0.0,0.0,0.0,inf,inf,inf,inf,inf,19_Dec_2017,Pulsed Laser Deposition,B12ZY82,700.0,18,800,N,120.0,10,50.0,SiO2,0,0,0,0,0,0,125.0,125.0,0,0,0,0,0,0,0/ 180/ 90/ 270
Ba1.0O3,01402,37,4,4,4.204186900000001,0.61360174,0.34759378,4687.957,2228.1199,0,30.023160999999998,37.009598,0.89,2.15,1.49,137.327,0.0,0.0,0.0,0.0,inf,inf,inf,inf,inf,19_Dec_2017,Pulsed Laser Deposition,B12ZY82,700.0,18,800,N,120.0,10,50.0,SiO2,0,0,0,0,0,0,125.0,125.0,0,0,0,0,0,0,0/ 180/ 90/ 270
Ba1.0O3,01402,38,4,5,4.2042732,0.62811238,0.35053718,4826.1333,2237.5715,0,30.02253,37.011383,0.89,2.15,1.49,137.327,0.0,0.0,0.0,0.0,inf,inf,inf,inf,inf,19_Dec_2017,Pulsed Laser Deposition,B12ZY82,700.0,18,800,N,120.0,10,50.0,SiO2,0,0,0,0,0,0,125.0,125.0,0,0,0,0,0,0,0/ 180/ 90/ 270
Ba1.0O3,01402,39,4,6,4.2035608,0.6293626999999999,0.35177425,4819.9204,2300.8384,0,30.02774,37.015961,0.89,2.15,1.49,137.327,0.0,0.0,0.0,0.0,inf,inf,inf,inf,inf,19_Dec_2017,Pulsed Laser Deposition,B12ZY82,700.0,18,800,N,120.0,10,50.0,SiO2,0,0,0,0,0,0,125.0,125.0,0,0,0,0,0,0,0/ 180/ 90/ 270
Ba1.0O3,01402,40,4,7,4.203265200000001,0.61708313,0.34687164,4906.1738,2125.4761,0,30.0299,37.020953999999996,0.89,2.15,1.49,137.327,0.0,0.0,0.0,0.0,inf,inf,inf,inf,inf,19_Dec_2017,Pulsed Laser Deposition,B12ZY82,700.0,18,800,N,120.0,10,50.0,SiO2,0,0,0,0,0,0,125.0,125.0,0,0,0,0,0,0,0/ 180/ 90/ 270
Ba1.0O3,01402,41,4,8,4.2029986,0.61703986,0.35749309999999995,4750.9673,2033.5707,0,30.031851,37.014,0.89,2.15,1.49,137.327,0.0,0.0,0.0,0.0,inf,inf,inf,inf,inf,19_Dec_2017,Pulsed Laser Deposition,B12ZY82,700.0,18,800,N,120.0,10,50.0,SiO2,0,0,0,0,0,0,125.0,125.0,0,0,0,0,0,0,0/ 180/ 90/ 270
Ba1.0O3,01402,42,4,9,4.2038255,0.6272549,0.35767421,4300.5723,2023.3271,0,30.025805,37.003963,0.89,2.15,1.49,137.327,0.0,0.0,0.0,0.0,inf,inf,inf,inf,inf,19_Dec_2017,Pulsed Laser Deposition,B12ZY82,700.0,18,800,N,120.0,10,50.0,SiO2,0,0,0,0,0,0,125.0,125.0,0,0,0,0,0,0,0/ 180/ 90/ 270
Ba1.0O3,01402,43,4,10,4.203580400000001,0.62733912,0.34586626,4006.3613,1948.5159,0,30.027596000000003,36.988056,0.89,2.15,1.49,137.327,0.0,0.0,0.0,0.0,inf,inf,inf,inf,inf,19_Dec_2017,Pulsed Laser Deposition,B12ZY82,700.0,18,800,N,120.0,10,50.0,SiO2,0,0,0,0,0,0,125.0,125.0,0,0,0,0,0,0,0/ 180/ 90/ 270
Ba1.0O3,01402,44,4,11,4.2049227,0.61144269,0.35509381,3755.7483,1747.9698,0,30.017785999999997,36.973778,0.89,2.15,1.49,137.327,0.0,0.0,0.0,0.0,inf,inf,inf,inf,inf,19_Dec_2017,Pulsed Laser Deposition,B12ZY82,700.0,18,800,N,120.0,10,50.0,SiO2,0,0,0,0,0,0,125.0,125.0,0,0,0,0,0,0,0/ 180/ 90/ 270
