Repository: jdh10791/combi_tco

# combi_tco
This is a project focused on analysis of triple conducting oxides (TCOs). TCOs are combinatorially synthesized via pulsed laser deposition (PLD) and characterized using high-throughput methods. 

/data: raw data from Meagan Papac, collected at NREL
* /conductivity: DC conductivity data
* /eis: impedance data (ASR)
* /xrd: XRD data

/scripts: python scripts for processing and analysis
* /conductivity: notebooks for DC conductivity analysis
* /eis: notebooks for EIS analysis
* /helpers: supporting modules
** calc_chemfeat.py: chemical featurization for perovskites
** fileload.py: tools for processing and loading data files
** outlier_detect.py: outlier detection algorithm
** pickletools.py: a few simple tools for working with pickles
** plotting.py: convenience functions for plotting ternary data
** predict.py: functions for predicting through Citrination API
** quaternary_plt.py: quaternary plotting module
* /pickles: pickles of python objects for efficiency
* /stats_test: early tests of some python stats functions/packages
* /xrd: notebooks for XRD analysis

File: data/xrd/error/PDAC_COM3_01403/PDAC_COM3_01403_AllVar.csv
FORMULA,IDENTIFIER: Sample number,IDENTIFIER: Point,IDENTIFIER: Row,IDENTIFIER: Column,PROPERTY: Cubic lattice constant ($\r{A}$),PROPERTY: FWHM of 110 peak ($\degree$),PROPERTY: FWHM of 111 peak ($\degree$),PROPERTY: FWHM of 200 peak ($\degree$),PROPERTY: Max intensity of 110 peak (counts),PROPERTY: Max intensity of 111 peak (counts),PROPERTY: Max intensity of 200 peak (counts),PROPERTY: Area of 110 peak,PROPERTY: Position of 110 peak ($\degree$),PROPERTY: Position of 111 peak ($\degree$),PROPERTY: Position of 200 peak ($\degree$),PROPERTY: A_avg_X,PROPERTY: A_avg_at_radius,PROPERTY: A_avg_ion_radius,PROPERTY: A_avg_mass,PROPERTY: B_avg_X,PROPERTY: B_avg_at_radius,PROPERTY: B_avg_ion_radius,PROPERTY: B_avg_mass,PROPERTY: AB_site_ratio,PROPERTY: AB_X_ratio,PROPERTY: AB_at_radius_ratio,PROPERTY: AB_ion_radius_ratio,PROPERTY: AB_mass_ratio,IDENTIFIER: Date,PREPARATION STEP NAME,PREPARATION STEP DETAIL: Targets used,PREPARATION STEP DETAIL: Laser Energy (mJ),PREPARATION STEP DETAIL: Laser Voltage (kV),PREPARATION STEP DETAIL: Temperature ($^{\circ}$C),PREPARATION STEP DETAIL: Temperature Gradient,PREPARATION STEP DETAIL: Number of Cycles,PREPARATION STEP DETAIL: Laser Pulse Frequency,PREPARATION STEP DETAIL: Deposition Pressure (mTorr),PREPARATION STEP DETAIL: Substrate,PREPARATION STEP DETAIL: BZC19 Pulses/Cycle,PREPARATION STEP DETAIL: BZC91 Pulses/Cycle,PREPARATION STEP DETAIL: BZF19 Pulses/Cycle,PREPARATION STEP DETAIL: BZY82 Pulses/Cycle,PREPARATION STEP DETAIL: BZYCF1135 Pulses/Cycle,PREPARATION STEP DETAIL: BZYF631 Pulses/Cycle,PREPARATION STEP DETAIL: B12ZY82 Pulses/Cycle,PREPARATION STEP DETAIL: Average Target Pulses/Cycle,PREPARATION STEP DETAIL: BZC19 Substrate Angle,PREPARATION STEP DETAIL: BZC91 Substrate Angle,PREPARATION STEP DETAIL: BZF19 Substrate Angle,PREPARATION STEP DETAIL: BZY82 Substrate Angle,PREPARATION STEP DETAIL: BZYCF1135 Substrate Angle,PREPARATION STEP DETAIL: BZYF631 Substrate Angle,PREPARATION STEP DETAIL: B12ZY82 Substrate Angle
Ba1.0O3,01403,1,1,1,4.1588192,0.68888283,,,1357.0111,,,0,30.358519,,,0.89,2.15,1.49,137.327,0.0,0.0,0.0,0.0,inf,inf,inf,inf,inf,20_Dec_2017,Pulsed Laser Deposition,B12ZY82,700.0,18,800,N,120.0,10,50.0,ITO/EXG,0,0,0,0,0,0,125.0,125.0,0,0,0,0,0,0,0/ 180/ 90/ 270
Ba1.0O3,01403,2,1,2,4.1565137000000005,0.61114389,,,1364.5968,,,0,30.375760999999997,,,0.89,2.15,1.49,137.327,0.0,0.0,0.0,0.0,inf,inf,inf,inf,inf,20_Dec_2017,Pulsed Laser Deposition,B12ZY82,700.0,18,800,N,120.0,10,50.0,ITO/EXG,0,0,0,0,0,0,125.0,125.0,0,0,0,0,0,0,0/ 180/ 90/ 270
Ba1.0O3,01403,3,1,3,4.1562281,0.59954649,,,1257.1627,,,0,30.377899,,,0.89,2.15,1.49,137.327,0.0,0.0,0.0,0.0,inf,inf,inf,inf,inf,20_Dec_2017,Pulsed Laser Deposition,B12ZY82,700.0,18,800,N,120.0,10,50.0,ITO/EXG,0,0,0,0,0,0,125.0,125.0,0,0,0,0,0,0,0/ 180/ 90/ 270
Ba1.0O3,01403,4,1,4,4.1562557,0.59835875,,,1210.803,,,0,30.377691,,,0.89,2.15,1.49,137.327,0.0,0.0,0.0,0.0,inf,inf,inf,inf,inf,20_Dec_2017,Pulsed Laser Deposition,B12ZY82,700.0,18,800,N,120.0,10,50.0,ITO/EXG,0,0,0,0,0,0,125.0,125.0,0,0,0,0,0,0,0/ 180/ 90/ 270
Ba1.0O3,01403,5,1,5,4.1569709999999995,0.63184124,,,1128.6674,,,0,30.372341,,,0.89,2.15,1.49,137.327,0.0,0.0,0.0,0.0,inf,inf,inf,inf,inf,20_Dec_2017,Pulsed Laser Deposition,B12ZY82,700.0,18,800,N,120.0,10,50.0,ITO/EXG,0,0,0,0,0,0,125.0,125.0,0,0,0,0,0,0,0/ 180/ 90/ 270
Ba1.0O3,01403,6,1,6,4.1574010999999995,0.60178429,,,1159.4113,,,0,30.369120000000002,,,0.89,2.15,1.49,137.327,0.0,0.0,0.0,0.0,inf,inf,inf,inf,inf,20_Dec_2017,Pulsed Laser Deposition,B12ZY82,700.0,18,800,N,120.0,10,50.0,ITO/EXG,0,0,0,0,0,0,125.0,125.0,0,0,0,0,0,0,0/ 180/ 90/ 270
Ba1.0O3,01403,7,1,7,4.1599374,0.65890223,,,1176.6484,,,0,30.350159,,,0.89,2.15,1.49,137.327,0.0,0.0,0.0,0.0,inf,inf,inf,inf,inf,20_Dec_2017,Pulsed Laser Deposition,B12ZY82,700.0,18,800,N,120.0,10,50.0,ITO/EXG,0,0,0,0,0,0,125.0,125.0,0,0,0,0,0,0,0/ 180/ 90/ 270
Ba1.0O3,01403,8,1,8,4.1732898,0.96186686,,,1187.8529,,,0,30.250731,,,0.89,2.15,1.49,137.327,0.0,0.0,0.0,0.0,inf,inf,inf,inf,inf,20_Dec_2017,Pulsed Laser Deposition,B12ZY82,700.0,18,800,N,120.0,10,50.0,ITO/EXG,0,0,0,0,0,0,125.0,125.0,0,0,0,0,0,0,0/ 180/ 90/ 270
Ba1.0O3,01403,9,1,9,,,,,,,,0,,,,0.89,2.15,1.49,137.327,0.0,0.0,0.0,0.0,inf,inf,inf,inf,inf,20_Dec_2017,Pulsed Laser Deposition,B12ZY82,700.0,18,800,N,120.0,10,50.0,ITO/EXG,0,0,0,0,0,0,125.0,125.0,0,0,0,0,0,0,0/ 180/ 90/ 270
Ba1.0O3,01403,10,1,10,4.2008429000000005,0.79172981,,0.62095183,3769.5142,,420.94122000000004,0,30.047625,,42.805523,0.89,2.15,1.49,137.327,0.0,0.0,0.0,0.0,inf,inf,inf,inf,inf,20_Dec_2017,Pulsed Laser Deposition,B12ZY82,700.0,18,800,N,120.0,10,50.0,ITO/EXG,0,0,0,0,0,0,125.0,125.0,0,0,0,0,0,0,0/ 180/ 90/ 270
Ba1.0O3,01403,11,1,11,4.200264,0.79055607,0.51155108,0.60525239,3902.9946,403.70224,413.75677,0,30.051865000000003,36.917225,42.820159999999994,0.89,2.15,1.49,137.327,0.0,0.0,0.0,0.0,inf,inf,inf,inf,inf,20_Dec_2017,Pulsed Laser Deposition,B12ZY82,700.0,18,800,N,120.0,10,50.0,ITO/EXG,0,0,0,0,0,0,125.0,125.0,0,0,0,0,0,0,0/ 180/ 90/ 270
Ba1.0O3,01403,12,2,1,4.153443299999999,0.59402907,,,1262.1456,,,0,30.39876,,,0.89,2.15,1.49,137.327,0.0,0.0,0.0,0.0,inf,inf,inf,inf,inf,20_Dec_2017,Pulsed Laser Deposition,B12ZY82,700.0,18,800,N,120.0,10,50.0,ITO/EXG,0,0,0,0,0,0,125.0,125.0,0,0,0,0,0,0,0/ 180/ 90/ 270
Ba1.0O3,01403,13,2,2,4.1546907,0.61864316,,,1099.0239,,,0,30.389409999999998,,,0.89,2.15,1.49,137.327,0.0,0.0,0.0,0.0,inf,inf,inf,inf,inf,20_Dec_2017,Pulsed Laser Deposition,B12ZY82,700.0,18,800,N,120.0,10,50.0,ITO/EXG,0,0,0,0,0,0,125.0,125.0,0,0,0,0,0,0,0/ 180/ 90/ 270
Ba1.0O3,01403,14,2,3,4.1533837,0.59149897,,,1035.8107,,,0,30.399203999999997,,,0.89,2.15,1.49,137.327,0.0,0.0,0.0,0.0,inf,inf,inf,inf,inf,20_Dec_2017,Pulsed Laser Deposition,B12ZY82,700.0,18,800,N,120.0,10,50.0,ITO/EXG,0,0,0,0,0,0,125.0,125.0,0,0,0,0,0,0,0/ 180/ 90/ 270
Ba1.0O3,01403,15,2,4,4.1534295,0.5841468000000001,,,971.8399,,,0,30.398859,,,0.89,2.15,1.49,137.327,0.0,0.0,0.0,0.0,inf,inf,inf,inf,inf,20_Dec_2017,Pulsed Laser Deposition,B12ZY82,700.0,18,800,N,120.0,10,50.0,ITO/EXG,0,0,0,0,0,0,125.0,125.0,0,0,0,0,0,0,0/ 180/ 90/ 270
Ba1.0O3,01403,16,2,5,4.154120900000001,0.59820753,,,880.08594,,,0,30.393679,,,0.89,2.15,1.49,137.327,0.0,0.0,0.0,0.0,inf,inf,inf,inf,inf,20_Dec_2017,Pulsed Laser Deposition,B12ZY82,700.0,18,800,N,120.0,10,50.0,ITO/EXG,0,0,0,0,0,0,125.0,125.0,0,0,0,0,0,0,0/ 180/ 90/ 270
Ba1.0O3,01403,17,2,6,4.1541424,0.56687772,,,959.8866,,,0,30.393520000000002,,,0.89,2.15,1.49,137.327,0.0,0.0,0.0,0.0,inf,inf,inf,inf,inf,20_Dec_2017,Pulsed Laser Deposition,B12ZY82,700.0,18,800,N,120.0,10,50.0,ITO/EXG,0,0,0,0,0,0,125.0,125.0,0,0,0,0,0,0,0/ 180/ 90/ 270
Ba1.0O3,01403,18,2,7,4.1557341,0.59696442,,,931.1655900000001,,,0,30.381597999999997,,,0.89,2.15,1.49,137.327,0.0,0.0,0.0,0.0,inf,inf,inf,inf,inf,20_Dec_2017,Pulsed Laser Deposition,B12ZY82,700.0,18,800,N,120.0,10,50.0,ITO/EXG,0,0,0,0,0,0,125.0,125.0,0,0,0,0,0,0,0/ 180/ 90/ 270
Ba1.0O3,01403,19,2,8,4.1550779,0.58689821,,,997.89319,,,0,30.386513,,,0.89,2.15,1.49,137.327,0.0,0.0,0.0,0.0,inf,inf,inf,inf,inf,20_Dec_2017,Pulsed Laser Deposition,B12ZY82,700.0,18,800,N,120.0,10,50.0,ITO/EXG,0,0,0,0,0,0,125.0,125.0,0,0,0,0,0,0,0/ 180/ 90/ 270
Ba1.0O3,01403,20,2,9,4.1562915,0.59448296,,,1051.3575,,,0,30.377421999999996,,,0.89,2.15,1.49,137.327,0.0,0.0,0.0,0.0,inf,inf,inf,inf,inf,20_Dec_2017,Pulsed Laser Deposition,B12ZY82,700.0,18,800,N,120.0,10,50.0,ITO/EXG,0,0,0,0,0,0,125.0,125.0,0,0,0,0,0,0,0/ 180/ 90/ 270
Ba1.0O3,01403,21,2,10,,,,,,,,0,,,,0.89,2.15,1.49,137.327,0.0,0.0,0.0,0.0,inf,inf,inf,inf,inf,20_Dec_2017,Pulsed Laser Deposition,B12ZY82,700.0,18,800,N,120.0,10,50.0,ITO/EXG,0,0,0,0,0,0,125.0,125.0,0,0,0,0,0,0,0/ 180/ 90/ 270
Ba1.0O3,01403,22,2,11,4.2008166,0.82992327,,0.67882383,3332.1372,,415.28632000000005,0,30.047815000000003,,42.805434999999996,0.89,2.15,1.49,137.327,0.0,0.0,0.0,0.0,inf,inf,inf,inf,inf,20_Dec_2017,Pulsed Laser Deposition,B12ZY82,700.0,18,800,N,120.0,10,50.0,ITO/EXG,0,0,0,0,0,0,125.0,125.0,0,0,0,0,0,0,0/ 180/ 90/ 270
Ba1.0O3,01403,23,3,1,4.1535735,0.65072572,,,1230.9979,,,0,30.397781,,,0.89,2.15,1.49,137.327,0.0,0.0,0.0,0.0,inf,inf,inf,inf,inf,20_Dec_2017,Pulsed Laser Deposition,B12ZY82,700.0,18,800,N,120.0,10,50.0,ITO/EXG,0,0,0,0,0,0,125.0,125.0,0,0,0,0,0,0,0/ 180/ 90/ 270
Ba1.0O3,01403,24,3,2,4.152317,0.59147477,,,1101.5807,,,0,30.407202,,,0.89,2.15,1.49,137.327,0.0,0.0,0.0,0.0,inf,inf,inf,inf,inf,20_Dec_2017,Pulsed Laser Deposition,B12ZY82,700.0,18,800,N,120.0,10,50.0,ITO/EXG,0,0,0,0,0,0,125.0,125.0,0,0,0,0,0,0,0/ 180/ 90/ 270
Ba1.0O3,01403,25,3,3,4.1517458,0.58146089,,,1044.366,,,0,30.411488000000002,,,0.89,2.15,1.49,137.327,0.0,0.0,0.0,0.0,inf,inf,inf,inf,inf,20_Dec_2017,Pulsed Laser Deposition,B12ZY82,700.0,18,800,N,120.0,10,50.0,ITO/EXG,0,0,0,0,0,0,125.0,125.0,0,0,0,0,0,0,0/ 180/ 90/ 270
Ba1.0O3,01403,26,3,4,4.1529212,0.58944881,,,953.1398300000001,,,0,30.402671999999995,,,0.89,2.15,1.49,137.327,0.0,0.0,0.0,0.0,inf,inf,inf,inf,inf,20_Dec_2017,Pulsed Laser Deposition,B12ZY82,700.0,18,800,N,120.0,10,50.0,ITO/EXG,0,0,0,0,0,0,125.0,125.0,0,0,0,0,0,0,0/ 180/ 90/ 270
Ba1.0O3,01403,27,3,5,4.1516684999999995,0.60194564,,,972.6004,,,0,30.412066999999997,,,0.89,2.15,1.49,137.327,0.0,0.0,0.0,0.0,inf,inf,inf,inf,inf,20_Dec_2017,Pulsed Laser Deposition,B12ZY82,700.0,18,800,N,120.0,10,50.0,ITO/EXG,0,0,0,0,0,0,125.0,125.0,0,0,0,0,0,0,0/ 180/ 90/ 270
Ba1.0O3,01403,28,3,6,4.1543579,0.57539272,,,946.0849,,,0,30.391903000000003,,,0.89,2.15,1.49,137.327,0.0,0.0,0.0,0.0,inf,inf,inf,inf,inf,20_Dec_2017,Pulsed Laser Deposition,B12ZY82,700.0,18,800,N,120.0,10,50.0,ITO/EXG,0,0,0,0,0,0,125.0,125.0,0,0,0,0,0,0,0/ 180/ 90/ 270
Ba1.0O3,01403,29,3,7,4.1521382000000004,0.56999153,,,999.7315699999999,,,0,30.408542999999998,,,0.89,2.15,1.49,137.327,0.0,0.0,0.0,0.0,inf,inf,inf,inf,inf,20_Dec_2017,Pulsed Laser Deposition,B12ZY82,700.0,18,800,N,120.0,10,50.0,ITO/EXG,0,0,0,0,0,0,125.0,125.0,0,0,0,0,0,0,0/ 180/ 90/ 270
Ba1.0O3,01403,30,3,8,4.153529600000001,0.60424489,,,1018.5844,,,0,30.398109,,,0.89,2.15,1.49,137.327,0.0,0.0,0.0,0.0,inf,inf,inf,inf,inf,20_Dec_2017,Pulsed Laser Deposition,B12ZY82,700.0,18,800,N,120.0,10,50.0,ITO/EXG,0,0,0,0,0,0,125.0,125.0,0,0,0,0,0,0,0/ 180/ 90/ 270
Ba1.0O3,01403,31,3,9,4.154772299999999,0.60729069,,,1060.472,,,0,30.3888,,,0.89,2.15,1.49,137.327,0.0,0.0,0.0,0.0,inf,inf,inf,inf,inf,20_Dec_2017,Pulsed Laser Deposition,B12ZY82,700.0,18,800,N,120.0,10,50.0,ITO/EXG,0,0,0,0,0,0,125.0,125.0,0,0,0,0,0,0,0/ 180/ 90/ 270
Ba1.0O3,01403,32,3,10,4.1672072,0.91682345,,,1088.4567,,,0,30.29594,,,0.89,2.15,1.49,137.327,0.0,0.0,0.0,0.0,inf,inf,inf,inf,inf,20_Dec_2017,Pulsed Laser Deposition,B12ZY82,700.0,18,800,N,120.0,10,50.0,ITO/EXG,0,0,0,0,0,0,125.0,125.0,0,0,0,0,0,0,0/ 180/ 90/ 270
Ba1.0O3,01403,33,3,11,,,,,,,,0,,,,0.89,2.15,1.49,137.327,0.0,0.0,0.0,0.0,inf,inf,inf,inf,inf,20_Dec_2017,Pulsed Laser Deposition,B12ZY82,700.0,18,800,N,120.0,10,50.0,ITO/EXG,0,0,0,0,0,0,125.0,125.0,0,0,0,0,0,0,0/ 180/ 90/ 270
Ba1.0O3,01403,34,4,1,4.1919241000000005,0.81839234,,0.64015943,3600.2703,,314.96841,0,30.113064,,42.882647999999996,0.89,2.15,1.49,137.327,0.0,0.0,0.0,0.0,inf,inf,inf,inf,inf,20_Dec_2017,Pulsed Laser Deposition,B12ZY82,700.0,18,800,N,120.0,10,50.0,ITO/EXG,0,0,0,0,0,0,125.0,125.0,0,0,0,0,0,0,0/ 180/ 90/ 270
Ba1.0O3,01403,35,4,2,4.1922688,0.92253298,,,2843.9819,,,0,30.110533,,,0.89,2.15,1.49,137.327,0.0,0.0,0.0,0.0,inf,inf,inf,inf,inf,20_Dec_2017,Pulsed Laser Deposition,B12ZY82,700.0,18,800,N,120.0,10,50.0,ITO/EXG,0,0,0,0,0,0,125.0,125.0,0,0,0,0,0,0,0/ 180/ 90/ 270
Ba1.0O3,01403,36,4,3,,,,,,,,0,,,,0.89,2.15,1.49,137.327,0.0,0.0,0.0,0.0,inf,inf,inf,inf,inf,20_Dec_2017,Pulsed Laser Deposition,B12ZY82,700.0,18,800,N,120.0,10,50.0,ITO/EXG,0,0,0,0,0,0,125.0,125.0,0,0,0,0,0,0,0/ 180/ 90/ 270
Ba1.0O3,01403,37,4,4,4.153709399999999,0.64457536,,,1228.0706,,,0,30.396763,,,0.89,2.15,1.49,137.327,0.0,0.0,0.0,0.0,inf,inf,inf,inf,inf,20_Dec_2017,Pulsed Laser Deposition,B12ZY82,700.0,18,800,N,120.0,10,50.0,ITO/EXG,0,0,0,0,0,0,125.0,125.0,0,0,0,0,0,0,0/ 180/ 90/ 270
Ba1.0O3,01403,38,4,5,4.1541195,0.65824074,,,1160.8531,,,0,30.393688,,,0.89,2.15,1.49,137.327,0.0,0.0,0.0,0.0,inf,inf,inf,inf,inf,20_Dec_2017,Pulsed Laser Deposition,B12ZY82,700.0,18,800,N,120.0,10,50.0,ITO/EXG,0,0,0,0,0,0,125.0,125.0,0,0,0,0,0,0,0/ 180/ 90/ 270
Ba1.0O3,01403,39,4,6,4.1528502,0.6125316,,,1218.3085,,,0,30.403204,,,0.89,2.15,1.49,137.327,0.0,0.0,0.0,0.0,inf,inf,inf,inf,inf,20_Dec_2017,Pulsed Laser Deposition,B12ZY82,700.0,18,800,N,120.0,10,50.0,ITO/EXG,0,0,0,0,0,0,125.0,125.0,0,0,0,0,0,0,0/ 180/ 90/ 270
Ba1.0O3,01403,40,4,7,4.1558299,0.68143159,,,1187.8479,,,0,30.380878000000003,,,0.89,2.15,1.49,137.327,0.0,0.0,0.0,0.0,inf,inf,inf,inf,inf,20_Dec_2017,Pulsed Laser Deposition,B12ZY82,700.0,18,800,N,120.0,10,50.0,ITO/EXG,0,0,0,0,0,0,125.0,125.0,0,0,0,0,0,0,0/ 180/ 90/ 270
Ba1.0O3,01403,41,4,8,4.1630034,0.89729482,,,1177.4166,,,0,30.327271000000003,,,0.89,2.15,1.49,137.327,0.0,0.0,0.0,0.0,inf,inf,inf,inf,inf,20_Dec_2017,Pulsed Laser Deposition,B12ZY82,700.0,18,800,N,120.0,10,50.0,ITO/EXG,0,0,0,0,0,0,125.0,125.0,0,0,0,0,0,0,0/ 180/ 90/ 270
Ba1.0O3,01403,42,4,9,,,,,,,,0,,,,0.89,2.15,1.49,137.327,0.0,0.0,0.0,0.0,inf,inf,inf,inf,inf,20_Dec_2017,Pulsed Laser Deposition,B12ZY82,700.0,18,800,N,120.0,10,50.0,ITO/EXG,0,0,0,0,0,0,125.0,125.0,0,0,0,0,0,0,0/ 180/ 90/ 270
Ba1.0O3,01403,43,4,10,4.1945543,0.80958265,,0.6516248,3671.8049,,343.42075,0,30.093735,,42.861458,0.89,2.15,1.49,137.327,0.0,0.0,0.0,0.0,inf,inf,inf,inf,inf,20_Dec_2017,Pulsed Laser Deposition,B12ZY82,700.0,18,800,N,120.0,10,50.0,ITO/EXG,0,0,0,0,0,0,125.0,125.0,0,0,0,0,0,0,0/ 180/ 90/ 270
Ba1.0O3,01403,44,4,11,4.1939869,0.80509216,0.39368778,0.67919886,3861.4302,393.51169,361.28104,0,30.097906,36.967564,42.866257,0.89,2.15,1.49,137.327,0.0,0.0,0.0,0.0,inf,inf,inf,inf,inf,20_Dec_2017,Pulsed Laser Deposition,B12ZY82,700.0,18,800,N,120.0,10,50.0,ITO/EXG,0,0,0,0,0,0,125.0,125.0,0,0,0,0,0,0,0/ 180/ 90/ 270
