Repository: jdh10791/combi_tco

# combi_tco
This is a project focused on analysis of triple conducting oxides (TCOs). TCOs are combinatorially synthesized via pulsed laser deposition (PLD) and characterized using high-throughput methods. 

/data: raw data from Meagan Papac, collected at NREL
* /conductivity: DC conductivity data
* /eis: impedance data (ASR)
* /xrd: XRD data

/scripts: python scripts for processing and analysis
* /conductivity: notebooks for DC conductivity analysis
* /eis: notebooks for EIS analysis
* /helpers: supporting modules
** calc_chemfeat.py: chemical featurization for perovskites
** fileload.py: tools for processing and loading data files
** outlier_detect.py: outlier detection algorithm
** pickletools.py: a few simple tools for working with pickles
** plotting.py: convenience functions for plotting ternary data
** predict.py: functions for predicting through Citrination API
** quaternary_plt.py: quaternary plotting module
* /pickles: pickles of python objects for efficiency
* /stats_test: early tests of some python stats functions/packages
* /xrd: notebooks for XRD analysis

File: data/xrd/out/PDAC_COM3_01137_AllVar.csv
FORMULA,IDENTIFIER: Sample number,IDENTIFIER: Point,IDENTIFIER: Row,IDENTIFIER: Column,PROPERTY: Cubic lattice constant (A),PROPERTY: Film thickness ($\mu$m),PROPERTY: FWHM of 110 peak ($^{\circ}$),PROPERTY: Max intensity of 110 peak (counts),PROPERTY: Area of 110 peak,PROPERTY: Position of 110 peak ($^{\circ}$),IDENTIFIER: X position (mm),IDENTIFIER: Y position (mm),PROPERTY: A_avg_X,PROPERTY: A_avg_at_radius,PROPERTY: A_avg_ion_radius,PROPERTY: A_avg_mass,PROPERTY: B_avg_X,PROPERTY: B_avg_at_radius,PROPERTY: B_avg_ion_radius,PROPERTY: B_avg_mass,PROPERTY: AB_site_ratio,PROPERTY: AB_X_ratio,PROPERTY: AB_at_radius_ratio,PROPERTY: AB_ion_radius_ratio,PROPERTY: AB_mass_ratio,IDENTIFIER: Date,PREPARATION STEP NAME,PREPARATION STEP DETAIL: Targets used,PREPARATION STEP DETAIL: Laser Energy (mJ),PREPARATION STEP DETAIL: Laser Voltage (kV),PREPARATION STEP DETAIL: Temperature ($^{\circ}$C),PREPARATION STEP DETAIL: Temperature Gradient,PREPARATION STEP DETAIL: Number of Cycles,PREPARATION STEP DETAIL: Laser Pulse Frequency (Hz),PREPARATION STEP DETAIL: Deposition Pressure (mTorr),PREPARATION STEP DETAIL: Substrate,PREPARATION STEP DETAIL: BZC19 Pulses/Cycle,PREPARATION STEP DETAIL: BZC91 Pulses/Cycle,PREPARATION STEP DETAIL: BZF19 Pulses/Cycle,PREPARATION STEP DETAIL: BZY82 Pulses/Cycle,PREPARATION STEP DETAIL: BZYCF1135 Pulses/Cycle,PREPARATION STEP DETAIL: BZYF631 Pulses/Cycle,PREPARATION STEP DETAIL: B12ZY82 Pulses/Cycle,PREPARATION STEP DETAIL: Average Target Pulses/Cycle,PREPARATION STEP DETAIL: BZC19 Substrate Angle ($^{\circ}$),PREPARATION STEP DETAIL: BZC91 Substrate Angle ($^{\circ}$),PREPARATION STEP DETAIL: BZF19 Substrate Angle ($^{\circ}$),PREPARATION STEP DETAIL: BZY82 Substrate Angle ($^{\circ}$),PREPARATION STEP DETAIL: BZYCF1135 Substrate Angle ($^{\circ}$),PREPARATION STEP DETAIL: BZYF631 Substrate Angle ($^{\circ}$),PREPARATION STEP DETAIL: B12ZY82 Substrate Angle ($^{\circ}$)
Ba0.96499Co0.05096Fe0.0Y0.0Zr0.94904O3,01137,1,1,1,4.167685,0.065449998,0.52673697,1284.4697,10.395061,30.292386999999998,5.4000001,44.139998999999996,0.8899962562551418,2.1499909561219717,1.4899937323822037,137.3264223401684,1.358028,1.539808,0.8553286666666666,89.5784605772,0.9649940592039857,0.6553592829125333,1.3962721041337436,1.7420130885930831,1.5330294967708058,23_June_2016,Pulsed Laser Deposition,BZC91,400.0,21.2,850,N,200.0,10,50.0,SiO2,0,131,0,0,0,0,0,131.0,0,0,0,0,0,0,0
Ba0.93181Co0.04457Fe0.0Y0.0Zr0.95543O3,01137,2,1,2,4.167784200000001,0.06741,0.52867049,1299.3535,10.454228,30.291646999999998,9.397999800000001,44.139998999999996,0.8899989263184044,2.149997406274797,1.4899982024881153,137.32683433092978,1.3545135000000001,1.541086,0.8559144166666667,89.78479882115,0.9318111241218591,0.657061687697025,1.395118381631393,1.740826154431268,1.5295109654862937,23_June_2016,Pulsed Laser Deposition,BZC91,400.0,21.2,850,N,200.0,10,50.0,SiO2,0,131,0,0,0,0,0,131.0,0,0,0,0,0,0,0
Ba0.92432Co0.04606Fe0.0Y0.0Zr0.95394O3,01137,3,1,3,4.1682668,0.068089999,0.53009772,1317.4133,10.424562,30.288057000000002,13.39599,44.139998999999996,0.8899952253155463,2.149988465649915,1.4899920064271506,137.3262632661888,1.3553330000000001,1.540788,0.8557778333333333,89.7366855217,0.9243249588314731,0.6566616656685451,1.3953824053990005,1.7410967524404024,1.5303246656350011,23_June_2016,Pulsed Laser Deposition,BZC91,400.0,21.2,850,N,200.0,10,50.0,SiO2,0,131,0,0,0,0,0,131.0,0,0,0,0,0,0,0
Ba0.93475Co0.05436Fe0.0Y0.0Zr0.94564O3,01137,4,1,4,4.1689219,0.066430002,0.48951969,1345.9008,10.177905,30.283182,17.393998999999997,44.139998999999996,0.8900018720126255,2.1500045222776905,1.4900031340436088,137.3272888515481,1.359898,1.539128,0.855017,89.46867184020002,0.9347480338650326,0.654462225852693,1.3968978033520867,1.742659074665894,1.534920391987358,23_June_2016,Pulsed Laser Deposition,BZC91,400.0,21.2,850,N,200.0,10,50.0,SiO2,0,131,0,0,0,0,0,131.0,0,0,0,0,0,0,0
Ba0.92966Co0.04543Fe0.0Y0.0Zr0.95457O3,01137,5,1,5,4.1687856,0.065350004,0.49058509,1244.3765,9.8101282,30.284197,21.391991,44.139998999999996,0.8899980082879637,2.149995188560811,1.4899966655607482,137.32669267883279,1.3549865,1.5409140000000001,0.8558355833333334,89.75702872885,0.9296620804709611,0.6568316424465953,1.3952726684038246,1.7409847108219847,1.5299826055259422,23_June_2016,Pulsed Laser Deposition,BZC91,400.0,21.2,850,N,200.0,10,50.0,SiO2,0,131,0,0,0,0,0,131.0,0,0,0,0,0,0,0
Ba0.96824Co0.04504Fe0.0Y0.0Zr0.95496O3,01137,6,1,6,4.1725364,0.06126,0.54594237,887.7733800000001,7.506564599999999,30.256323,25.389999,44.139998999999996,0.8900001468036249,2.15000035463797,1.4900002457723607,137.32702265179933,1.354772,1.5409920000000001,0.8558713333333334,89.76962214280002,0.9682398402908784,0.6569372165970546,1.395205396678224,1.7409161724920807,1.5297716462852868,23_June_2016,Pulsed Laser Deposition,BZC91,400.0,21.2,850,N,200.0,10,50.0,SiO2,0,131,0,0,0,0,0,131.0,0,0,0,0,0,0,0
Ba0.99327Co0.04716Fe0.0Y0.0Zr0.95284O3,01137,7,1,7,,0.055929999999999994,,,,,29.38802,44.139998999999996,0.8899983882708759,2.14999610649706,1.489997301711916,137.32675131019616,1.355938,1.5405680000000002,0.855677,89.70116563620002,0.9932717987472879,0.656371005363723,1.3955866320065453,1.741308112420827,1.5309360846786615,23_June_2016,Pulsed Laser Deposition,BZC91,400.0,21.2,850,N,200.0,10,50.0,SiO2,0,131,0,0,0,0,0,131.0,0,0,0,0,0,0,0
Ba0.96442Co0.04271Fe0.0Y0.0Zr0.95729O3,01137,8,1,8,,0.053160001,,,,,33.386009,44.139998999999996,0.8899963207360482,2.1499911118904533,1.489993840333384,137.3264322895722,1.3534905,1.541458,0.8560849166666666,89.84485971845001,0.9644239869330444,0.6575563853134161,1.3947776143692876,1.7404743516974521,1.5284840192295572,23_June_2016,Pulsed Laser Deposition,BZC91,400.0,21.2,850,N,200.0,10,50.0,SiO2,0,131,0,0,0,0,0,131.0,0,0,0,0,0,0,0
Ba0.99806Co0.04682Fe0.0Y0.0Zr0.95318O3,01137,9,1,9,,0.04721,,,,,37.384009999999996,44.139998999999996,0.8899995838115694,2.149998994600982,1.4899993032350993,137.32693578212516,1.3557510000000002,1.5406360000000001,0.8557081666666666,89.7121445099,0.998060466720471,0.6564624210578265,1.3955269087578,1.7412470293923408,1.5307507866671355,23_June_2016,Pulsed Laser Deposition,BZC91,400.0,21.2,850,N,200.0,10,50.0,SiO2,0,131,0,0,0,0,0,131.0,0,0,0,0,0,0,0
Ba0.99601Co0.05066Fe0.0Y0.0Zr0.94934O3,01137,10,1,10,,0.043200000999999995,,,,,41.381989000000004,44.139998999999996,0.8899982520685158,2.1499957774688863,1.48999707368774,137.32673029417197,1.357863,1.539868,0.8553561666666666,89.5881478187,0.9960119561355694,0.6554403883665111,1.3962208302717416,1.7419609885952851,1.5328671664479636,23_June_2016,Pulsed Laser Deposition,BZC91,400.0,21.2,850,N,200.0,10,50.0,SiO2,0,131,0,0,0,0,0,131.0,0,0,0,0,0,0,0
Ba1.0Co0.05372Fe0.0Y0.0Zr0.92297O3,01137,11,1,11,4.1828284,0.03802,0.60625356,397.62323,4.301178,30.180103000000003,45.37999,44.139998999999996,0.89,2.15,1.49,137.327,1.3602538021044839,1.5390025758393973,0.8549598050866464,89.44811205718823,1.0238683169431944,0.6542896616962643,1.3970087079466742,1.742771988969698,1.5352699664829217,23_June_2016,Pulsed Laser Deposition,BZC91,400.0,21.2,850,N,200.0,10,50.0,SiO2,0,131,0,0,0,0,0,131.0,0,0,0,0,0,0,0
Ba0.86891Co0.04909Fe0.0Y0.0Zr0.95091O3,01137,12,2,1,,0.1032,,,,,5.4000001,31.643998999999997,0.8900026626835591,2.1500064323254517,1.4900044577511269,137.32741085207317,1.3569995000000001,1.5401820000000002,0.8555000833333334,89.63884438255,0.8689074004208432,0.6558607152644927,1.3959430978452232,1.7416765781547772,1.532007823148674,23_June_2016,Pulsed Laser Deposition,BZC91,400.0,21.2,850,N,200.0,10,50.0,SiO2,0,131,0,0,0,0,0,131.0,0,0,0,0,0,0,0
Ba0.88479Co0.04657Fe0.0Y0.0Zr0.95343O3,01137,13,2,2,,0.10184,,,,,9.397999800000001,31.643998999999997,0.8899976001269402,2.1499942025538443,1.4899959822349897,137.32662969958687,1.3556135,1.540686,0.8557310833333333,89.72021721115,0.884792385830798,0.6565275427892538,1.3954785092834259,1.7411965175216044,1.5306096437149572,23_June_2016,Pulsed Laser Deposition,BZC91,400.0,21.2,850,N,200.0,10,50.0,SiO2,0,131,0,0,0,0,0,131.0,0,0,0,0,0,0,0
Ba0.90373Co0.04758Fe0.0Y0.0Zr0.95242O3,01137,14,2,3,,0.10206,,,,,13.39599,31.643998999999997,0.889995992174625,2.149990318174656,1.4899932902698778,137.32638159254464,1.3561690000000002,1.5404840000000002,0.8556385000000001,89.6876034981,0.9037340696722884,0.6562574370706195,1.3956589735269276,1.7413817754459129,1.5311634633592794,23_June_2016,Pulsed Laser Deposition,BZC91,400.0,21.2,850,N,200.0,10,50.0,SiO2,0,131,0,0,0,0,0,131.0,0,0,0,0,0,0,0
Ba0.89753Co0.04672Fe0.0Y0.0Zr0.95328O3,01137,15,2,4,,0.10153,,,,,17.393998999999997,31.643998999999997,0.8900044572016282,2.1500107673971915,1.4900074620566586,137.32768774621124,1.355696,1.540656,0.8557173333333333,89.71537359039999,0.897525505109952,0.6564926482055182,1.3955164341664794,1.7412379111832785,1.5307040727845334,23_June_2016,Pulsed Laser Deposition,BZC91,400.0,21.2,850,N,200.0,10,50.0,SiO2,0,131,0,0,0,0,0,131.0,0,0,0,0,0,0,0
Ba0.8646Co0.04762Fe0.0Y0.0Zr0.95238O3,01137,16,2,5,,0.09842000199999999,,,,,21.391991,31.643998999999997,0.8900012155754472,2.1500029365024846,1.4900020350645127,137.32718756329152,1.3561910000000001,1.540476,0.8556348333333333,89.6863118659,0.8645988191178695,0.6562506428485716,1.3956744126506901,1.7413994580606866,1.531194501214686,23_June_2016,Pulsed Laser Deposition,BZC91,400.0,21.2,850,N,200.0,10,50.0,SiO2,0,131,0,0,0,0,0,131.0,0,0,0,0,0,0,0
Ba0.87321Co0.04696Fe0.0Y0.0Zr0.95304O3,01137,17,2,6,,0.091909997,,,,,25.389999,31.643998999999997,0.8899951310266394,2.1499882378733424,1.4899918485726884,137.32624871741046,1.355828,1.540608,0.8556953333333333,89.7076237972,0.8732147771454922,0.6564218551517149,1.3955452898293028,1.7412644320128214,1.530820268162055,23_June_2016,Pulsed Laser Deposition,BZC91,400.0,21.2,850,N,200.0,10,50.0,SiO2,0,131,0,0,0,0,0,131.0,0,0,0,0,0,0,0
Ba0.91585Co0.04836Fe0.0Y0.0Zr0.95164O3,01137,18,2,7,,0.082950003,,,,,29.38802,31.643998999999997,0.8899997987025995,2.1499995137197625,1.4899996629964867,137.32696893981108,1.3565980000000002,1.5403280000000001,0.855567,89.6624166702,0.9158502071441191,0.6560527132596388,1.3958062917247251,1.7415347518037592,1.531600129014287,23_June_2016,Pulsed Laser Deposition,BZC91,400.0,21.2,850,N,200.0,10,50.0,SiO2,0,131,0,0,0,0,0,131.0,0,0,0,0,0,0,0
Ba0.92415Co0.04745Fe0.0Y0.0Zr0.95255O3,01137,19,2,8,,0.074550003,,,,,33.386009,31.643998999999997,0.8899998901136638,2.149999734544244,1.4899998160329877,137.3269830445383,1.3560975,1.54051,0.8556504166666666,89.69180130275001,0.9241501141027755,0.6562949125071492,1.3956415307555574,1.7413651498441831,1.5310985067743061,23_June_2016,Pulsed Laser Deposition,BZC91,400.0,21.2,850,N,200.0,10,50.0,SiO2,0,131,0,0,0,0,0,131.0,0,0,0,0,0,0,0
Ba0.93312Co0.05004Fe0.0Y0.0Zr0.94996O3,01137,20,2,9,,0.066979997,,,,,37.384009999999996,31.643998999999997,0.8900018266178796,2.150004412616226,1.4900030580456636,137.32728184713883,1.3575220000000001,1.5399920000000002,0.855413,89.6081681178,0.9331180848874407,0.6556076635353826,1.39611401397944,1.7418522492008697,1.5325308477080648,23_June_2016,Pulsed Laser Deposition,BZC91,400.0,21.2,850,N,200.0,10,50.0,SiO2,0,131,0,0,0,0,0,131.0,0,0,0,0,0,0,0
Ba0.94184Co0.05025Fe0.0Y0.0Zr0.94975O3,01137,21,2,10,,0.058710001,,,,,41.381989000000004,31.643998999999997,0.8899997606714942,2.149999421846868,1.489999599326434,137.32696307161154,1.3576375,1.53995,0.85539375,89.60138704875,0.9418402532687872,0.655550366479634,1.3961488501879074,1.7418874048663955,1.5326432725521892,23_June_2016,Pulsed Laser Deposition,BZC91,400.0,21.2,850,N,200.0,10,50.0,SiO2,0,131,0,0,0,0,0,131.0,0,0,0,0,0,0,0
Ba0.96776Co0.04512Fe0.0Y0.0Zr0.95488O3,01137,22,2,11,,0.051210001,,,,,45.37999,31.643998999999997,0.8900025178067541,2.1500060823421587,1.4900042152045658,137.32738849758215,1.354816,1.5409760000000001,0.855864,89.7670388784,0.9677572622182345,0.6569176314767128,1.3952236000704479,1.7409357271769414,1.5298197446794277,23_June_2016,Pulsed Laser Deposition,BZC91,400.0,21.2,850,N,200.0,10,50.0,SiO2,0,131,0,0,0,0,0,131.0,0,0,0,0,0,0,0
Ba0.86703Co0.04629Fe0.0Y0.0Zr0.95371O3,01137,23,3,1,,0.11653,,,,,5.4000001,19.148001,0.8899982036022527,2.1499956603874644,1.4899969925475915,137.3267228158276,1.3554595,1.5407419999999998,0.85575675,89.72925863655,0.8670317500380703,0.6566025791270433,1.3954287352376094,1.7411454745143309,1.530456452026111,23_June_2016,Pulsed Laser Deposition,BZC91,400.0,21.2,850,N,200.0,10,50.0,SiO2,0,131,0,0,0,0,0,131.0,0,0,0,0,0,0,0
Ba0.86247Co0.04565Fe0.0Y0.0Zr0.95435O3,01137,24,3,2,,0.11807000000000001,,,,,9.397999800000001,19.148001,0.8900050862381285,2.150012286979748,1.4900085151627094,137.3277848065432,1.3551075000000001,1.54087,0.8558154166666667,89.74992475175,0.862465071120529,0.6567782159261375,1.3953236074294058,1.7410395818366706,1.5301158768254621,23_June_2016,Pulsed Laser Deposition,BZC91,400.0,21.2,850,N,200.0,10,50.0,SiO2,0,131,0,0,0,0,0,131.0,0,0,0,0,0,0,0
Ba0.84251Co0.03914Fe0.0Y0.0Zr0.96086O3,01137,25,3,3,,0.11840999999999999,,,,,13.39599,19.148001,0.8899968850743036,2.149992475179497,1.489994785124396,137.32651936696504,1.3515270000000001,1.542172,0.8564121666666668,89.96013789230001,0.8425129487249815,0.6585121015520249,1.3941327395254854,1.7398103893406416,1.5265263324893066,23_June_2016,Pulsed Laser Deposition,BZC91,400.0,21.2,850,N,200.0,10,50.0,SiO2,0,131,0,0,0,0,0,131.0,0,0,0,0,0,0,0
Ba0.8589Co0.04185Fe0.0Y0.0Zr0.95815O3,01137,26,3,4,,0.11672,,,,,17.393998999999997,19.148001,0.8900012976755716,2.150003134834246,1.4900021725130355,137.32720023134067,1.3530175,1.54163,0.85616375,89.87262981075,0.8588987476719963,0.6577899381756493,1.3946297975741557,1.740323825334856,1.5280202718059825,23_June_2016,Pulsed Laser Deposition,BZC91,400.0,21.2,850,N,200.0,10,50.0,SiO2,0,131,0,0,0,0,0,131.0,0,0,0,0,0,0,0
Ba0.84889Co0.04123Fe0.0Y0.0Zr0.95877O3,01137,27,3,5,,0.10994000000000001,,,,,21.391991,19.148001,0.8900011878035773,2.150002869413136,1.490001988570034,137.32718327809198,1.3526765,1.541754,0.8562205833333334,89.89265010985,0.8488888670637831,0.6579556810542485,1.3945174583060176,1.740208093070293,1.5276797725984979,23_June_2016,Pulsed Laser Deposition,BZC91,400.0,21.2,850,N,200.0,10,50.0,SiO2,0,131,0,0,0,0,0,131.0,0,0,0,0,0,0,0
Ba0.86394Co0.04108Fe0.0Y0.0Zr0.95892O3,01137,28,3,6,,0.10242000000000001,,,,,25.389999,19.148001,0.8900037761329842,2.1500091221190067,1.4900063218406139,137.32758265731945,1.352594,1.541784,0.8562343333333333,89.8974937306,0.8639363344511363,0.6579977259495341,1.394494379315784,1.7401852084580591,1.5276019047745135,23_June_2016,Pulsed Laser Deposition,BZC91,400.0,21.2,850,N,200.0,10,50.0,SiO2,0,131,0,0,0,0,0,131.0,0,0,0,0,0,0,0
Ba0.87993Co0.04335Fe0.0Y0.0Zr0.95665O3,01137,29,3,7,,0.09375999900000001,,,,,29.38802,19.148001,0.8899950824756319,2.1499881205872007,1.4899917672906646,137.32624122599,1.3538425,1.54133,0.85602625,89.82419360325,0.8799348619113773,0.6573845055651835,1.3948915031740123,1.7405912111815083,1.5288335549390482,23_June_2016,Pulsed Laser Deposition,BZC91,400.0,21.2,850,N,200.0,10,50.0,SiO2,0,131,0,0,0,0,0,131.0,0,0,0,0,0,0,0
Ba0.88736Co0.04401Fe0.0Y0.0Zr0.95599O3,01137,30,3,8,,0.085029997,,,,,33.386009,19.148001,0.8900005754222302,2.1500013900649377,1.490000963347329,137.3270887876501,1.3542055000000002,1.541198,0.85596575,89.80288167195,0.8873594262850113,0.657212347330025,1.3950195822113303,1.740724980348021,1.52920581423329,23_June_2016,Pulsed Laser Deposition,BZC91,400.0,21.2,850,N,200.0,10,50.0,SiO2,0,131,0,0,0,0,0,131.0,0,0,0,0,0,0,0
Ba0.91076Co0.04383Fe0.0Y0.0Zr0.95617O3,01137,31,3,9,,0.074100003,,,,,37.384009999999996,19.148001,0.890000136777097,2.1500003304165825,1.4900002289863759,137.32702110470606,1.3541065,1.541234,0.85598225,89.80869401685,0.9107598600324834,0.6572600728060141,1.3949863099416329,1.7406905680420077,1.5291060916545633,23_June_2016,Pulsed Laser Deposition,BZC91,400.0,21.2,850,N,200.0,10,50.0,SiO2,0,131,0,0,0,0,0,131.0,0,0,0,0,0,0,0
Ba0.93584Co0.04386Fe0.0Y0.0Zr0.95614O3,01137,32,3,10,,0.065370001,,,,,41.381989000000004,19.148001,0.890001598456331,2.150003861439451,1.4900026760673406,137.32724664181185,1.354123,1.5412279999999998,0.8559795,89.8077252927,0.9358383192172066,0.6572531435152722,1.3949940316678981,1.7406990191556464,1.529125096913845,23_June_2016,Pulsed Laser Deposition,BZC91,400.0,21.2,850,N,200.0,10,50.0,SiO2,0,131,0,0,0,0,0,131.0,0,0,0,0,0,0,0
Ba0.94422Co0.04372Fe0.0Y0.0Zr0.95628O3,01137,33,3,11,,0.056589997999999996,,,,,45.37999,19.148001,0.8900031446358,2.150007596592101,1.490005264614991,137.32748521730394,1.354046,1.541256,0.8559923333333334,89.8122460054,0.9442166638005348,0.6572916611664595,1.394971112256563,1.7406759460248176,1.529050784556118,23_June_2016,Pulsed Laser Deposition,BZC91,400.0,21.2,850,N,200.0,10,50.0,SiO2,0,131,0,0,0,0,0,131.0,0,0,0,0,0,0,0
Ba0.86849Co0.03989Fe0.0Y0.0Zr0.96011O3,01137,34,4,1,,0.10374000000000001,,,,,5.4000001,6.650000099999999,0.8900014944706504,2.150003610238088,1.4900025019789538,137.32723059682135,1.3519395,1.542022,0.8563434166666667,89.93591978855,0.8684885416509712,0.6583145876502982,1.3942755746922468,1.73995907830858,1.5269453063880811,23_June_2016,Pulsed Laser Deposition,BZC91,400.0,21.2,850,N,200.0,10,50.0,SiO2,0,131,0,0,0,0,0,131.0,0,0,0,0,0,0,0
Ba0.86134Co0.03914Fe0.0Y0.0Zr0.96086O3,01137,35,4,2,,0.10463,,,,,9.397999800000001,6.650000099999999,0.8900003707696018,2.150000895679375,1.4900006207266367,137.32705720974957,1.3515270000000001,1.542172,0.8564121666666668,89.96013789230001,0.861339641170162,0.6585146806313168,1.3941381996816016,1.7398172033520114,1.5265323111682763,23_June_2016,Pulsed Laser Deposition,BZC91,400.0,21.2,850,N,200.0,10,50.0,SiO2,0,131,0,0,0,0,0,131.0,0,0,0,0,0,0,0
Ba0.87256Co0.0372Fe0.0Y0.0Zr0.9628O3,01137,36,4,3,,0.10428,,,,,13.398,6.650000099999999,0.8899977391207009,2.1499945383252888,1.4899962149324093,137.32665114632414,1.35046,1.54256,0.85659,90.022782054,0.8725622165818568,0.6590330251326962,1.3937834109047873,1.7394508632279262,1.5254655323132427,23_June_2016,Pulsed Laser Deposition,BZC91,400.0,21.2,850,N,200.0,10,50.0,SiO2,0,131,0,0,0,0,0,131.0,0,0,0,0,0,0,0
Ba0.86839Co0.03807Fe0.0Y0.0Zr0.96193O3,01137,37,4,4,,0.1018,,,,,17.393998999999997,6.650000099999999,0.8899957073739594,2.1499896301730477,1.4899928134687634,137.32633764780192,1.3509385,1.542386,0.85651025,89.99468905365,0.8683941884174233,0.6587980928620802,1.3939374645342006,1.7396088528640066,1.5259382424882353,23_June_2016,Pulsed Laser Deposition,BZC91,400.0,21.2,850,N,200.0,10,50.0,SiO2,0,131,0,0,0,0,0,131.0,0,0,0,0,0,0,0
Ba0.86659Co0.04175Fe0.0Y0.0Zr0.95825O3,01137,38,4,5,,0.09719999900000001,,,,,21.391991,6.650000099999999,0.8900007257861609,2.150001753303647,1.4900012150802018,137.3271119888046,1.3529625,1.5416500000000002,0.8561729166666667,89.87585889125,0.8665892933050379,0.6578162556509591,1.3946108087462439,1.7403040741830695,1.5279643909158156,23_June_2016,Pulsed Laser Deposition,BZC91,400.0,21.2,850,N,200.0,10,50.0,SiO2,0,131,0,0,0,0,0,131.0,0,0,0,0,0,0,0
Ba0.8858Co0.03707Fe0.0Y0.0Zr0.96293O3,01137,39,4,6,,0.090769999,,,,,25.389999,6.650000099999999,0.8899950701484008,2.1499880908079345,1.4899917466529407,137.32623932389825,1.3503885,1.542586,0.8566019166666666,90.02697985865,0.8858049066143094,0.6590659429848528,1.3937557392637652,1.7394214484728359,1.5253898280216898,23_June_2016,Pulsed Laser Deposition,BZC91,400.0,21.2,850,N,200.0,10,50.0,SiO2,0,131,0,0,0,0,0,131.0,0,0,0,0,0,0,0
Ba0.89843Co0.04081Fe0.0Y0.0Zr0.95919O3,01137,40,4,7,,0.083439998,,,,,29.38802,6.650000099999999,0.890004240770306,2.150010244557481,1.4900070997165797,137.3276543508582,1.3524455,1.5418379999999998,0.8562590833333333,89.90621224795001,0.8984257190818971,0.6580703183753476,1.394446267738557,1.7401358172063144,1.5274545653433362,23_June_2016,Pulsed Laser Deposition,BZC91,400.0,21.2,850,N,200.0,10,50.0,SiO2,0,131,0,0,0,0,0,131.0,0,0,0,0,0,0,0
Ba0.9034Co0.04179Fe0.0Y0.0Zr0.95821O3,01137,41,4,8,,0.07630000299999999,,,,,33.386009,6.650000099999999,0.8900043987380103,2.1500106261648564,1.4900073641793656,137.32767872527498,1.3529845000000003,1.5416420000000002,0.85616925,89.87456725905,0.903395535055867,0.6578082740327107,1.3946238012228884,1.7403187093899548,1.527992655913975,23_June_2016,Pulsed Laser Deposition,BZC91,400.0,21.2,850,N,200.0,10,50.0,SiO2,0,131,0,0,0,0,0,131.0,0,0,0,0,0,0,0
Ba0.94011Co0.04012Fe0.0Y0.0Zr0.95988O3,01137,42,4,9,,0.06741,,,,,37.384009999999996,6.650000099999999,0.8899988566946437,2.1499972380825665,1.489998085926988,137.32682358798354,1.352066,1.541976,0.8563223333333333,89.9284929034,0.940111207678853,0.6582510444716779,1.3943130360541063,1.739996760480366,1.527066885636549,23_June_2016,Pulsed Laser Deposition,BZC91,400.0,21.2,850,N,200.0,10,50.0,SiO2,0,131,0,0,0,0,0,131.0,0,0,0,0,0,0,0
Ba0.92712Co0.04455Fe0.0Y0.0Zr0.95545O3,01137,43,4,10,,0.0601,,,,,41.381989000000004,6.650000099999999,0.8899999478694034,2.1499998740665363,1.4899999127251808,137.32699195624895,1.3545025000000002,1.54109,0.85591625,89.78544463725001,0.9271200543048558,0.657067777925403,1.3951163618390465,1.7408244237975161,1.5295017194721894,23_June_2016,Pulsed Laser Deposition,BZC91,400.0,21.2,850,N,200.0,10,50.0,SiO2,0,131,0,0,0,0,0,131.0,0,0,0,0,0,0,0
Ba0.96404Co0.04941Fe0.0Y0.0Zr0.95059O3,01137,44,4,11,,0.053630002,,,,,45.37999,6.650000099999999,0.8899960160921171,2.149990375952867,1.4899933303115218,137.32638528301365,1.3571755,1.540118,0.8554707500000001,89.62851132495001,0.9640443153525252,0.6557707651605242,1.3959906812029121,1.7417232913124403,1.532173002239589,23_June_2016,Pulsed Laser Deposition,BZC91,400.0,21.2,850,N,200.0,10,50.0,SiO2,0,131,0,0,0,0,0,131.0,0,0,0,0,0,0,0

File: data/xrd/out/PDAC_COM3_01199_AllVar.csv
FORMULA,IDENTIFIER: Sample number,IDENTIFIER: Point,IDENTIFIER: Row,IDENTIFIER: Column,PROPERTY: Film thickness ($\mu$m),PROPERTY: Area of 110 peak,IDENTIFIER: X position (mm),IDENTIFIER: Y position (mm),PROPERTY: A_avg_X,PROPERTY: A_avg_at_radius,PROPERTY: A_avg_ion_radius,PROPERTY: A_avg_mass,PROPERTY: B_avg_X,PROPERTY: B_avg_at_radius,PROPERTY: B_avg_ion_radius,PROPERTY: B_avg_mass,PROPERTY: AB_site_ratio,PROPERTY: AB_X_ratio,PROPERTY: AB_at_radius_ratio,PROPERTY: AB_ion_radius_ratio,PROPERTY: AB_mass_ratio,IDENTIFIER: Date,PREPARATION STEP NAME,PREPARATION STEP DETAIL: Targets used,PREPARATION STEP DETAIL: Laser Energy (mJ),PREPARATION STEP DETAIL: Laser Voltage (kV),PREPARATION STEP DETAIL: Temperature ($^{\circ}$C),PREPARATION STEP DETAIL: Temperature Gradient,PREPARATION STEP DETAIL: Number of Cycles,PREPARATION STEP DETAIL: Laser Pulse Frequency (Hz),PREPARATION STEP DETAIL: Deposition Pressure (mTorr),PREPARATION STEP DETAIL: Substrate,PREPARATION STEP DETAIL: BZC19 Pulses/Cycle,PREPARATION STEP DETAIL: BZC91 Pulses/Cycle,PREPARATION STEP DETAIL: BZF19 Pulses/Cycle,PREPARATION STEP DETAIL: BZY82 Pulses/Cycle,PREPARATION STEP DETAIL: BZYCF1135 Pulses/Cycle,PREPARATION STEP DETAIL: BZYF631 Pulses/Cycle,PREPARATION STEP DETAIL: B12ZY82 Pulses/Cycle,PREPARATION STEP DETAIL: Average Target Pulses/Cycle,PREPARATION STEP DETAIL: BZC19 Substrate Angle ($^{\circ}$),PREPARATION STEP DETAIL: BZC91 Substrate Angle ($^{\circ}$),PREPARATION STEP DETAIL: BZF19 Substrate Angle ($^{\circ}$),PREPARATION STEP DETAIL: BZY82 Substrate Angle ($^{\circ}$),PREPARATION STEP DETAIL: BZYCF1135 Substrate Angle ($^{\circ}$),PREPARATION STEP DETAIL: BZYF631 Substrate Angle ($^{\circ}$),PREPARATION STEP DETAIL: B12ZY82 Substrate Angle ($^{\circ}$)
Ba0.79425Co0.87633Fe0.0Y0.0Zr0.12367O3,01199,1,1,1,0.17565999999999998,16.358253,5.4000001,44.144001,0.8900006701380289,2.150001618872766,1.4900011219164753,137.32710340229784,1.8119815,1.3747340000000001,0.7796697500000002,62.926598854350004,0.7942494019587318,0.49117536251779,1.5639400923180526,1.9110669894740369,2.1823379286739355,27_Oct_2016,Pulsed Laser Deposition,BZC19,400.0,19,600,N,300.0,10,10.0,SiO2,103,0,0,0,0,0,0,103.0,0,0,0,0,0,0,0
Ba0.79607Co0.87569Fe0.0Y0.0Zr0.12431O3,01199,2,1,2,0.17964000000000002,9.564744000000001,9.397999800000001,44.144001,0.8900044914839289,2.1500108502139854,1.4900075194506226,137.32769303597024,1.8116294999999998,1.374862,0.7797284166666667,62.94726496955,0.7960659825645314,0.49127290733780227,1.563801203476411,1.9109314058610225,2.1816308159282363,27_Oct_2016,Pulsed Laser Deposition,BZC19,400.0,19,600,N,300.0,10,10.0,SiO2,103,0,0,0,0,0,0,103.0,0,0,0,0,0,0,0
Ba0.79786Co0.88416Fe0.0Y0.0Zr0.11584O3,01199,3,1,3,0.17914000000000002,,13.395999999999999,44.144001,0.8900047212634077,2.150011405299243,1.490007904137615,137.3277284909438,1.816288,1.373168,0.7789520000000001,62.6737618512,0.797855767542427,0.4900129942296639,1.565730781156598,1.9128366114184376,2.1911518382602786,27_Oct_2016,Pulsed Laser Deposition,BZC19,400.0,19,600,N,300.0,10,10.0,SiO2,103,0,0,0,0,0,0,103.0,0,0,0,0,0,0,0
Ba0.79872Co0.87859Fe0.0Y0.0Zr0.12141O3,01199,4,1,4,0.17842001,,17.39398,44.144001,0.8900029979830439,2.150007242318589,1.4900050190952083,137.32746258878367,1.8132244999999998,1.374282,0.7794625833333334,62.85362163505,0.7987173095045497,0.4908399362478524,1.5644585625938412,1.911579915386413,2.184877482257979,27_Oct_2016,Pulsed Laser Deposition,BZC19,400.0,19,600,N,300.0,10,10.0,SiO2,103,0,0,0,0,0,0,103.0,0,0,0,0,0,0,0
Ba0.80764Co0.89112Fe0.0Y0.0Zr0.10888O3,01199,5,1,5,0.171,,21.392,44.144001,0.8899961001244863,2.1499905789524107,1.4899934709949265,137.32639824920824,1.820116,1.371776,0.7783140000000001,62.4490178484,0.8076435389991703,0.48897768061183255,1.5673044133680796,1.9143860588334867,2.1990161411758162,27_Oct_2016,Pulsed Laser Deposition,BZC19,400.0,19,600,N,300.0,10,10.0,SiO2,103,0,0,0,0,0,0,103.0,0,0,0,0,0,0,0
Ba0.79849Co0.8884Fe0.0Y0.0Zr0.1116O3,01199,6,1,6,0.16005,,25.389999,44.144001,0.8900055332632711,2.150013366871947,1.4900092635531168,137.32785378252274,1.81862,1.3723200000000002,0.7785633333333335,62.536848838,0.7984850356989657,0.4893851014853412,1.5666997251894212,1.9137932647994167,2.1959509686563643,27_Oct_2016,Pulsed Laser Deposition,BZC19,400.0,19,600,N,300.0,10,10.0,SiO2,103,0,0,0,0,0,0,103.0,0,0,0,0,0,0,0
Ba0.81614Co0.8867Fe0.0Y0.0Zr0.1133O3,01199,7,1,7,0.14911,,29.388,44.144001,0.8900033148737159,2.150008007840999,1.4900055496200413,137.32751148501436,1.817685,1.3726600000000002,0.7787191666666669,62.5917432065,0.8161369602348786,0.4896356161126465,1.566307758542537,1.9134055169054838,2.1940196014664317,27_Oct_2016,Pulsed Laser Deposition,BZC19,400.0,19,600,N,300.0,10,10.0,SiO2,103,0,0,0,0,0,0,103.0,0,0,0,0,0,0,0
Ba0.8301Co0.89676Fe0.0Y0.0Zr0.10324O3,01199,8,1,8,0.13422,,33.386002000000005,44.144001,0.8900027775603109,2.150006709836706,1.49000465007288,137.32742857755596,1.823218,1.370648,0.7777970000000001,62.2668977082,0.8300974093869454,0.48814940262783213,1.5686060241846966,1.9156729198915396,2.2054644382816453,27_Oct_2016,Pulsed Laser Deposition,BZC19,400.0,19,600,N,300.0,10,10.0,SiO2,103,0,0,0,0,0,0,103.0,0,0,0,0,0,0,0
Ba0.83815Co0.89498Fe0.0Y0.0Zr0.10502O3,01199,9,1,9,0.11997000000000001,,37.383998999999996,44.144001,0.8900001443333105,2.1500003486703565,1.4900002416366658,137.3270222706298,1.822239,1.3710040000000001,0.7779601666666668,62.3243753411,0.8381498640753431,0.4884102164059218,1.5681940743209768,1.915265466638072,2.2034239656481414,27_Oct_2016,Pulsed Laser Deposition,BZC19,400.0,19,600,N,300.0,10,10.0,SiO2,103,0,0,0,0,0,0,103.0,0,0,0,0,0,0,0
Ba0.84492Co0.89188Fe0.0Y0.0Zr0.10812O3,01199,10,1,10,0.10684,,41.382011,44.144001,0.8899965306121557,2.1499916188945334,1.4899941916990023,137.3264646734556,1.8205339999999999,1.3716240000000002,0.7782443333333333,62.4244768366,0.8449232936703421,0.4888656463500026,1.5674788563735638,1.914558356393218,2.1998817071854084,27_Oct_2016,Pulsed Laser Deposition,BZC19,400.0,19,600,N,300.0,10,10.0,SiO2,103,0,0,0,0,0,0,103.0,0,0,0,0,0,0,0
Ba0.85499Co0.89489Fe0.0Y0.0Zr0.10511O3,01199,11,1,11,0.0933,,45.380009,44.144001,0.8900016079904113,2.1500038844712184,1.4900026920288907,137.32724811292047,1.8221895,1.371022,0.7779684166666667,62.32728151354999,0.854988455266025,0.4884242873698983,1.5681760646227547,1.915248305854178,2.2033248487352273,27_Oct_2016,Pulsed Laser Deposition,BZC19,400.0,19,600,N,300.0,10,10.0,SiO2,103,0,0,0,0,0,0,103.0,0,0,0,0,0,0,0
Ba0.83374Co0.85521Fe0.0Y0.0Zr0.14479O3,01199,12,2,1,0.20406,18.368982,5.4000001,31.646,0.8900004431204513,2.1500010704595174,1.4900007418533399,137.32706837348564,1.8003655,1.3789580000000001,0.7816057500000002,63.60858065594999,0.8337395848909426,0.4943443112637136,1.5591490607107086,1.9063328818312038,2.1589393593966317,27_Oct_2016,Pulsed Laser Deposition,BZC19,400.0,19,600,N,300.0,10,10.0,SiO2,103,0,0,0,0,0,0,103.0,0,0,0,0,0,0,0
Ba0.8341Co0.86216Fe0.0Y0.0Zr0.13784O3,01199,13,2,2,0.20911001,9.610079800000001,9.397999800000001,31.646,0.8899977795197132,2.149994635918408,1.4899962825667108,137.32665737989174,1.804188,1.3775680000000001,0.7809686666666669,63.3841595612,0.8341020810193573,0.49329547670182555,1.560717609525198,1.907882282814646,2.166576922855579,27_Oct_2016,Pulsed Laser Deposition,BZC19,400.0,19,600,N,300.0,10,10.0,SiO2,103,0,0,0,0,0,0,103.0,0,0,0,0,0,0,0
Ba0.83427Co0.86174Fe0.0Y0.0Zr0.13826O3,01199,14,2,3,0.21294001,,13.395999999999999,31.646,0.890005006821883,2.150012095131515,1.490008382207422,137.32777255261655,1.8039569999999996,1.3776519999999999,0.7810071666666667,63.3977216993,0.83426530672158,0.4933626504522465,1.5606351205758167,1.9078037254981508,2.166131035496388,27_Oct_2016,Pulsed Laser Deposition,BZC19,400.0,19,600,N,300.0,10,10.0,SiO2,103,0,0,0,0,0,0,103.0,0,0,0,0,0,0,0
Ba0.83549Co0.86314Fe0.0Y0.0Zr0.13686O3,01199,15,2,4,0.21270999,,17.39398,31.646,0.8899992445797227,2.1499981751083186,1.4899987353076256,137.3268834386512,1.804727,1.3773720000000003,0.7808788333333334,63.3525145723,0.8354907091535092,0.4931489608011199,1.560942269124331,1.9081049091153819,2.1676627102453714,27_Oct_2016,Pulsed Laser Deposition,BZC19,400.0,19,600,N,300.0,10,10.0,SiO2,103,0,0,0,0,0,0,103.0,0,0,0,0,0,0,0
Ba0.8257Co0.86674Fe0.0Y0.0Zr0.13326O3,01199,16,2,5,0.20629001,,21.392,31.646,0.8899984971619213,2.1499963695484614,1.4899974840126546,137.32676811208447,1.8067069999999998,1.376652,0.7805488333333334,63.236267674299995,0.8257013942646033,0.49260809703063163,1.5617573428495084,1.9089100135472898,2.171645689454499,27_Oct_2016,Pulsed Laser Deposition,BZC19,400.0,19,600,N,300.0,10,10.0,SiO2,103,0,0,0,0,0,0,103.0,0,0,0,0,0,0,0
Ba0.83647Co0.87311Fe0.0Y0.0Zr0.12689O3,01199,17,2,6,0.19750001,,25.392,31.646,0.8900010361775981,2.150002503125658,1.4900017347242933,137.32715988220338,1.8102105,1.375378,0.7799649166666668,63.03057524645,0.8364690261455434,0.4916561008665004,1.5632084438791796,1.9103445589477386,2.178738800102223,27_Oct_2016,Pulsed Laser Deposition,BZC19,400.0,19,600,N,300.0,10,10.0,SiO2,103,0,0,0,0,0,0,103.0,0,0,0,0,0,0,0
Ba0.82186Co0.87365Fe0.0Y0.0Zr0.12635O3,01199,18,2,7,0.18550999,,29.388,31.646,0.8899984495844377,2.149996254614091,1.4899974043604631,137.32676077087874,1.8105075000000002,1.37527,0.7799154166666667,63.013138211750004,0.8218614317154537,0.4915740197621041,1.5633266592117119,1.91046025314984,2.1793353682751757,27_Oct_2016,Pulsed Laser Deposition,BZC19,400.0,19,600,N,300.0,10,10.0,SiO2,103,0,0,0,0,0,0,103.0,0,0,0,0,0,0,0
Ba0.81829Co0.86971Fe0.0Y0.0Zr0.13029O3,01199,19,2,8,0.17035999999999998,,33.386002000000005,31.646,0.8899949191827048,2.1499877261155227,1.4899914939126182,137.32621602989136,1.8083405,1.376058,0.7802765833333334,63.140363983449994,0.8182946714671003,0.4921611384485968,1.5624252219859356,1.9095683834921588,2.174935451209729,27_Oct_2016,Pulsed Laser Deposition,BZC19,400.0,19,600,N,300.0,10,10.0,SiO2,103,0,0,0,0,0,0,103.0,0,0,0,0,0,0,0
Ba0.8255Co0.87518Fe0.0Y0.0Zr0.12482O3,01199,20,2,9,0.15466,,37.383998999999996,31.646,0.8899964013459404,2.149991306622215,1.4899939752870237,137.3264447276786,1.8113489999999999,1.374964,0.7797751666666668,62.9637332801,0.8255033378662225,0.4913445180061603,1.5636709809291116,1.9107994701297748,2.181040379495434,27_Oct_2016,Pulsed Laser Deposition,BZC19,400.0,19,600,N,300.0,10,10.0,SiO2,103,0,0,0,0,0,0,103.0,0,0,0,0,0,0,0
Ba0.83018Co0.88063Fe0.0Y0.0Zr0.11937O3,01199,21,2,10,0.13716,,41.382011,31.646,0.889996122803813,2.1499906337395482,1.4899935089636869,137.32640174862834,1.8143465,1.373874,0.7792755833333335,62.787748392850006,0.8301836166120818,0.49053260929145176,1.5649110717136712,1.9120238601474895,2.187152832578186,27_Oct_2016,Pulsed Laser Deposition,BZC19,400.0,19,600,N,300.0,10,10.0,SiO2,103,0,0,0,0,0,0,103.0,0,0,0,0,0,0,0
Ba0.83052Co0.8873Fe0.0Y0.0Zr0.1127O3,01199,22,2,11,0.11905999999999999,,45.380009,31.646,0.8900047446033841,2.150011461682332,1.4900079432124071,137.32773209230217,1.818015,1.37254,0.7786641666666667,62.5723687235,0.8305155725089934,0.4895475255173275,1.5664472158788318,1.9135437419585983,2.194702468419206,27_Oct_2016,Pulsed Laser Deposition,BZC19,400.0,19,600,N,300.0,10,10.0,SiO2,103,0,0,0,0,0,0,103.0,0,0,0,0,0,0,0
Ba0.84554Co0.86159Fe0.0Y0.0Zr0.13841O3,01199,23,3,1,0.18356,10.777536999999999,5.4000001,19.15,0.8900004992704775,2.150001206102839,1.4900008358573162,137.3270770374347,1.8038744999999998,1.377682,0.7810209166666667,63.402565320049995,0.8455395256708733,0.4933827155217714,1.5605932327654994,1.9077604761425824,2.1659545847115322,27_Oct_2016,Pulsed Laser Deposition,BZC19,400.0,19,600,N,300.0,10,10.0,SiO2,103,0,0,0,0,0,0,103.0,0,0,0,0,0,0,0
Ba0.82862Co0.856Fe0.0Y0.0Zr0.144O3,01199,24,3,2,0.19160999,,9.397999800000001,19.15,0.8899987105687176,2.1499968850817335,1.4899978412892014,137.3268010407531,1.8007999999999997,1.3788,0.7815333333333333,63.58307092,0.8286212005057272,0.49422407295019866,1.5593246918202301,1.9065058107428152,2.159801328462685,27_Oct_2016,Pulsed Laser Deposition,BZC19,400.0,19,600,N,300.0,10,10.0,SiO2,103,0,0,0,0,0,0,103.0,0,0,0,0,0,0,0
Ba0.83699Co0.85882Fe0.0Y0.0Zr0.14118O3,01199,25,3,3,0.19746999,,13.395999999999999,19.15,0.8900024608850335,2.1500059448346316,1.4900041199086516,137.32737971456066,1.802351,1.378236,0.7812748333333335,63.4920108499,0.8369876856961024,0.4938008528222491,1.5599693701475157,1.9071446517117445,2.162908023801816,27_Oct_2016,Pulsed Laser Deposition,BZC19,400.0,19,600,N,300.0,10,10.0,SiO2,103,0,0,0,0,0,0,103.0,0,0,0,0,0,0,0
Ba0.84128Co0.85904Fe0.0Y0.0Zr0.14096O3,01199,26,3,4,0.19834000000000002,,17.39398,19.15,0.8899947317303382,2.149987273281154,1.4899911800878696,137.32618710599118,1.8024719999999999,1.378192,0.7812546666666668,63.484906872799996,0.8412849799057714,0.49376341587017064,1.5600056256901462,1.9071773183066247,2.1631312680530743,27_Oct_2016,Pulsed Laser Deposition,BZC19,400.0,19,600,N,300.0,10,10.0,SiO2,103,0,0,0,0,0,0,103.0,0,0,0,0,0,0,0
Ba0.84116Co0.86139Fe0.0Y0.0Zr0.13861O3,01199,27,3,5,0.19573,,21.393998999999997,19.15,0.8899991996703214,2.1499980666193155,1.4899986601222235,137.32687650913059,1.8037645,1.3777220000000001,0.7810392500000001,63.40902348105,0.8411607564111436,0.4934120832682545,1.5605456446360844,1.907712909590937,2.1657308214212003,27_Oct_2016,Pulsed Laser Deposition,BZC19,400.0,19,600,N,300.0,10,10.0,SiO2,103,0,0,0,0,0,0,103.0,0,0,0,0,0,0,0
Ba0.83413Co0.85979Fe0.0Y0.0Zr0.14021O3,01199,28,3,6,0.18832000000000002,,25.389999,19.15,0.8900040035252073,2.1500096714372985,1.490006702530965,137.32761774393947,1.8028845,1.3780420000000002,0.7811859166666668,63.46068876905001,0.8341262478140908,0.4936555855492724,1.560191686056955,1.9073650340354933,2.1639793139294543,27_Oct_2016,Pulsed Laser Deposition,BZC19,400.0,19,600,N,300.0,10,10.0,SiO2,103,0,0,0,0,0,0,103.0,0,0,0,0,0,0,0
Ba0.8355Co0.86153Fe0.0Y0.0Zr0.13847O3,01199,29,3,7,0.17905,,29.388,19.15,0.8899959471879497,2.1499902094989793,1.4899932149551067,137.32637465110062,1.8038414999999999,1.3776940000000002,0.7810264166666667,63.40450276835,0.835503804651559,0.4933892180593194,1.560571657783934,1.9077372841167535,2.1658773218808465,27_Oct_2016,Pulsed Laser Deposition,BZC19,400.0,19,600,N,300.0,10,10.0,SiO2,103,0,0,0,0,0,0,103.0,0,0,0,0,0,0,0
Ba0.83174Co0.86434Fe0.0Y0.0Zr0.13566O3,01199,30,3,8,0.16534001,,33.386002000000005,19.15,0.890003574534227,2.150008635110773,1.4900059843325821,137.32755155063123,1.805387,1.377132,0.7807688333333334,63.313765606299995,0.83173665947061,0.49297107741122925,1.5612218981991364,1.90838302032537,2.168999904453109,27_Oct_2016,Pulsed Laser Deposition,BZC19,400.0,19,600,N,300.0,10,10.0,SiO2,103,0,0,0,0,0,0,103.0,0,0,0,0,0,0,0
Ba0.83847Co0.86248Fe0.0Y0.0Zr0.13752O3,01199,31,3,9,0.15227000000000002,,37.386002000000005,19.15,0.8899992324227608,2.149998145740377,1.489998714954959,137.32688156283197,1.804364,1.377504,0.7809393333333334,63.3738265036,0.8384707231360032,0.49324816523869947,1.5607926697420675,1.9079570606273626,2.16693371915977,27_Oct_2016,Pulsed Laser Deposition,BZC19,400.0,19,600,N,300.0,10,10.0,SiO2,103,0,0,0,0,0,0,103.0,0,0,0,0,0,0,0
Ba0.83587Co0.87341Fe0.0Y0.0Zr0.12659O3,01199,32,3,10,0.13649,,41.382011,19.15,0.8899972312885619,2.1499933115397845,1.489995364741525,137.32657278782509,1.8103755,1.375318,0.7799374166666668,63.020888004949995,0.8358726003258756,0.4916091889713277,1.5632699575951048,1.910403748943777,2.1790643885728604,27_Oct_2016,Pulsed Laser Deposition,BZC19,400.0,19,600,N,300.0,10,10.0,SiO2,103,0,0,0,0,0,0,103.0,0,0,0,0,0,0,0
Ba0.84481Co0.87574Fe0.0Y0.0Zr0.12426O3,01199,33,3,11,0.12199000000000002,,45.382011,19.15,0.8900050049111612,2.1500120905157263,1.4900083790085732,137.32777225779216,1.8116569999999999,1.3748520000000002,0.7797238333333333,62.94565042929999,0.8448052492413248,0.49126573347557584,1.5638134799350956,1.9109437409893717,2.1816880327900896,27_Oct_2016,Pulsed Laser Deposition,BZC19,400.0,19,600,N,300.0,10,10.0,SiO2,103,0,0,0,0,0,0,103.0,0,0,0,0,0,0,0
Ba0.86222Co0.87782Fe0.0Y0.0Zr0.12218O3,01199,34,4,1,0.12938,,5.4000001,6.650000099999999,0.890001346289828,2.15000325227318,1.4900022539009479,137.32720773252046,1.8128009999999999,1.3744360000000002,0.7795331666666668,62.8784855549,0.8622186957345398,0.4909536933672411,1.564280368291561,1.911403282906219,2.184009467158975,27_Oct_2016,Pulsed Laser Deposition,BZC19,400.0,19,600,N,300.0,10,10.0,SiO2,103,0,0,0,0,0,0,103.0,0,0,0,0,0,0,0
Ba0.86104Co0.87569Fe0.0Y0.0Zr0.12431O3,01199,35,4,2,0.1366,,9.397999800000001,6.650000099999999,0.8900012644240469,2.150003054507529,1.4900021168447526,137.32719510063043,1.8116294999999998,1.374862,0.7797284166666667,62.94726496955,0.8610387767211972,0.4912711260354543,1.563795533302636,1.9109244770307343,2.1816229055712086,27_Oct_2016,Pulsed Laser Deposition,BZC19,400.0,19,600,N,300.0,10,10.0,SiO2,103,0,0,0,0,0,0,103.0,0,0,0,0,0,0,0
Ba0.84674Co0.87127Fe0.0Y0.0Zr0.12873O3,01199,36,4,3,0.14217,,13.395999999999999,6.650000099999999,0.8900049752544466,2.150012018873101,1.4900083293585678,137.3277676817611,1.8091985,1.3757460000000001,0.7801335833333334,63.08999032765,0.8467352666029212,0.49193329270085434,1.5627972161090062,1.90993999129239,2.17669660382838,27_Oct_2016,Pulsed Laser Deposition,BZC19,400.0,19,600,N,300.0,10,10.0,SiO2,103,0,0,0,0,0,0,103.0,0,0,0,0,0,0,0
Ba0.85334Co0.86978Fe0.0Y0.0Zr0.13022O3,01199,37,4,4,0.14685,,17.39398,6.650000099999999,0.8899978919650362,2.1499949075559863,1.4899964708178697,137.32667473020507,1.8083789999999997,1.376044,0.7802701666666667,63.138103627099994,0.8533420212076593,0.4921523043372193,1.5624463371490929,1.9095904655475566,2.1750205793520543,27_Oct_2016,Pulsed Laser Deposition,BZC19,400.0,19,600,N,300.0,10,10.0,SiO2,103,0,0,0,0,0,0,103.0,0,0,0,0,0,0,0
Ba0.85084Co0.86519Fe0.0Y0.0Zr0.13481O3,01199,38,4,5,0.14861999,,21.392,6.650000099999999,0.88999651596718,2.149991583516221,1.489994167181009,137.32646241373587,1.8058545,1.3769620000000002,0.7806909166666668,63.28631842205,0.8508433307484147,0.492839548240005,1.5614022634729359,1.9085583492412976,2.169923386883081,27_Oct_2016,Pulsed Laser Deposition,BZC19,400.0,19,600,N,300.0,10,10.0,SiO2,103,0,0,0,0,0,0,103.0,0,0,0,0,0,0,0
Ba0.84244Co0.8719Fe0.0Y0.0Zr0.1281O3,01199,39,4,6,0.14524999,,25.389999,6.650000099999999,0.8900038018354248,2.150009184209172,1.4900063648705426,137.32758662320606,1.809545,1.37562,0.7800758333333334,63.0696471205,0.842436401343198,0.4918384465903997,1.5629382999732282,1.9100788682346599,2.177395829737716,27_Oct_2016,Pulsed Laser Deposition,BZC19,400.0,19,600,N,300.0,10,10.0,SiO2,103,0,0,0,0,0,0,103.0,0,0,0,0,0,0,0
Ba0.84985Co0.87473Fe0.0Y0.0Zr0.12527O3,01199,40,4,7,0.14182,,29.388,6.650000099999999,0.8900034914979201,2.150008434517447,1.4900058453167426,137.32753873812908,1.8111015,1.375054,0.7798164166666667,62.97826414235,0.8498466660248687,0.49141557858459073,1.563581091737086,1.9107136160146359,2.1805545231879866,27_Oct_2016,Pulsed Laser Deposition,BZC19,400.0,19,600,N,300.0,10,10.0,SiO2,103,0,0,0,0,0,0,103.0,0,0,0,0,0,0,0
Ba0.84154Co0.87366Fe0.0Y0.0Zr0.12634O3,01199,41,4,8,0.13517,,33.386002000000005,6.650000099999999,0.8900035773071031,2.150008641809294,1.490005988974813,137.327551978486,1.810513,1.375268,0.7799145000000001,63.0128153037,0.8415366174888548,0.49157535864536905,1.563337939811945,1.9104735057173738,2.179359092537203,27_Oct_2016,Pulsed Laser Deposition,BZC19,400.0,19,600,N,300.0,10,10.0,SiO2,103,0,0,0,0,0,0,103.0,0,0,0,0,0,0,0
Ba0.83829Co0.87017Fe0.0Y0.0Zr0.12983O3,01199,42,4,9,0.12513,,37.383998999999996,6.650000099999999,0.890004915100437,2.150011873557235,1.4900082286512932,137.3277583999974,1.8085934999999997,1.375966,0.7802344166666668,63.12551021315,0.8382853704979878,0.4920978180560956,1.5625472384908021,1.9096930317646539,2.175471658546531,27_Oct_2016,Pulsed Laser Deposition,BZC19,400.0,19,600,N,300.0,10,10.0,SiO2,103,0,0,0,0,0,0,103.0,0,0,0,0,0,0,0
Ba0.84127Co0.87402Fe0.0Y0.0Zr0.12598O3,01199,43,4,10,0.11479,,41.382011,6.650000099999999,0.8899958916530717,2.1499900753416896,1.489993121980985,137.32636608206894,1.810711,1.3751960000000003,0.7798815,63.0011906139,0.84127388342132,0.4915173606683075,1.5634062892429073,1.9105378470716192,2.179742394451995,27_Oct_2016,Pulsed Laser Deposition,BZC19,400.0,19,600,N,300.0,10,10.0,SiO2,103,0,0,0,0,0,0,103.0,0,0,0,0,0,0,0
Ba0.83638Co0.87461Fe0.0Y0.0Zr0.12539O3,01199,44,4,11,0.10402,,45.380009,6.650000099999999,0.8899975310403598,2.149994035659296,1.4899958665731867,137.32661903952751,1.8110354999999998,1.375078,0.7798274166666668,62.982139038949995,0.8363823202181937,0.49143019617249906,1.5635433303851096,1.9106738679977415,2.180405764793106,27_Oct_2016,Pulsed Laser Deposition,BZC19,400.0,19,600,N,300.0,10,10.0,SiO2,103,0,0,0,0,0,0,103.0,0,0,0,0,0,0,0
