Repository: jdh10791/combi_tco

# combi_tco
This is a project focused on analysis of triple conducting oxides (TCOs). TCOs are combinatorially synthesized via pulsed laser deposition (PLD) and characterized using high-throughput methods. 

/data: raw data from Meagan Papac, collected at NREL
* /conductivity: DC conductivity data
* /eis: impedance data (ASR)
* /xrd: XRD data

/scripts: python scripts for processing and analysis
* /conductivity: notebooks for DC conductivity analysis
* /eis: notebooks for EIS analysis
* /helpers: supporting modules
** calc_chemfeat.py: chemical featurization for perovskites
** fileload.py: tools for processing and loading data files
** outlier_detect.py: outlier detection algorithm

File: data/xrd/out/PDAC_COM3_01251_AllVar.csv
FORMULA,IDENTIFIER: Sample number,IDENTIFIER: Point,IDENTIFIER: Row,IDENTIFIER: Column,PROPERTY: Film thickness ($\mu$m),PROPERTY: Area of 110 peak,IDENTIFIER: X position (mm),IDENTIFIER: Y position (mm),PROPERTY: A_avg_X,PROPERTY: A_avg_at_radius,PROPERTY: A_avg_ion_radius,PROPERTY: A_avg_mass,PROPERTY: B_avg_X,PROPERTY: B_avg_at_radius,PROPERTY: B_avg_ion_radius,PROPERTY: B_avg_mass,PROPERTY: AB_site_ratio,PROPERTY: AB_X_ratio,PROPERTY: AB_at_radius_ratio,PROPERTY: AB_ion_radius_ratio,PROPERTY: AB_mass_ratio,IDENTIFIER: Date,PREPARATION STEP NAME,PREPARATION STEP DETAIL: Targets used,PREPARATION STEP DETAIL: Laser Energy (mJ),PREPARATION STEP DETAIL: Laser Voltage (kV),PREPARATION STEP DETAIL: Temperature ($^{\circ}$C),PREPARATION STEP DETAIL: Temperature Gradient,PREPARATION STEP DETAIL: Number of Cycles,PREPARATION STEP DETAIL: Laser Pulse Frequency (Hz),PREPARATION STEP DETAIL: Deposition Pressure (mTorr),PREPARATION STEP DETAIL: Substrate,PREPARATION STEP DETAIL: BZC19 Pulses/Cycle,PREPARATION STEP DETAIL: BZC91 Pulses/Cycle,PREPARATION STEP DETAIL: BZF19 Pulses/Cycle,PREPARATION STEP DETAIL: BZY82 Pulses/Cycle,PREPARATION STEP DETAIL: BZYCF1135 Pulses/Cycle,PREPARATION STEP DETAIL: BZYF631 Pulses/Cycle,PREPARATION STEP DETAIL: B12ZY82 Pulses/Cycle,PREPARATION STEP DETAIL: Average Target Pulses/Cycle,PREPARATION STEP DETAIL: BZC19 Substrate Angle ($^{\circ}$),PREPARATION STEP DETAIL: BZC91 Substrate Angle ($^{\circ}$),PREPARATION STEP DETAIL: BZF19 Substrate Angle ($^{\circ}$),PREPARATION STEP DETAIL: BZY82 Substrate Angle ($^{\circ}$),PREPARATION STEP DETAIL: BZYCF1135 Substrate Angle ($^{\circ}$),PREPARATION STEP DETAIL: BZYF631 Substrate Angle ($^{\circ}$),PREPARATION STEP DETAIL: B12ZY82 Substrate Angle ($^{\circ}$)
Ba0.83456Co0.29657Fe0.51269Y0.0Zr0.19073O3,01251,1,1,1,0.18859001,18.48082,5.4000001,44.141998,0.890004734856576,2.1500114381366724,1.490007926894717,137.3277305883697,1.7494451999999998,1.413767,0.8289606416666666,63.50814421115,0.8345555601113687,0.5087354178665191,1.5207678762742887,1.7974410991322605,2.1623640919467984,22_May_2017,Pulsed Laser Deposition,BZF19/ BZC19,700.0,19.2,850,N,400.0,20,1.0,ITO/EXG,26,0,48,0,0,0,0,37.0,180,0,0,0,0,0,0
Ba0.82794Co0.31179Fe0.49969Y0.0Zr0.18852O3,01251,2,1,2,0.19774,17.679792000000003,9.397999800000001,44.141998,0.8900050716503138,2.150012251739522,1.490008490740413,137.3277825556434,1.7513295,1.4126885,0.8276715750000001,63.47751739905,0.8279352820244574,0.5081882487848882,1.5219294640959573,1.8002412258031366,2.1634082141608557,22_May_2017,Pulsed Laser Deposition,BZF19/ BZC19,700.0,19.2,850,N,400.0,20,1.0,ITO/EXG,26,0,48,0,0,0,0,37.0,180,0,0,0,0,0,0
Ba0.83125Co0.3297Fe0.48586Y0.0Zr0.18444O3,01251,3,1,3,0.20343,17.190037,13.39599,44.141998,0.8900045049122355,2.1500108826531528,1.49000754193172,137.32769510795794,1.754265,1.411181,0.82613355,63.3884806515,0.8312457924838863,0.5073375487239588,1.523554301434864,1.8035916129198724,2.166445601732659,22_May_2017,Pulsed Laser Deposition,BZF19/ BZC19,700.0,19.2,850,N,400.0,20,1.0,ITO/EXG,26,0,48,0,0,0,0,37.0,180,0,0,0,0,0,0
Ba0.82897Co0.34765Fe0.4712Y0.0Zr0.18115O3,01251,4,1,4,0.20661999,16.852201,17.39397,44.141998,0.8900027642499897,2.1500066776825593,1.4900046277893084,137.3274265237734,1.7568075,1.4097899999999999,0.8245980833333333,63.327516841750004,0.8289674253110147,0.5066023250982191,1.5250545667670783,1.8069465087356904,2.1685269433024317,22_May_2017,Pulsed Laser Deposition,BZF19/ BZC19,700.0,19.2,850,N,400.0,20,1.0,ITO/EXG,26,0,48,0,0,0,0,37.0,180,0,0,0,0,0,0
Ba0.83405Co0.37013Fe0.45476Y0.0Zr0.17511O3,01251,5,1,5,0.20533,16.75149,21.391991,44.141998,0.8899986840157625,2.149996820936954,1.4899977968353777,137.32679694363216,1.7609515,1.4077600000000001,0.8226607166666667,63.18325030534999,0.8340512332564901,0.5054078343530544,1.5272467046491973,1.8111935657663216,2.1734683841043885,22_May_2017,Pulsed Laser Deposition,BZF19/ BZC19,700.0,19.2,850,N,400.0,20,1.0,ITO/EXG,26,0,48,0,0,0,0,37.0,180,0,0,0,0,0,0
Ba0.84046Co0.39201Fe0.43988Y0.0Zr0.16811O3,01251,6,1,6,0.20002,17.71595,25.389971,44.141998,0.8899987723186241,2.149997034252856,1.4899979446682583,137.3268105687637,1.7655455,1.4056160000000002,0.82076665,63.00316701195,0.8404611593466432,0.5040927986951478,1.5295763809268361,1.8153734007933415,2.179681071313709,22_May_2017,Pulsed Laser Deposition,BZF19/ BZC19,700.0,19.2,850,N,400.0,20,1.0,ITO/EXG,26,0,48,0,0,0,0,37.0,180,0,0,0,0,0,0
Ba0.8393Co0.41114Fe0.42277Y0.0Zr0.16609O3,01251,7,1,7,0.19292,18.012167,29.389971000000003,44.141998,0.8900032624045326,2.1500078810896013,1.490005461778375,137.3275033890194,1.767512,1.4043565,0.8191413916666667,62.9907786023,0.8392969234538346,0.5035344950441822,1.5309559083392297,1.8189844597484375,2.1801207484043568,22_May_2017,Pulsed Laser Deposition,BZF19/ BZC19,700.0,19.2,850,N,400.0,20,1.0,ITO/EXG,26,0,48,0,0,0,0,37.0,180,0,0,0,0,0,0
Ba0.83532Co0.43034Fe0.40616Y0.0Zr0.1635O3,01251,8,1,8,0.18203001,18.525157999999998,33.385979,44.141998,0.8899973733253801,2.1499936546624347,1.4899956025335015,137.32659470410616,1.769767,1.403008,0.8175059666666668,62.958440336299994,0.8353224653037292,0.5028895743481374,1.5324172454201506,1.822611287607933,2.181226122670127,22_May_2017,Pulsed Laser Deposition,BZF19/ BZC19,700.0,19.2,850,N,400.0,20,1.0,ITO/EXG,26,0,48,0,0,0,0,37.0,180,0,0,0,0,0,0
Ba0.83065Co0.44472Fe0.38723Y0.0Zr0.16805O3,01251,9,1,9,0.17112,19.937223,37.383990999999995,44.141998,0.8899948948452581,2.149987667322814,1.489991453167904,137.32621227462332,1.768211,1.4029715,0.816329775,63.1638230304,0.8306547647428215,0.5033307081820315,1.5324528454945907,1.8252322759731554,2.1741276206243856,22_May_2017,Pulsed Laser Deposition,BZF19/ BZC19,700.0,19.2,850,N,400.0,20,1.0,ITO/EXG,26,0,48,0,0,0,0,37.0,180,0,0,0,0,0,0
Ba0.82569Co0.45922Fe0.37829Y0.0Zr0.1625O3,01251,10,1,10,0.15807000000000002,21.391823000000002,41.381989000000004,44.141998,0.8900012522460948,2.1500030250888806,1.4900020964569451,137.32719322157243,1.7717293,1.4014280000000001,0.8150762583333335,63.0128068579,0.8256888382408728,0.5023347823203549,1.5341516118479726,1.8280523831030224,2.179353691246584,22_May_2017,Pulsed Laser Deposition,BZF19/ BZC19,700.0,19.2,850,N,400.0,20,1.0,ITO/EXG,26,0,48,0,0,0,0,37.0,180,0,0,0,0,0,0
Ba0.81625Co0.47283Fe0.36643Y0.0Zr0.16073O3,01251,11,1,11,0.14593001,23.894567000000002,45.37999,44.141998,0.8899951494982543,2.1499882824957828,1.4899918794970775,137.32625156758064,1.7732582,1.400454,0.813900425,62.99109946184999,0.816254448588346,0.5018982286382515,1.5352080700228516,1.8306807979576585,2.180089770472273,22_May_2017,Pulsed Laser Deposition,BZF19/ BZC19,700.0,19.2,850,N,400.0,20,1.0,ITO/EXG,26,0,48,0,0,0,0,37.0,180,0,0,0,0,0,0
Ba0.83534Co0.26822Fe0.51538Y0.0Zr0.2164O3,01251,12,2,1,0.24934,14.89275,5.4000001,31.643998999999997,0.8899990905138725,2.1499978029267703,1.4899984773771573,137.32685966629052,1.7352109999999998,1.419049,0.8315478166666668,64.3293312629,0.8353408536302451,0.5129053991208404,1.5150976484439722,1.7918373995015084,2.134747198055977,22_May_2017,Pulsed Laser Deposition,BZF19/ BZC19,700.0,19.2,850,N,400.0,20,1.0,ITO/EXG,26,0,48,0,0,0,0,37.0,180,0,0,0,0,0,0
Ba0.83445Co0.27719Fe0.50371Y0.0Zr0.2191O3,01251,13,2,2,0.27136001,13.563666,9.397999800000001,31.643998999999997,0.8900008388557022,2.1500020264491684,1.4900014043764003,137.32712943543484,1.7343095,1.4190055,0.8308130916666667,64.45255567205,0.8344492135028304,0.5131730171896667,1.5151470705710222,1.7934255241300514,2.1306700409862427,22_May_2017,Pulsed Laser Deposition,BZF19/ BZC19,700.0,19.2,850,N,400.0,20,1.0,ITO/EXG,26,0,48,0,0,0,0,37.0,180,0,0,0,0,0,0
Ba0.8257Co0.28648Fe0.48765Y0.0Zr0.22587O3,01251,14,2,3,0.28904,13.021566,13.39599,31.643998999999997,0.8900001606020933,2.1500003879713487,1.4900002688731673,137.32702478090297,1.7313889999999998,1.4195565,0.8300819583333333,64.7207608336,0.8256998510009838,0.5140382436310346,1.5145578129305517,1.7950037992210315,2.1218388506583996,22_May_2017,Pulsed Laser Deposition,BZF19/ BZC19,700.0,19.2,850,N,400.0,20,1.0,ITO/EXG,26,0,48,0,0,0,0,37.0,180,0,0,0,0,0,0
Ba0.83148Co0.30266Fe0.47773Y0.0Zr0.21961O3,01251,15,2,4,0.30012,12.572579,17.39397,31.643998999999997,0.8900023395152049,2.1500056516378545,1.4900039167164667,137.3273609871961,1.735328,1.4178085,0.8286731916666668,64.5492552887,0.8314778143202369,0.5128726900708137,1.516428806596839,1.7980597558848264,2.1274817249709876,22_May_2017,Pulsed Laser Deposition,BZF19/ BZC19,700.0,19.2,850,N,400.0,20,1.0,ITO/EXG,26,0,48,0,0,0,0,37.0,180,0,0,0,0,0,0
Ba0.83397Co0.32337Fe0.46254Y0.0Zr0.21409O3,01251,16,2,5,0.30540001,12.443726,21.391991,31.643998999999997,0.8900039852506862,2.1500096272909834,1.4900066719365421,137.3276149241809,1.7391235,1.4159450000000002,0.8268887,64.41791972715,0.8339662656577163,0.511754332139544,1.5184273593190294,1.8019434440651347,2.1318231868686364,22_May_2017,Pulsed Laser Deposition,BZF19/ BZC19,700.0,19.2,850,N,400.0,20,1.0,ITO/EXG,26,0,48,0,0,0,0,37.0,180,0,0,0,0,0,0
Ba0.83666Co0.34598Fe0.4442Y0.0Zr0.20982O3,01251,17,2,6,0.30193001,12.992042999999999,25.389971,31.643998999999997,0.8900045713028372,2.1500110430349437,1.4900076530800306,137.32770535202778,1.742389,1.414174,0.8249536666666667,64.3366754861,0.8366557026892275,0.510795563621463,1.5203299191152884,1.8061713200216463,2.1345166549940484,22_May_2017,Pulsed Laser Deposition,BZF19/ BZC19,700.0,19.2,850,N,400.0,20,1.0,ITO/EXG,26,0,48,0,0,0,0,37.0,180,0,0,0,0,0,0
Ba0.83757Co0.37424Fe0.4229Y0.0Zr0.20286O3,01251,18,2,7,0.29247001,13.220796,29.387990999999996,31.643998999999997,0.889997288303125,2.149993449271594,1.489995460192872,137.32658158517216,1.747282,1.4117169999999999,0.8225229166666668,64.1777100368,0.837572551958283,0.5093609894127707,1.5229634900419802,1.8114941602249646,2.139786251432593,22_May_2017,Pulsed Laser Deposition,BZF19/ BZC19,700.0,19.2,850,N,400.0,20,1.0,ITO/EXG,26,0,48,0,0,0,0,37.0,180,0,0,0,0,0,0
Ba0.84107Co0.39914Fe0.40222Y0.0Zr0.19865O3,01251,19,2,8,0.2775,13.490020000000001,33.385979,31.643998999999997,0.890004985115381,2.1500120426944593,1.4900083458673232,137.3277692033033,1.7506503,1.4098545,0.8204041166666667,64.1062189523,0.8410652889803275,0.508385361208564,1.5249886017985965,1.8161882852578606,2.1421910611431603,22_May_2017,Pulsed Laser Deposition,BZF19/ BZC19,700.0,19.2,850,N,400.0,20,1.0,ITO/EXG,26,0,48,0,0,0,0,37.0,180,0,0,0,0,0,0
Ba0.83783Co0.42327Fe0.37945Y0.0Zr0.19728O3,01251,20,2,9,0.25955001,14.464716000000001,37.383990999999995,31.643998999999997,0.8900004392695943,2.150001061156885,1.4900007354063993,137.32706777929837,1.7525234999999997,1.4084285,0.818354375,64.13170941765,0.8378295864797051,0.5078393752035818,1.526524819085161,1.8207280133455623,2.141328666057729,22_May_2017,Pulsed Laser Deposition,BZF19/ BZC19,700.0,19.2,850,N,400.0,20,1.0,ITO/EXG,26,0,48,0,0,0,0,37.0,180,0,0,0,0,0,0
Ba0.84991Co0.45333Fe0.36429Y0.0Zr0.18238O3,01251,21,2,10,0.23792,15.774208999999999,41.381989000000004,31.643998999999997,0.8899954582186155,2.149989028280925,1.4899923963435249,137.32629920313238,1.7614765,1.4046905,0.8157125749999999,63.697393459349996,0.8499143372192306,0.5052553685607588,1.53057846428158,1.8266144742754824,2.1559170908739054,22_May_2017,Pulsed Laser Deposition,BZF19/ BZC19,700.0,19.2,850,N,400.0,20,1.0,ITO/EXG,26,0,48,0,0,0,0,37.0,180,0,0,0,0,0,0
Ba0.84239Co0.47046Fe0.35206Y0.0Zr0.17748O3,01251,22,2,11,0.2167,17.631042,45.37999,31.643998999999997,0.8899999654961044,2.1499999166478925,1.4899999422350512,137.3269946760489,1.764783,1.4030989999999999,0.81423405,63.5769371397,0.8423900326581323,0.5043112753783918,1.5323223212673465,1.8299405953792416,2.1600127476146755,22_May_2017,Pulsed Laser Deposition,BZF19/ BZC19,700.0,19.2,850,N,400.0,20,1.0,ITO/EXG,26,0,48,0,0,0,0,37.0,180,0,0,0,0,0,0
Ba0.83552Co0.33769Fe0.4647Y0.0Zr0.19761O3,01251,23,3,1,0.21927001,16.558748,5.4000001,19.148001,0.890002289738978,2.150005531391913,1.4900038333832328,137.3273533067243,1.7480795000000002,1.412757,0.8255598333333334,63.879096759549995,0.8355178504294506,0.5091314724181468,1.5218509137749188,1.8048405133363838,2.149801112931261,22_May_2017,Pulsed Laser Deposition,BZF19/ BZC19,700.0,19.2,850,N,400.0,20,1.0,ITO/EXG,26,0,48,0,0,0,0,37.0,180,0,0,0,0,0,0
Ba0.829Co0.34346Fe0.45517Y0.0Zr0.20136O3,01251,24,3,2,0.24147999,15.165073000000001,9.397999800000001,19.148001,0.890000049541191,2.150000119678158,1.4900000829397468,137.3270076442058,1.7464747000000003,1.413017,0.8250937916666667,64.0290284447,0.8289999538543312,0.5095980202525642,1.521567058059569,1.805855404547388,2.1447616960612033,22_May_2017,Pulsed Laser Deposition,BZF19/ BZC19,700.0,19.2,850,N,400.0,20,1.0,ITO/EXG,26,0,48,0,0,0,0,37.0,180,0,0,0,0,0,0
Ba0.8212Co0.34799Fe0.43958Y0.0Zr0.21243O3,01251,25,3,3,0.26238,14.325070000000002,13.39599,19.148001,0.8900021098154869,2.1500050967452773,1.490003532163006,137.32732554452963,1.7411845000000001,1.4144649999999999,0.8248040666666668,64.43522194805,0.8211980532849769,0.5111475032171989,1.5200129354528231,1.8064939206527584,2.131246256205152,22_May_2017,Pulsed Laser Deposition,BZF19/ BZC19,700.0,19.2,850,N,400.0,20,1.0,ITO/EXG,26,0,48,0,0,0,0,37.0,180,0,0,0,0,0,0
Ba0.82416Co0.35954Fe0.42736Y0.0Zr0.2131O3,01251,26,3,4,0.28022999,13.650745,17.39397,19.148001,0.8899949098615864,2.149987703598214,1.4899914783075996,137.32621459164275,1.7414269999999998,1.413988,0.8238369666666668,64.49459453029999,0.8241647136095146,0.5110721895672838,1.5205134015268968,1.8085999276486289,2.1292670431027516,22_May_2017,Pulsed Laser Deposition,BZF19/ BZC19,700.0,19.2,850,N,400.0,20,1.0,ITO/EXG,26,0,48,0,0,0,0,37.0,180,0,0,0,0,0,0
Ba0.82894Co0.37542Fe0.41274Y0.0Zr0.21184O3,01251,27,3,5,0.29435,13.131302,21.391991,19.148001,0.8900037612225524,2.1500090860994243,1.4900062968782057,137.32758035663983,1.7428510000000002,1.4130049999999998,0.82249095,64.4990575269,0.828936496837476,0.510659695649572,1.5215863256672302,1.8115777406161193,2.1291408839480472,22_May_2017,Pulsed Laser Deposition,BZF19/ BZC19,700.0,19.2,850,N,400.0,20,1.0,ITO/EXG,26,0,48,0,0,0,0,37.0,180,0,0,0,0,0,0
Ba0.83021Co0.3913Fe0.39552Y0.0Zr0.21319O3,01251,28,3,6,0.30028999,12.820746,25.389971,19.148001,0.8899982136374179,2.1499956846297175,1.4899970093480368,137.32672436425358,1.7429883,1.4124275,0.8211730333333334,64.5964181635,0.8302116663584899,0.5106162867745113,1.5221989692424691,1.8144738670969145,2.1259185612531315,22_May_2017,Pulsed Laser Deposition,BZF19/ BZC19,700.0,19.2,850,N,400.0,20,1.0,ITO/EXG,26,0,48,0,0,0,0,37.0,180,0,0,0,0,0,0
Ba0.83495Co0.41336Fe0.37799Y0.0Zr0.20865O3,01251,29,3,7,0.30145001,12.870769000000001,29.389971000000003,19.148001,0.8899993629727257,2.1499984611138876,1.4899989335161363,137.32690170669156,1.746343,1.4106295000000002,0.8192737416666668,64.5033646352,0.83495059762506,0.5096360583074034,1.5241411448675128,1.8186826426110012,2.1289881928384116,22_May_2017,Pulsed Laser Deposition,BZF19/ BZC19,700.0,19.2,850,N,400.0,20,1.0,ITO/EXG,26,0,48,0,0,0,0,37.0,180,0,0,0,0,0,0
Ba0.83459Co0.43289Fe0.35923Y0.0Zr0.20789O3,01251,30,3,8,0.29554999,13.15722,33.385979,19.148001,0.8900027017137713,2.1500065266119193,1.4900045230938417,137.3274168744349,1.7477178,1.409553,0.8176327916666667,64.53734749355,0.8345874664983691,0.5092370757531743,1.525310879840573,1.8223394881907917,2.1278751328935495,22_May_2017,Pulsed Laser Deposition,BZF19/ BZC19,700.0,19.2,850,N,400.0,20,1.0,ITO/EXG,26,0,48,0,0,0,0,37.0,180,0,0,0,0,0,0
Ba0.83877Co0.4547Fe0.3399Y0.0Zr0.2054O3,01251,31,3,9,0.28369001,13.751319,37.38599,19.148001,0.8900018752492951,2.1500045300966115,1.4900031394623028,137.32728935096623,1.750035,1.408075,0.8157699166666668,64.5160488665,0.8387682326971494,0.5085623288958764,1.5269105197497375,1.8264992481588846,2.1285756298426004,22_May_2017,Pulsed Laser Deposition,BZF19/ BZC19,700.0,19.2,850,N,400.0,20,1.0,ITO/EXG,26,0,48,0,0,0,0,37.0,180,0,0,0,0,0,0
Ba0.84132Co0.47332Fe0.32593Y0.0Zr0.20075O3,01251,32,3,10,0.26611,14.732335999999998,41.381989000000004,19.148001,0.8900042545082207,2.150010277744578,1.49000712271601,137.32765647061845,1.753291,1.4064465,0.8141678583333335,64.4090387074,0.8413159782182633,0.5076192454693607,1.528682589593403,1.8300981885555805,2.1321177776690026,22_May_2017,Pulsed Laser Deposition,BZF19/ BZC19,700.0,19.2,850,N,400.0,20,1.0,ITO/EXG,26,0,48,0,0,0,0,37.0,180,0,0,0,0,0,0
Ba0.83591Co0.48766Fe0.31364Y0.0Zr0.1987O3,01251,33,3,11,0.2471,15.897376000000001,45.37999,19.148001,0.8900009696232764,2.150002342348364,1.4900016233018896,137.32714961287152,1.7550329999999996,1.405422,0.8129455333333333,64.3807964737,0.8359090893068428,0.5071135241464272,1.5297912956737294,1.8328431145840884,2.133045211221806,22_May_2017,Pulsed Laser Deposition,BZF19/ BZC19,700.0,19.2,850,N,400.0,20,1.0,ITO/EXG,26,0,48,0,0,0,0,37.0,180,0,0,0,0,0,0
Ba0.85384Co0.4165Fe0.41729Y0.0Zr0.1662O3,01251,34,4,1,0.14366999,23.642363,5.4000001,6.650000099999999,0.8899983853100999,2.1499960993446234,1.4899972967551112,137.32675085334841,1.7677067,1.4040910000000002,0.8186825583333334,63.01066456749999,0.8538415490891299,0.5034762753968743,1.531237006251463,1.819993942204454,2.1794207662456495,22_May_2017,Pulsed Laser Deposition,BZF19/ BZC19,700.0,19.2,850,N,400.0,20,1.0,ITO/EXG,26,0,48,0,0,0,0,37.0,180,0,0,0,0,0,0
Ba0.83726Co0.42902Fe0.40169Y0.0Zr0.16929O3,01251,35,4,2,0.1578,22.237177,9.397999800000001,6.650000099999999,0.889997417058167,2.149993760309055,1.4899956757490662,137.32660145207518,1.766806,1.4039424999999999,0.8176604916666668,63.1592083289,0.837262429887815,0.5037323945346388,1.5313973045969156,1.8222669322226326,2.1742926342102065,22_May_2017,Pulsed Laser Deposition,BZF19/ BZC19,700.0,19.2,850,N,400.0,20,1.0,ITO/EXG,26,0,48,0,0,0,0,37.0,180,0,0,0,0,0,0
Ba0.82971Co0.44228Fe0.38134Y0.0Zr0.17637O3,01251,36,4,3,0.17342,20.894051,13.39599,6.650000099999999,0.8900044430890685,2.1500107333050527,1.4900074384300135,137.32768556864326,1.7639107,1.4043275,0.8165890166666667,63.450082664600004,0.8297058579134524,0.5045632089476346,1.5309895542920384,1.824672397030583,2.16434210644868,22_May_2017,Pulsed Laser Deposition,BZF19/ BZC19,700.0,19.2,850,N,400.0,20,1.0,ITO/EXG,26,0,48,0,0,0,0,37.0,180,0,0,0,0,0,0
Ba0.82288Co0.45396Fe0.36752Y0.0Zr0.17851O3,01251,37,4,4,0.18732999,19.992224,17.39397,6.650000099999999,0.8899947603689471,2.1499873424643106,1.4899912280334058,137.32619152492853,1.7634247,1.4040645,0.8156220000000001,63.5618638422,0.822884844508971,0.5046967757505875,1.5312596696692427,1.8268158877928815,2.1605123453562878,22_May_2017,Pulsed Laser Deposition,BZF19/ BZC19,700.0,19.2,850,N,400.0,20,1.0,ITO/EXG,26,0,48,0,0,0,0,37.0,180,0,0,0,0,0,0
Ba0.82412Co0.46932Fe0.35297Y0.0Zr0.1777O3,01251,38,4,5,0.20137,18.595793,21.391991,6.650000099999999,0.8900046656297395,2.150011270903303,1.490007810998103,137.3277199066688,1.7645977,1.403175,0.814323125,63.58064152739999,0.8241156797543548,0.5043668965621679,1.5322474181077221,1.8297500896810501,2.159898305642097,22_May_2017,Pulsed Laser Deposition,BZF19/ BZC19,700.0,19.2,850,N,400.0,20,1.0,ITO/EXG,26,0,48,0,0,0,0,37.0,180,0,0,0,0,0,0
Ba0.82084Co0.4882Fe0.33677Y0.0Zr0.17503O3,01251,39,4,6,0.2121,17.988398,25.389971,6.650000099999999,0.890001423981742,2.1500034399558934,1.4900023839694332,137.32721972038277,1.766895,1.4018445000000002,0.8127225583333335,63.545043169,0.8208386866749405,0.5037092888834604,1.533696098216238,1.8333469013398755,2.1611004237601477,22_May_2017,Pulsed Laser Deposition,BZF19/ BZC19,700.0,19.2,850,N,400.0,20,1.0,ITO/EXG,26,0,48,0,0,0,0,37.0,180,0,0,0,0,0,0
Ba0.81231Co0.49938Fe0.31802Y0.0Zr0.1826O3,01251,40,4,7,0.21936999,17.304197,29.387990999999996,6.650000099999999,0.889996869572028,2.14999243773018,1.4899947591711478,137.3265169749639,1.7636690000000002,1.402421,0.8118383500000002,63.8473882191,0.8123128571762811,0.5046280620524758,1.5330577891590185,1.8353342868948572,2.15085567014443,22_May_2017,Pulsed Laser Deposition,BZF19/ BZC19,700.0,19.2,850,N,400.0,20,1.0,ITO/EXG,26,0,48,0,0,0,0,37.0,180,0,0,0,0,0,0
Ba0.80765Co0.51182Fe0.30136Y0.0Zr0.18682O3,01251,41,4,8,0.22330999,17.061726,33.385979,6.650000099999999,0.8900039367340533,2.1500095100878815,1.4900065907120668,137.32760743806443,1.762181,1.4024320000000001,0.8108229666666666,64.0351047449,0.807646427540231,0.5050581845644989,1.5330579379876397,1.837647244795689,2.144567545960042,22_May_2017,Pulsed Laser Deposition,BZF19/ BZC19,700.0,19.2,850,N,400.0,20,1.0,ITO/EXG,26,0,48,0,0,0,0,37.0,180,0,0,0,0,0,0
Ba0.80967Co0.52805Fe0.29156Y0.0Zr0.18039O3,01251,42,4,9,0.22197001,16.682894,37.383990999999995,6.650000099999999,0.8900000873328323,2.150000210972572,1.490000146208899,137.32701347545603,1.7662075000000002,1.4006560000000001,0.8094087166666668,63.85773917975,0.8096699205496997,0.5039046019976884,1.5349951815239231,1.8408501360660727,2.1505148043043145,22_May_2017,Pulsed Laser Deposition,BZF19/ BZC19,700.0,19.2,850,N,400.0,20,1.0,ITO/EXG,26,0,48,0,0,0,0,37.0,180,0,0,0,0,0,0
Ba0.80292Co0.5367Fe0.27955Y0.0Zr0.18375O3,01251,43,4,10,0.21683000000000002,16.879913000000002,41.381989000000004,6.650000099999999,0.8899949174683853,2.149987721974189,1.4899914910425778,137.32621576537187,1.7649599999999999,1.4007275,0.808705875,64.0033255065,0.8029245852692009,0.5042578401031103,1.5349079117631297,1.8424393059374988,2.145610633176012,22_May_2017,Pulsed Laser Deposition,BZF19/ BZC19,700.0,19.2,850,N,400.0,20,1.0,ITO/EXG,26,0,48,0,0,0,0,37.0,180,0,0,0,0,0,0
Ba0.79343Co0.54372Fe0.27249Y0.0Zr0.18379O3,01251,44,4,11,0.20648000000000002,17.331326,45.37999,6.650000099999999,0.8900017251519794,2.1500041675019728,1.4900028881757856,137.3272661909504,1.7652909999999997,1.4003825,0.8081153249999999,64.0264197954,0.7934284620396833,0.5041671458994463,1.5352977972103854,1.8437998167845484,2.1448531189122764,22_May_2017,Pulsed Laser Deposition,BZF19/ BZC19,700.0,19.2,850,N,400.0,20,1.0,ITO/EXG,26,0,48,0,0,0,0,37.0,180,0,0,0,0,0,0

File: data/xrd/out/PDAC_COM3_01300_AllVar.csv
FORMULA,IDENTIFIER: Sample number,IDENTIFIER: Point,IDENTIFIER: Row,IDENTIFIER: Column,PROPERTY: Film thickness ($\mu$m),PROPERTY: Area of 110 peak,IDENTIFIER: X position (mm),IDENTIFIER: Y position (mm),PROPERTY: A_avg_X,PROPERTY: A_avg_at_radius,PROPERTY: A_avg_ion_radius,PROPERTY: A_avg_mass,PROPERTY: B_avg_X,PROPERTY: B_avg_at_radius,PROPERTY: B_avg_ion_radius,PROPERTY: B_avg_mass,PROPERTY: AB_site_ratio,PROPERTY: AB_X_ratio,PROPERTY: AB_at_radius_ratio,PROPERTY: AB_ion_radius_ratio,PROPERTY: AB_mass_ratio,IDENTIFIER: Date,PREPARATION STEP NAME,PREPARATION STEP DETAIL: Targets used,PREPARATION STEP DETAIL: Laser Energy (mJ),PREPARATION STEP DETAIL: Laser Voltage (kV),PREPARATION STEP DETAIL: Temperature ($^{\circ}$C),PREPARATION STEP DETAIL: Temperature Gradient,PREPARATION STEP DETAIL: Number of Cycles,PREPARATION STEP DETAIL: Laser Pulse Frequency (Hz),PREPARATION STEP DETAIL: Deposition Pressure (mTorr),PREPARATION STEP DETAIL: Substrate,PREPARATION STEP DETAIL: BZC19 Pulses/Cycle,PREPARATION STEP DETAIL: BZC91 Pulses/Cycle,PREPARATION STEP DETAIL: BZF19 Pulses/Cycle,PREPARATION STEP DETAIL: BZY82 Pulses/Cycle,PREPARATION STEP DETAIL: BZYCF1135 Pulses/Cycle,PREPARATION STEP DETAIL: BZYF631 Pulses/Cycle,PREPARATION STEP DETAIL: B12ZY82 Pulses/Cycle,PREPARATION STEP DETAIL: Average Target Pulses/Cycle,PREPARATION STEP DETAIL: BZC19 Substrate Angle ($^{\circ}$),PREPARATION STEP DETAIL: BZC91 Substrate Angle ($^{\circ}$),PREPARATION STEP DETAIL: BZF19 Substrate Angle ($^{\circ}$),PREPARATION STEP DETAIL: BZY82 Substrate Angle ($^{\circ}$),PREPARATION STEP DETAIL: BZYCF1135 Substrate Angle ($^{\circ}$),PREPARATION STEP DETAIL: BZYF631 Substrate Angle ($^{\circ}$),PREPARATION STEP DETAIL: B12ZY82 Substrate Angle ($^{\circ}$)
Ba0.75919Co0.0Fe0.0Y0.18006Zr0.81994O3,01300,1,1,1,0.38532999,10.11848,5.4000001,44.141998,0.8899987253028592,2.1499969206754463,1.489997865956472,137.32680331423117,1.3101934,1.595015,0.8924108,90.806593911,0.7591910873468634,0.6792880541932659,1.3479477752092903,1.6696322657194111,1.5122999046613936,29_Sept_2017,Pulsed Laser Deposition,BZY82,400.0,18.9,800,N,200.0,10,50.0,EXG,0,0,0,125.0,0,0,0,125.0,0,0,0,0/ 180/ 90/ 270,0,0,0
Ba0.74694Co0.0Fe0.0Y0.18106Zr0.81894O3,01300,2,1,2,0.41857001,,9.397999800000001,44.141998,0.8900035442909213,2.1500085620511022,1.4900059337005314,137.32754688408917,1.3100834,1.5952650000000002,0.8925908,90.804275761,0.7469370254358224,0.6793487683997228,1.34774383068086,1.669304605985779,1.5123467010027152,29_Sept_2017,Pulsed Laser Deposition,BZY82,400.0,18.9,800,N,200.0,10,50.0,EXG,0,0,0,125.0,0,0,0,125.0,0,0,0,0/ 180/ 90/ 270,0,0,0
Ba0.74769Co0.0Fe0.0Y0.18311Zr0.81689O3,01300,3,1,3,0.44488999,,13.39599,44.141998,0.8899978762873696,2.1499948696829714,1.4899964445709895,137.32667231114112,1.3098579000000001,1.5957775,0.8929598,90.79952355350001,0.7476917841376243,0.6794613952302532,1.3473024088151206,1.6686041684866324,1.5124162213277126,29_Sept_2017,Pulsed Laser Deposition,BZY82,400.0,18.9,800,N,200.0,10,50.0,EXG,0,0,0,125.0,0,0,0,125.0,0,0,0,0/ 180/ 90/ 270,0,0,0
Ba0.7434Co0.0Fe0.0Y0.18357Zr0.81643O3,01300,4,1,4,0.46825999,,17.39397,44.141998,0.8899975545210552,2.1499940923823244,1.4899959058835643,137.32662266259882,1.3098073,1.5958925000000002,0.8930426,90.7984572045,0.7434020426674638,0.6794873982768727,1.3472048351516936,1.668448857740453,1.5124334365429382,29_Sept_2017,Pulsed Laser Deposition,BZY82,400.0,18.9,800,N,200.0,10,50.0,EXG,0,0,0,125.0,0,0,0,125.0,0,0,0,0/ 180/ 90/ 270,0,0,0
Ba0.74406Co0.0Fe0.0Y0.18443Zr0.81557O3,01300,5,1,5,0.48118999999999995,,21.391991,44.141998,0.8900039322818225,2.1500094993324925,1.490006583258332,137.3276067510852,1.3097127,1.5961075,0.8931974,90.7964635955,0.7440567125385555,0.6795413469548112,1.3470330158416601,1.668171653050414,1.512477483295851,29_Sept_2017,Pulsed Laser Deposition,BZY82,400.0,18.9,800,N,200.0,10,50.0,EXG,0,0,0,125.0,0,0,0,125.0,0,0,0,0/ 180/ 90/ 270,0,0,0
Ba0.74424Co0.0Fe0.0Y0.18513Zr0.81487O3,01300,6,1,6,0.48767999,,25.389971,44.141998,0.8899982581263065,2.1499957921028754,1.4899970838294345,137.3267312288891,1.3096357,1.5962825,0.8933234,90.79484089050001,0.7442414566006909,0.6795769679509397,1.346876754022471,1.667925729729496,1.5124948717571658,29_Sept_2017,Pulsed Laser Deposition,BZY82,400.0,18.9,800,N,200.0,10,50.0,EXG,0,0,0,125.0,0,0,0,125.0,0,0,0,0/ 180/ 90/ 270,0,0,0
Ba0.73851Co0.0Fe0.0Y0.18385Zr0.81615O3,01300,7,1,7,0.48095,,29.387990999999996,44.141998,0.8900016228500568,2.1500039203681145,1.4900027169062748,137.32725040576375,1.3097765000000001,1.5959625000000002,0.893093,90.79780812250002,0.7385086533833595,0.679506482861814,1.3471519038624744,1.6683623283423727,1.512451162042243,29_Sept_2017,Pulsed Laser Deposition,BZY82,400.0,18.9,800,N,200.0,10,50.0,EXG,0,0,0,125.0,0,0,0,125.0,0,0,0,0/ 180/ 90/ 270,0,0,0
Ba0.74141Co0.0Fe0.0Y0.18469Zr0.81531O3,01300,8,1,8,0.46829,,33.385979,44.141998,0.8900008542098524,2.1500020635406547,1.490001430081663,137.32713180458023,1.3096841,1.5961725000000002,0.8932441999999999,90.7958608765,0.7414092884054845,0.6795538360814279,1.3469735028893521,1.6680784829967696,1.512482292462338,29_Sept_2017,Pulsed Laser Deposition,BZY82,400.0,18.9,800,N,200.0,10,50.0,EXG,0,0,0,125.0,0,0,0,125.0,0,0,0,0/ 180/ 90/ 270,0,0,0
Ba0.74817Co0.0Fe0.0Y0.18408Zr0.81592O3,01300,9,1,9,0.44703001,,37.383990999999995,44.141998,0.8899952813189123,2.1499886009389453,1.4899921001855947,137.32627190750816,1.3097512,1.5960199999999998,0.8931344,90.797274948,0.7481739667352215,0.6795147668648155,1.3470937713430569,1.6682731066965897,1.5124492666344396,29_Sept_2017,Pulsed Laser Deposition,BZY82,400.0,18.9,800,N,200.0,10,50.0,EXG,0,0,0,125.0,0,0,0,125.0,0,0,0,0/ 180/ 90/ 270,0,0,0
Ba0.75092Co0.0Fe0.0Y0.18489Zr0.81511O3,01300,10,1,10,0.41914999,,41.381989000000004,44.141998,0.8899981065283317,2.149995425883048,1.4899968300305777,137.32670783732158,1.3096621000000002,1.5962225,0.8932802,90.7953972465,0.7509215975828879,0.6795631533724092,1.3469271519998296,1.6680061083079842,1.5124853461954018,29_Sept_2017,Pulsed Laser Deposition,BZY82,400.0,18.9,800,N,200.0,10,50.0,EXG,0,0,0,125.0,0,0,0,125.0,0,0,0,0/ 180/ 90/ 270,0,0,0
Ba0.75759Co0.0Fe0.0Y0.18202Zr0.81798O3,01300,11,1,11,0.38756999,,45.37999,44.141998,0.8899993950545803,2.149998538614997,1.4899989872262074,137.32690665692172,1.3099778000000002,1.5955050000000002,0.8927636000000001,90.80205033700001,0.757590514944845,0.6794003646890658,1.3475348172616175,1.6689737207321258,1.5123767155835222,29_Sept_2017,Pulsed Laser Deposition,BZY82,400.0,18.9,800,N,200.0,10,50.0,EXG,0,0,0,125.0,0,0,0,125.0,0,0,0,0/ 180/ 90/ 270,0,0,0
Ba0.7502Co0.0Fe0.0Y0.18378Zr0.81622O3,01300,12,2,1,0.45754999,,5.4000001,31.643998999999997,0.8900026427831539,2.150006384251439,1.4900044244347184,137.32740778144066,1.3097842,1.595945,0.8930803999999999,90.797970393,0.7501977723482754,0.6795032668611776,1.347168219613733,1.6683877783396865,1.5124501923010805,29_Sept_2017,Pulsed Laser Deposition,BZY82,400.0,18.9,800,N,200.0,10,50.0,EXG,0,0,0,125.0,0,0,0,125.0,0,0,0,0/ 180/ 90/ 270,0,0,0
Ba0.74683Co0.0Fe0.0Y0.18395Zr0.81605O3,01300,13,2,2,0.50023001,,9.397999800000001,31.643998999999997,0.889999520414358,2.1499988414504156,1.489999197098195,137.32692599993544,1.3097655000000001,1.5959875000000001,0.8931110000000001,90.79757630750001,0.7468304024372336,0.6795105844629118,1.3471276193895099,1.6683247626534605,1.5124514506296578,29_Sept_2017,Pulsed Laser Deposition,BZY82,400.0,18.9,800,N,200.0,10,50.0,EXG,0,0,0,125.0,0,0,0,125.0,0,0,0,0/ 180/ 90/ 270,0,0,0
Ba0.73618Co0.0Fe0.0Y0.18541Zr0.81459O3,01300,14,2,3,0.53687,,13.39599,31.643998999999997,0.8899980495588274,2.149995288260089,1.489996734654666,137.32669904692708,1.3096049,1.5963525,0.8933738,90.7941918085,0.7361816133471114,0.679592791351672,1.3468173779037453,1.667831242257906,1.5125053300388624,29_Sept_2017,Pulsed Laser Deposition,BZY82,400.0,18.9,800,N,200.0,10,50.0,EXG,0,0,0,125.0,0,0,0,125.0,0,0,0,0/ 180/ 90/ 270,0,0,0
Ba0.73486Co0.0Fe0.0Y0.18689Zr0.81311O3,01300,15,2,4,0.56641001,,17.39397,31.643998999999997,0.8900011373386124,2.150002747503389,1.4900019040837442,137.32717549134787,1.3094421,1.5967225,0.8936402,90.7907609465,0.7348590609173207,0.6796796416875648,1.3465099586831082,1.6673398355218847,1.5125677333211278,29_Sept_2017,Pulsed Laser Deposition,BZY82,400.0,18.9,800,N,200.0,10,50.0,EXG,0,0,0,125.0,0,0,0,125.0,0,0,0,0/ 180/ 90/ 270,0,0,0
Ba0.73752Co0.0Fe0.0Y0.18678Zr0.81322O3,01300,16,2,5,0.58767998,,21.391991,31.643998999999997,0.890003411787174,2.1500082419577797,1.490005711868415,137.32752643876094,1.3094542000000002,1.596695,0.8936204000000001,90.791015943,0.7375171727509767,0.6796750980577815,1.3465365908691265,1.6673810399453892,1.5125673505512625,29_Sept_2017,Pulsed Laser Deposition,BZY82,400.0,18.9,800,N,200.0,10,50.0,EXG,0,0,0,125.0,0,0,0,125.0,0,0,0,0/ 180/ 90/ 270,0,0,0
Ba0.73122Co0.0Fe0.0Y0.18487Zr0.81513O3,01300,17,2,6,0.59239,,25.389971,31.643998999999997,0.8900020503338643,2.150004953053717,1.4900034325814133,137.32731636651525,1.3096643000000001,1.5962175000000003,0.8932766,90.7954436095,0.7312183154587929,0.679565023139032,1.3469373397132387,1.6680202219350797,1.512491276072653,29_Sept_2017,Pulsed Laser Deposition,BZY82,400.0,18.9,800,N,200.0,10,50.0,EXG,0,0,0,125.0,0,0,0,125.0,0,0,0,0/ 180/ 90/ 270,0,0,0
Ba0.72989Co0.0Fe0.0Y0.18577Zr0.81423O3,01300,18,2,7,0.58670002,,29.387990999999996,31.643998999999997,0.8899951174524727,2.149988205081816,1.489991825847398,137.32624662291653,1.3095653,1.5964425000000002,0.8934386000000001,90.7933572745,0.7298940042046803,0.6796111025944813,1.346737013755156,1.6677047822283455,1.5125142493379926,29_Sept_2017,Pulsed Laser Deposition,BZY82,400.0,18.9,800,N,200.0,10,50.0,EXG,0,0,0,125.0,0,0,0,125.0,0,0,0,0/ 180/ 90/ 270,0,0,0
Ba0.73774Co0.0Fe0.0Y0.18178Zr0.81822O3,01300,19,2,8,0.57042998,,33.385979,31.643998999999997,0.8900036781965969,2.1500088855311046,1.4900061578796957,137.3275675457349,1.3100042,1.595445,0.8927204,90.802606693,0.7377369510769182,0.6793899425639985,1.3475919793732185,1.6690625170878763,1.512374727413211,29_Sept_2017,Pulsed Laser Deposition,BZY82,400.0,18.9,800,N,200.0,10,50.0,EXG,0,0,0,125.0,0,0,0,125.0,0,0,0,0/ 180/ 90/ 270,0,0,0
Ba0.73468Co0.0Fe0.0Y0.18401Zr0.81599O3,01300,20,2,9,0.54141003,,37.383990999999995,31.643998999999997,0.8899971565547093,2.149993131002949,1.4899952396252998,137.32656125639164,1.3097589,1.5960025,0.8931218000000001,90.79743721850001,0.7346823472236633,0.6795122037763662,1.3471113804664774,1.6683001575208438,1.5124497503814052,29_Sept_2017,Pulsed Laser Deposition,BZY82,400.0,18.9,800,N,200.0,10,50.0,EXG,0,0,0,125.0,0,0,0,125.0,0,0,0,0/ 180/ 90/ 270,0,0,0
Ba0.74519Co0.0Fe0.0Y0.18288Zr0.81712O3,01300,21,2,10,0.50392997,,41.381989000000004,31.643998999999997,0.8899958076983187,2.149989872529646,1.4899929814275223,137.32635312785058,1.3098832,1.5957199999999998,0.8929184,90.800056728,0.7451935101977593,0.679446692421369,1.3473478257649503,1.6686776545623008,1.5124038252445637,29_Sept_2017,Pulsed Laser Deposition,BZY82,400.0,18.9,800,N,200.0,10,50.0,EXG,0,0,0,125.0,0,0,0,125.0,0,0,0,0/ 180/ 90/ 270,0,0,0
Ba0.74865Co0.0Fe0.0Y0.18397Zr0.81603O3,01300,22,2,11,0.45770001,,45.37999,31.643998999999997,0.8900027696788877,2.150006690797313,1.490004636878138,137.32742736145238,1.3097633,1.5959925,0.8931146,90.7975299445,0.748647670209386,0.6795142066348078,1.3471283172053208,1.6683241287043542,1.5124577446698582,29_Sept_2017,Pulsed Laser Deposition,BZY82,400.0,18.9,800,N,200.0,10,50.0,EXG,0,0,0,125.0,0,0,0,125.0,0,0,0,0/ 180/ 90/ 270,0,0,0
Ba0.74928Co0.0Fe0.0Y0.181Zr0.819O3,01300,23,3,1,0.45271999,,5.4000001,19.148001,0.88999541947307,2.1499889346821357,1.489992331477387,137.32629322469472,1.31009,1.59525,0.8925799999999999,90.80441485,0.7492838563088561,0.6793391442367089,1.3477441997694002,1.6693095649436323,1.5123305783264427,29_Sept_2017,Pulsed Laser Deposition,BZY82,400.0,18.9,800,N,200.0,10,50.0,EXG,0,0,0,125.0,0,0,0,125.0,0,0,0,0/ 180/ 90/ 270,0,0,0
Ba0.74569Co0.0Fe0.0Y0.18228Zr0.81772O3,01300,24,3,2,0.49827,,9.397999800000001,19.148001,0.8899961699783497,2.1499907477005076,1.489993587941282,137.32640902765937,1.3099492000000001,1.59557,0.8928103999999999,90.801447618,0.7456932090125112,0.6794127359888076,1.3474750388265684,1.668880187709823,1.5123812739791223,29_Sept_2017,Pulsed Laser Deposition,BZY82,400.0,18.9,800,N,200.0,10,50.0,EXG,0,0,0,125.0,0,0,0,125.0,0,0,0,0/ 180/ 90/ 270,0,0,0
Ba0.73939Co0.0Fe0.0Y0.18259Zr0.81741O3,01300,25,3,3,0.53579998,,13.39599,19.148001,0.8900057756343861,2.150013952375202,1.4900096693204892,137.3278911803858,1.3099151,1.5956475,0.8928661999999999,90.8007289915,0.7393852017768585,0.6794377556487333,1.3474241349516118,1.6687939013936122,1.5124095665932515,29_Sept_2017,Pulsed Laser Deposition,BZY82,400.0,18.9,800,N,200.0,10,50.0,EXG,0,0,0,125.0,0,0,0,125.0,0,0,0,0/ 180/ 90/ 270,0,0,0
Ba0.73856Co0.0Fe0.0Y0.18412Zr0.81588O3,01300,26,3,4,0.56505001,,17.39397,19.148001,0.8900043639999368,2.1500105422470384,1.490007306022366,137.32767336519024,1.3097468,1.5960300000000003,0.8931416000000001,90.797182222,0.7385563785842816,0.6795239843303581,1.3470990784929093,1.6682766831400149,1.5124662462478486,29_Sept_2017,Pulsed Laser Deposition,BZY82,400.0,18.9,800,N,200.0,10,50.0,EXG,0,0,0,125.0,0,0,0,125.0,0,0,0,0/ 180/ 90/ 270,0,0,0
Ba0.73479Co0.0Fe0.0Y0.18505Zr0.81495O3,01300,27,3,5,0.58333999,,21.391991,19.148001,0.8900018708882439,2.150004519561488,1.4900031321612173,137.32728867805602,1.3096445,1.5962625,0.8933089999999999,90.7950263425,0.7347884553853001,0.6795751601967128,1.346899096834943,1.6679593871339227,1.5124979220780828,29_Sept_2017,Pulsed Laser Deposition,BZY82,400.0,18.9,800,N,200.0,10,50.0,EXG,0,0,0,125.0,0,0,0,125.0,0,0,0,0/ 180/ 90/ 270,0,0,0
Ba0.73421Co0.0Fe0.0Y0.18453Zr0.81547O3,01300,28,3,6,0.59092999,,25.389971,19.148001,0.8899987805873081,2.1499970542277667,1.4899979585113359,137.32681184462163,1.3097017000000002,1.5961325000000002,0.8932154000000001,90.79623178050001,0.7342110059620441,0.6795431208398889,1.3470041204146688,1.6681283803563347,1.5124725900146314,29_Sept_2017,Pulsed Laser Deposition,BZY82,400.0,18.9,800,N,200.0,10,50.0,EXG,0,0,0,125.0,0,0,0,125.0,0,0,0,0/ 180/ 90/ 270,0,0,0
Ba0.73657Co0.0Fe0.0Y0.18346Zr0.81654O3,01300,29,3,7,0.58468002,,29.387990999999996,19.148001,0.8900005031735174,2.1500012155315305,1.490000842391619,137.32707763967372,1.3098194,1.595865,0.8930228000000001,90.79871220100001,0.7365695835704402,0.6794833724202873,1.3472325137348902,1.6684913782622557,1.5124341999000428,29_Sept_2017,Pulsed Laser Deposition,BZY82,400.0,18.9,800,N,200.0,10,50.0,EXG,0,0,0,125.0,0,0,0,125.0,0,0,0,0/ 180/ 90/ 270,0,0,0
Ba0.74085Co0.0Fe0.0Y0.185Zr0.815O3,01300,30,3,8,0.56722999,,33.385979,19.148001,0.8900054234296839,2.1500131015436184,1.4900090796744145,137.32783683520023,1.30965,1.59625,0.8933,90.79514225,0.7408454854793292,0.6795750188444881,1.3469150205441618,1.6679828497418723,1.512502028545478,29_Sept_2017,Pulsed Laser Deposition,BZY82,400.0,18.9,800,N,200.0,10,50.0,EXG,0,0,0,125.0,0,0,0,125.0,0,0,0,0/ 180/ 90/ 270,0,0,0
Ba0.73935Co0.0Fe0.0Y0.18459Zr0.81541O3,01300,31,3,9,0.53799999,,37.383990999999995,19.148001,0.8900003444623409,2.1500008321281268,1.4900005766841438,137.3270531505392,1.3096951,1.5961475,0.8932262,90.79609269150001,0.7393497138447942,0.6795477393649415,1.346993828658145,1.6681111421542985,1.5124775646143553,29_Sept_2017,Pulsed Laser Deposition,BZY82,400.0,18.9,800,N,200.0,10,50.0,EXG,0,0,0,125.0,0,0,0,125.0,0,0,0,0/ 180/ 90/ 270,0,0,0
Ba0.74138Co0.0Fe0.0Y0.18447Zr0.81553O3,01300,32,3,10,0.5029399999999999,,41.381989000000004,19.148001,0.8900059398366524,2.1500143490435986,1.4900099442209125,137.32791651679545,1.3097083,1.5961175,0.8932046,90.7963708695,0.7413750520823511,0.6795451627180285,1.3470276148489058,1.6681619689608769,1.5124824395699077,29_Sept_2017,Pulsed Laser Deposition,BZY82,400.0,18.9,800,N,200.0,10,50.0,EXG,0,0,0,125.0,0,0,0,125.0,0,0,0,0/ 180/ 90/ 270,0,0,0
Ba0.74507Co0.0Fe0.0Y0.18544Zr0.81456O3,01300,33,3,11,0.45802999,,45.381989000000004,19.148001,0.890000490411305,2.150001184701467,1.4900008210256679,137.32707567046435,1.3096016,1.5963599999999998,0.8933791999999999,90.794122264,0.7450695894488206,0.6795963676367722,1.346814743980974,1.6678257351700914,1.5125106366595136,29_Sept_2017,Pulsed Laser Deposition,BZY82,400.0,18.9,800,N,200.0,10,50.0,EXG,0,0,0,125.0,0,0,0,125.0,0,0,0,0/ 180/ 90/ 270,0,0,0
Ba0.75903Co0.0Fe0.0Y0.17795Zr0.82205O3,01300,34,4,1,0.38067999,4.1933794,5.4000001,6.650000099999999,0.8899962031298786,2.1499908277856616,1.4899936434421563,137.32641414294025,1.3104255,1.5944875,0.8920309999999999,90.8114852075,0.7590332381467675,0.679165815324777,1.3483898919155286,1.6703384113804973,1.5122141635406119,29_Sept_2017,Pulsed Laser Deposition,BZY82,400.0,18.9,800,N,200.0,10,50.0,EXG,0,0,0,125.0,0,0,0,125.0,0,0,0,0/ 180/ 90/ 270,0,0,0
Ba0.75819Co0.0Fe0.0Y0.18273Zr0.81727O3,01300,35,4,2,0.41190001,,9.397999800000001,6.650000099999999,0.8900031094907528,2.150007511691144,1.4900052057766535,137.32747979442314,1.3098997000000001,1.5956825000000001,0.8928914000000001,90.80040445050001,0.7581873510375765,0.679443708163879,1.3473905439779805,1.6687418041843087,1.512410441621848,29_Sept_2017,Pulsed Laser Deposition,BZY82,400.0,18.9,800,N,200.0,10,50.0,EXG,0,0,0,125.0,0,0,0,125.0,0,0,0,0/ 180/ 90/ 270,0,0,0
Ba0.74832Co0.0Fe0.0Y0.18378Zr0.81622O3,01300,36,4,3,0.44049999,,13.39599,6.650000099999999,0.890003744434588,2.150009045544229,1.4900062687725124,137.32757776625692,1.3097842,1.595945,0.8930803999999999,90.797970393,0.7483168516589864,0.6795041079550265,1.3471698871478837,1.668389843481631,1.5124520644224013,29_Sept_2017,Pulsed Laser Deposition,BZY82,400.0,18.9,800,N,200.0,10,50.0,EXG,0,0,0,125.0,0,0,0,125.0,0,0,0,0/ 180/ 90/ 270,0,0,0
Ba0.74664Co0.0Fe0.0Y0.1828Zr0.8172O3,01300,37,4,4,0.4603,,17.39397,6.650000099999999,0.8899988550353171,2.1499972340740805,1.4899980831490138,137.3268233319494,1.309892,1.5957000000000001,0.8929039999999999,90.80024218,0.7466409605365513,0.6794444542262392,1.347369326360895,1.6687102792114425,1.5124059147300108,29_Sept_2017,Pulsed Laser Deposition,BZY82,400.0,18.9,800,N,200.0,10,50.0,EXG,0,0,0,125.0,0,0,0,125.0,0,0,0,0/ 180/ 90/ 270,0,0,0
Ba0.75346Co0.0Fe0.0Y0.18221Zr0.81779O3,01300,38,4,5,0.47363001,,21.391991,6.650000099999999,0.8899998370399523,2.1499996063324693,1.489999727179246,137.32697485526464,1.3099569,1.5955525000000002,0.8927978000000001,90.80160988850001,0.7534601379594382,0.6794115417384743,1.3474953699940737,1.668910616915998,1.5123848026912246,29_Sept_2017,Pulsed Laser Deposition,BZY82,400.0,18.9,800,N,200.0,10,50.0,EXG,0,0,0,125.0,0,0,0,125.0,0,0,0,0/ 180/ 90/ 270,0,0,0
Ba0.74747Co0.0Fe0.0Y0.18111Zr0.81889O3,01300,39,4,6,0.47918001,,25.389971,6.650000099999999,0.8900003274384385,2.1500007910029693,1.490000548183453,137.32705052375104,1.3100779,1.5952775000000001,0.8925998,90.80415985350001,0.7474697249996409,0.6793491649912105,1.3477283989794686,1.6692817410259928,1.512343165173372,29_Sept_2017,Pulsed Laser Deposition,BZY82,400.0,18.9,800,N,200.0,10,50.0,EXG,0,0,0,125.0,0,0,0,125.0,0,0,0,0/ 180/ 90/ 270,0,0,0
Ba0.74757Co0.0Fe0.0Y0.18285Zr0.81715O3,01300,40,4,7,0.47451001,,29.387990999999996,6.650000099999999,0.8899987851241272,2.149997065187498,1.489997966106685,137.32681254465282,1.3098865000000002,1.5957125000000003,0.8929130000000001,90.80012627250001,0.7475710204561752,0.6794472537308592,1.3473586659172612,1.6686933285848506,1.5124077265324687,29_Sept_2017,Pulsed Laser Deposition,BZY82,400.0,18.9,800,N,200.0,10,50.0,EXG,0,0,0,125.0,0,0,0,125.0,0,0,0,0/ 180/ 90/ 270,0,0,0
Ba0.74645Co0.0Fe0.0Y0.18308Zr0.81692O3,01300,41,4,8,0.46263000000000004,,33.385979,6.650000099999999,0.8899946127977711,2.1499869859721437,1.4899909809760437,137.32616875469608,1.3098612,1.5957700000000001,0.8929543999999999,90.799593098,0.7464545183162301,0.6794571919511556,1.3473038006555729,1.6686081405456357,1.5124095171492669,29_Sept_2017,Pulsed Laser Deposition,BZY82,400.0,18.9,800,N,200.0,10,50.0,EXG,0,0,0,125.0,0,0,0,125.0,0,0,0,0/ 180/ 90/ 270,0,0,0
Ba0.74901Co0.0Fe0.0Y0.18231Zr0.81769O3,01300,42,4,9,0.44179001,,37.383990999999995,6.650000099999999,0.8900013095880881,2.1500031636116734,1.4900021924564621,137.327202069442,1.3099459,1.5955775,0.8928157999999999,90.8013780735,0.749008897872887,0.6794183710854685,1.3474764864832158,1.6688797313583186,1.512391166115136,29_Sept_2017,Pulsed Laser Deposition,BZY82,400.0,18.9,800,N,200.0,10,50.0,EXG,0,0,0,125.0,0,0,0,125.0,0,0,0,0/ 180/ 90/ 270,0,0,0
Ba0.75219Co0.0Fe0.0Y0.18156Zr0.81844O3,01300,43,4,10,0.41403999999999996,,41.381989000000004,6.650000099999999,0.8899980268560285,2.1499952334162487,1.4899966966466094,137.3266955438852,1.3100284,1.5953899999999999,0.8926807999999999,90.803116686,0.7521916676207353,0.6793730783668724,1.347629879475394,1.6691259592976677,1.5123566299906332,29_Sept_2017,Pulsed Laser Deposition,BZY82,400.0,18.9,800,N,200.0,10,50.0,EXG,0,0,0,125.0,0,0,0,125.0,0,0,0,0/ 180/ 90/ 270,0,0,0
Ba0.75383Co0.0Fe0.0Y0.19101Zr0.80899O3,01300,44,4,11,0.3768,,45.37999,6.650000099999999,0.8899948785896968,2.1499876280537618,1.4899914259535374,137.3262097663902,1.3089889000000001,1.5977525,0.8943818,90.7812101685,0.7538343378594885,0.6799101799791402,1.3456324606306433,1.6659456017033636,1.5127162274164172,29_Sept_2017,Pulsed Laser Deposition,BZY82,400.0,18.9,800,N,200.0,10,50.0,EXG,0,0,0,125.0,0,0,0,125.0,0,0,0,0/ 180/ 90/ 270,0,0,0
