Repository: jdh10791/combi_tco

# combi_tco
This is a project focused on analysis of triple conducting oxides (TCOs). TCOs are combinatorially synthesized via pulsed laser deposition (PLD) and characterized using high-throughput methods. 

/data: raw data from Meagan Papac, collected at NREL
* /conductivity: DC conductivity data
* /eis: impedance data (ASR)
* /xrd: XRD data

/scripts: python scripts for processing and analysis
* /conductivity: notebooks for DC conductivity analysis
* /eis: notebooks for EIS analysis
* /helpers: supporting modules
** calc_chemfeat.py: chemical featurization for perovskites
** fileload.py: tools for processing and loading data files
** outlier_detect.py: outlier detection algorithm
** pickletools.py: a few simple tools for working with pickles
** plotting.py: convenience functions for plotting ternary data
** predict.py: functions for predicting through Citrination API
** quaternary_plt.py: quaternary plotting module
* /pickles: pickles of python objects for efficiency
* /stats_test: early tests of some python stats functions/packages
* /xrd: notebooks for XRD analysis

File: data/xrd/out/PDAC_COM3_01024_AllVar.csv
FORMULA,IDENTIFIER: Sample number,IDENTIFIER: Point,IDENTIFIER: Row,IDENTIFIER: Column,PROPERTY: Cubic lattice constant (A),PROPERTY: Film thickness ($\mu$m),PROPERTY: FWHM of 110 peak ($^{\circ}$),PROPERTY: FWHM of 200 peak ($^{\circ}$),PROPERTY: Max intensity of 110 peak (counts),PROPERTY: Max intensity of 200 peak (counts),PROPERTY: Area of 110 peak,PROPERTY: Position of 110 peak ($^{\circ}$),PROPERTY: Position of 200 peak ($^{\circ}$),IDENTIFIER: X position (mm),IDENTIFIER: Y position (mm),PROPERTY: A_avg_X,PROPERTY: A_avg_at_radius,PROPERTY: A_avg_ion_radius,PROPERTY: A_avg_mass,PROPERTY: B_avg_X,PROPERTY: B_avg_at_radius,PROPERTY: B_avg_ion_radius,PROPERTY: B_avg_mass,PROPERTY: AB_site_ratio,PROPERTY: AB_X_ratio,PROPERTY: AB_at_radius_ratio,PROPERTY: AB_ion_radius_ratio,PROPERTY: AB_mass_ratio,IDENTIFIER: Date,PREPARATION STEP NAME,PREPARATION STEP DETAIL: Targets used,PREPARATION STEP DETAIL: Laser Energy (mJ),PREPARATION STEP DETAIL: Laser Voltage (kV),PREPARATION STEP DETAIL: Temperature ($^{\circ}$C),PREPARATION STEP DETAIL: Temperature Gradient,PREPARATION STEP DETAIL: Number of Cycles,PREPARATION STEP DETAIL: Laser Pulse Frequency (Hz),PREPARATION STEP DETAIL: Deposition Pressure (mTorr),PREPARATION STEP DETAIL: Substrate,PREPARATION STEP DETAIL: BZC19 Pulses/Cycle,PREPARATION STEP DETAIL: BZC91 Pulses/Cycle,PREPARATION STEP DETAIL: BZF19 Pulses/Cycle,PREPARATION STEP DETAIL: BZY82 Pulses/Cycle,PREPARATION STEP DETAIL: BZYCF1135 Pulses/Cycle,PREPARATION STEP DETAIL: BZYF631 Pulses/Cycle,PREPARATION STEP DETAIL: B12ZY82 Pulses/Cycle,PREPARATION STEP DETAIL: Average Target Pulses/Cycle,PREPARATION STEP DETAIL: BZC19 Substrate Angle ($^{\circ}$),PREPARATION STEP DETAIL: BZC91 Substrate Angle ($^{\circ}$),PREPARATION STEP DETAIL: BZF19 Substrate Angle ($^{\circ}$),PREPARATION STEP DETAIL: BZY82 Substrate Angle ($^{\circ}$),PREPARATION STEP DETAIL: BZYCF1135 Substrate Angle ($^{\circ}$),PREPARATION STEP DETAIL: BZYF631 Substrate Angle ($^{\circ}$),PREPARATION STEP DETAIL: B12ZY82 Substrate Angle ($^{\circ}$)
Ba0.80217Co0.0Fe0.06453Y0.28122Zr0.65425O3,01024,1,1,1,,0.073140003,,,,,,,,5.4000001,44.14201,0.8900055135373054,2.150013319219333,1.4900092305287471,137.32785073880623,1.3313308,1.6106255000000003,0.9101356250000001,88.289082987,0.8021650305990772,0.6685081675698522,1.3348933809997003,1.6371287856452679,1.5554341045656446,10_Feb_2016,Pulsed Laser Deposition,BZYF631,400.0,18,800,Y,20.0,10,50.0,EXG,0,0,0,0,0,1000,0,1000.0,0,0,0,0,0,90,0
Ba0.82378Co0.0Fe0.0649Y0.27802Zr0.65707O3,01024,2,1,2,,0.072169997,,,,,,,,9.397999800000001,44.14201,0.8900008763683769,2.1500021170696746,1.4900014671785187,137.32713522364057,1.3318545000000002,1.6097545000000002,0.9095482500000001,88.282498597,0.8237791888381678,0.6682418209859836,1.3356087012458573,1.6381774877567172,1.555542008960621,10_Feb_2016,Pulsed Laser Deposition,BZYF631,400.0,18,800,Y,20.0,10,50.0,EXG,0,0,0,0,0,1000,0,1000.0,0,0,0,0,0,90,0
Ba0.82237Co0.0Fe0.06938Y0.26822Zr0.6624O3,01024,3,1,3,,0.07157000200000001,,,,,,,,13.39599,44.14201,0.8899972481288095,2.1499933522212813,1.4899953929347485,137.32657538627532,1.3351858,1.606648,0.90775925,88.147630787,0.8223725427677622,0.666571834518319,1.3381856836228478,1.641399294950449,1.5579156712460187,10_Feb_2016,Pulsed Laser Deposition,BZYF631,400.0,18,800,Y,20.0,10,50.0,EXG,0,0,0,0,0,1000,0,1000.0,0,0,0,0,0,90,0
Ba0.81578Co0.0Fe0.06186Y0.27144Zr0.6667O3,01024,4,1,4,,0.070529997,,,,,,,,17.393998999999997,44.14201,0.8900010645685997,2.150002571710662,1.4900017822552962,137.32716426293493,1.3310716,1.608581,0.90839525,88.406216424,0.8157790242104117,0.6686350039837073,1.3365833437735881,1.640257126240253,1.553365473806819,10_Feb_2016,Pulsed Laser Deposition,BZYF631,400.0,18,800,Y,20.0,10,50.0,EXG,0,0,0,0,0,1000,0,1000.0,0,0,0,0,0,90,0
Ba0.83461Co0.0Fe0.06927Y0.29129Zr0.63944O3,01024,5,1,5,,0.066260003,,,,,,,,21.391991,44.14201,0.8899998131377505,2.149999548591195,1.4899996871632002,137.32697116715488,1.3325931,1.612432,0.911912675,88.0980427565,0.8346101752327357,0.6678706449386167,1.333389283139503,1.6339280372029046,1.5587970727876663,10_Feb_2016,Pulsed Laser Deposition,BZYF631,400.0,18,800,Y,20.0,10,50.0,EXG,0,0,0,0,0,1000,0,1000.0,0,0,0,0,0,90,0
Ba0.87474Co0.0Fe0.07132Y0.29297Zr0.63571O3,01024,6,1,6,,0.062220000000000004,,,,,,,,25.389999,44.14201,0.8899983831457001,2.149996094116017,1.4899972931315653,137.32675051938153,1.3334333,1.6125445,0.9121997,88.02162131450001,0.874741589134494,0.6674487453895895,1.3332941162963359,1.6334112948420891,1.5601479326166352,10_Feb_2016,Pulsed Laser Deposition,BZYF631,400.0,18,800,Y,20.0,10,50.0,EXG,0,0,0,0,0,1000,0,1000.0,0,0,0,0,0,90,0
Ba0.81335Co0.0Fe0.06826Y0.28842Zr0.64332O3,01024,7,1,7,4.2146044,0.058880000999999994,0.59304255,0.86421758,457.3978,244.33397999999997,5.1975183,29.94721,42.861098999999996,29.38802,44.14201,0.8899993681039796,2.1499984735096134,1.4899989421066624,137.32690249844404,1.3324038,1.611866,0.91140365,88.14042863700001,0.8133505774752732,0.6679651980157814,1.3338568302263423,1.6348397793959486,1.5580466832537765,10_Feb_2016,Pulsed Laser Deposition,BZYF631,400.0,18,800,Y,20.0,10,50.0,EXG,0,0,0,0,0,1000,0,1000.0,0,0,0,0,0,90,0
Ba0.8505Co0.0Fe0.06676Y0.27004Zr0.6632O3,01024,8,1,8,4.2054019,0.05314,0.58239812,,579.66071,,8.1200571,30.014284000000004,,33.386009,44.14201,0.8900028596340072,2.150006908104624,1.490004787477158,137.32744124152728,1.3336756,1.607496,0.9081064999999999,88.23610473400001,0.8504972672911141,0.6673308408986467,1.3374881854167124,1.6407819869994964,1.5563633691165304,10_Feb_2016,Pulsed Laser Deposition,BZYF631,400.0,18,800,Y,20.0,10,50.0,EXG,0,0,0,0,0,1000,0,1000.0,0,0,0,0,0,90,0
Ba0.86591Co0.0Fe0.08138Y0.29567Zr0.62295O3,01024,9,1,9,4.207383200000001,0.04724,0.54852813,,566.86487,,6.8850265,29.999816999999997,,37.384009999999996,44.14201,0.8900002669983142,2.1500006449959277,1.4900004469971777,137.3270411978399,1.3381663000000001,1.6117105,0.91261025,87.6594495695,0.8659097402287179,0.6650894339502602,1.333986869847859,1.6326799386673312,1.566597119560526,10_Feb_2016,Pulsed Laser Deposition,BZYF631,400.0,18,800,Y,20.0,10,50.0,EXG,0,0,0,0,0,1000,0,1000.0,0,0,0,0,0,90,0
Ba0.83231Co0.0Fe0.11236Y0.25802Zr0.62962O3,01024,10,1,10,4.2097931,0.043609999,0.60745138,,509.81927,,8.5890999,29.982243,,41.381989000000004,44.14201,0.8900034417885477,2.150008314433008,1.490005762095434,137.3275310679729,1.3577978000000002,1.597651,0.9056009,86.65068649700001,0.8323067813214067,0.65547568407354,1.3457308976948084,1.6453227487908126,1.5848406587376247,10_Feb_2016,Pulsed Laser Deposition,BZYF631,400.0,18,800,Y,20.0,10,50.0,EXG,0,0,0,0,0,1000,0,1000.0,0,0,0,0,0,90,0
Ba0.79752Co0.0Fe0.19315Y0.27632Zr0.53053O3,01024,11,1,11,4.207655,0.038130000000000004,0.64225984,,391.30865,,6.275836900000001,29.997835,,45.37999,44.14201,0.8900034842292095,2.1500084169582028,1.4900058331477777,137.327537616567,1.3961798,1.5901075,0.908288975,83.749994942,0.7975168778296621,0.6374562103170447,1.3521151349567264,1.6404535056123275,1.639731891466638,10_Feb_2016,Pulsed Laser Deposition,BZYF631,400.0,18,800,Y,20.0,10,50.0,EXG,0,0,0,0,0,1000,0,1000.0,0,0,0,0,0,90,0
Ba0.77522Co0.0Fe0.05598Y0.28148Zr0.66254O3,01024,12,2,1,,0.095720001,,,,,,,,5.4000001,31.64201,0.889999027015266,2.1499976495312603,1.4899983710705014,137.32684986845553,1.3270272,1.6119729999999999,0.91024655,88.59097071800001,0.7752208475034271,0.6706712771337814,1.3337677799387833,1.6369173506568098,1.55012241942342,10_Feb_2016,Pulsed Laser Deposition,BZYF631,400.0,18,800,Y,20.0,10,50.0,EXG,0,0,0,0,0,1000,0,1000.0,0,0,0,0,0,90,0
Ba0.77776Co0.0Fe0.0575Y0.28405Zr0.65845O3,01024,13,2,2,,0.095519997,,,,,,,,9.397999800000001,31.64201,0.8900044879084716,2.150010841576645,1.4900075134647446,137.32769248427718,1.3275045,1.6123875,0.91069775,88.5312369925,0.7777560780920317,0.6704342530729437,1.3334330870070903,1.6361163881921796,1.5511778345072826,10_Feb_2016,Pulsed Laser Deposition,BZYF631,400.0,18,800,Y,20.0,10,50.0,EXG,0,0,0,0,0,1000,0,1000.0,0,0,0,0,0,90,0
Ba0.7799Co0.0Fe0.06118Y0.27926Zr0.65956O3,01024,14,2,3,,0.09666000300000001,,,,,,,,13.39599,31.64201,0.8899990446486015,2.1499976921286437,1.4899984005914788,137.32685258927918,1.3298714,1.610638,0.90980795,88.412146211,0.7799008371678152,0.6692369236969841,1.3348733186033384,1.6377065078311075,1.5532577646236727,10_Feb_2016,Pulsed Laser Deposition,BZYF631,400.0,18,800,Y,20.0,10,50.0,EXG,0,0,0,0,0,1000,0,1000.0,0,0,0,0,0,90,0
Ba0.76689Co0.0Fe0.06109Y0.28738Zr0.65153O3,01024,15,2,4,,0.094679996,,,,,,,,17.393998999999997,31.64201,0.8900047274605681,2.1500114202699114,1.4900079145126366,137.32772944716567,1.3289332000000003,1.6126815,0.9112702250000001,88.396506943,0.7668859264910362,0.6697136676701041,1.3331903542453432,1.6350889929632415,1.5535424893623633,10_Feb_2016,Pulsed Laser Deposition,BZYF631,400.0,18,800,Y,20.0,10,50.0,EXG,0,0,0,0,0,1000,0,1000.0,0,0,0,0,0,90,0
Ba0.78958Co0.0Fe0.06165Y0.27918Zr0.65917O3,01024,16,2,5,,0.089589998,,,,,,,,21.391991,31.64201,0.8899956800635792,2.149989564198534,1.489992767746891,137.32633343381025,1.3301152,1.6105475,0.909790025,88.395703533,0.789583832530287,0.6691117281146619,1.3349432812124657,1.6377325831275091,1.5535408164101934,10_Feb_2016,Pulsed Laser Deposition,BZYF631,400.0,18,800,Y,20.0,10,50.0,EXG,0,0,0,0,0,1000,0,1000.0,0,0,0,0,0,90,0
Ba0.81976Co0.0Fe0.05862Y0.29553Zr0.64584O3,01024,17,2,6,,0.083640002,,,,,,,,25.389999,31.64201,0.8900041776288676,2.1500100920247927,1.4900069940078795,137.32764460813428,1.3267884,1.6150740000000001,0.91274715,88.4640879105,0.8197561520932974,0.6707958689033365,1.331214601946903,1.6324422311347448,1.552354722145217,10_Feb_2016,Pulsed Laser Deposition,BZYF631,400.0,18,800,Y,20.0,10,50.0,EXG,0,0,0,0,0,1000,0,1000.0,0,0,0,0,0,90,0
Ba0.81651Co0.0Fe0.05956Y0.28727Zr0.65317O3,01024,18,2,7,,0.076990001,,,,,,,,29.38802,31.64201,0.8900047856302884,2.1500115607922696,1.4900080118978984,137.3277384227535,1.3281803,1.6128835000000001,0.9112619000000002,88.4508918095,0.8165056095573306,0.6700933492465506,1.3330234705682522,1.635104037486806,1.5525873805605193,10_Feb_2016,Pulsed Laser Deposition,BZYF631,400.0,18,800,Y,20.0,10,50.0,EXG,0,0,0,0,0,1000,0,1000.0,0,0,0,0,0,90,0
Ba0.77764Co0.0Fe0.06519Y0.28325Zr0.65156O3,01024,19,2,8,4.2004209,0.069729999,0.50582719,0.94995409,821.15021,304.59436,6.9686127,30.050713000000002,42.928321999999994,33.386009,31.64201,0.8900010953612032,2.1500026460972883,1.490001833806958,137.32716901423365,1.3314375,1.611034,0.910496075,88.2610270025,0.7776390429262499,0.6684512756785077,1.3345482752674918,1.6364725502050717,1.5559208144081969,10_Feb_2016,Pulsed Laser Deposition,BZYF631,400.0,18,800,Y,20.0,10,50.0,EXG,0,0,0,0,0,1000,0,1000.0,0,0,0,0,0,90,0
Ba0.82997Co0.0Fe0.06685Y0.28453Zr0.64862O3,01024,20,2,9,4.1949992,0.061450001,0.52338207,,794.9918200000001,,8.1621075,30.090469,,37.384009999999996,31.64201,0.8900046943717055,2.150011340336142,1.4900078591166754,137.32772434155416,1.3321266999999999,1.611105,0.9107140250000001,88.1993306305,0.8299656222841194,0.6681081419445354,1.3344948593270718,1.6360875293610146,1.5570154938802356,10_Feb_2016,Pulsed Laser Deposition,BZYF631,400.0,18,800,Y,20.0,10,50.0,EXG,0,0,0,0,0,1000,0,1000.0,0,0,0,0,0,90,0
Ba0.81449Co0.0Fe0.10398Y0.27727Zr0.61875O3,01024,21,2,10,4.1957273,0.053970002,0.55610275,,666.89233,,7.8530321,30.085125,,41.381989000000004,31.64201,0.8900012367659996,2.150002987693145,1.4900020705408308,137.32719083299372,1.3514903,1.6037205,0.90912875,86.9025381295,0.8144888681661359,0.6585332035057888,1.34063447320973,1.6389340569647926,1.5802437280756076,10_Feb_2016,Pulsed Laser Deposition,BZYF631,400.0,18,800,Y,20.0,10,50.0,EXG,0,0,0,0,0,1000,0,1000.0,0,0,0,0,0,90,0
Ba0.75393Co0.0Fe0.14899Y0.27911Zr0.5719O3,01024,22,2,11,4.1920867,0.048409997999999996,0.51330566,,548.53882,,6.6668687,30.11187,,45.37999,31.64201,0.8899954588042239,2.1499890296955972,1.4899923973239255,137.32629929349176,1.3737929,1.597429,0.9091223749999999,85.3058639435,0.7539338469226978,0.6478381558124401,1.3459058460160653,1.6389349094217658,1.6098107790625749,10_Feb_2016,Pulsed Laser Deposition,BZYF631,400.0,18,800,Y,20.0,10,50.0,EXG,0,0,0,0,0,1000,0,1000.0,0,0,0,0,0,90,0
Ba0.79297Co0.0Fe0.06399Y0.28697Zr0.64904O3,01024,23,3,1,,0.09211999900000001,,,,,,,,5.4000001,19.14801,0.8900055494343723,2.1500134059369667,1.4900092906260838,137.32785627772364,1.3304283,1.612144,0.911174675,88.2948582845,0.7929650556095106,0.668961679058069,1.3336360808569003,1.635261966237246,1.5553324275716212,10_Feb_2016,Pulsed Laser Deposition,BZYF631,400.0,18,800,Y,20.0,10,50.0,EXG,0,0,0,0,0,1000,0,1000.0,0,0,0,0,0,90,0
Ba0.76867Co0.0Fe0.06251Y0.29087Zr0.64662O3,01024,24,3,2,,0.09584,,,,,,,,9.397999800000001,19.14801,0.8900010378977796,2.150002507281153,1.490001737604148,137.3271601476274,1.3292593,1.6133410000000001,0.911887775,88.3381784195,0.7686691035955551,0.6695465947823571,1.3326398494063887,1.6339749017955065,1.5545618282447338,10_Feb_2016,Pulsed Laser Deposition,BZYF631,400.0,18,800,Y,20.0,10,50.0,EXG,0,0,0,0,0,1000,0,1000.0,0,0,0,0,0,90,0
Ba0.75978Co0.0Fe0.06199Y0.27695Zr0.66106O3,01024,25,3,3,,0.096000001,,,,,,,,13.39599,19.14801,0.8899947915584808,2.1499874178098133,1.4899912802495916,137.3261963374736,1.3305305,1.6099389999999998,0.909386075,88.38884414750001,0.7597844463964677,0.6689022097264818,1.3354465093458905,1.638458429495516,1.5536598273455047,10_Feb_2016,Pulsed Laser Deposition,BZYF631,400.0,18,800,Y,20.0,10,50.0,EXG,0,0,0,0,0,1000,0,1000.0,0,0,0,0,0,90,0
Ba0.76788Co0.0Fe0.06037Y0.29159Zr0.64804O3,01024,26,3,4,,0.093680002,,,,,,,,17.393998999999997,19.14801,0.8899950147598753,2.149987957004193,1.489991653923836,137.32623077744876,1.3281101,1.613842,0.912033425,88.4122204115,0.7678843012220558,0.6701214114401173,1.3322171296844383,1.6337029028556012,1.5532494279443114,10_Feb_2016,Pulsed Laser Deposition,BZYF631,400.0,18,800,Y,20.0,10,50.0,EXG,0,0,0,0,0,1000,0,1000.0,0,0,0,0,0,90,0
Ba0.78114Co0.0Fe0.06052Y0.28561Zr0.65387O3,01024,27,3,5,,0.090429999,,,,,,,,21.391991,19.14801,0.8900018432836084,2.1500044528761326,1.4900030859467153,137.32728441866078,1.3288429,1.6123244999999997,0.9109558999999999,88.4207760985,0.7811383821802519,0.6697570068543155,1.3334812271823278,1.635647879273536,1.5531110501188017,10_Feb_2016,Pulsed Laser Deposition,BZYF631,400.0,18,800,Y,20.0,10,50.0,EXG,0,0,0,0,0,1000,0,1000.0,0,0,0,0,0,90,0
Ba0.7659Co0.0Fe0.06413Y0.28879Zr0.64708O3,01024,28,3,6,,0.08471000199999999,,,,,,,,25.389999,19.14801,0.8900036073450083,2.1500087143727726,1.4900060392629915,137.3275566133348,1.3302981,1.612578,0.911501225,88.2856861915,0.765896895669277,0.6690256923203967,1.3332742443297456,1.6346725581888182,1.5554906184390789,10_Feb_2016,Pulsed Laser Deposition,BZYF631,400.0,18,800,Y,20.0,10,50.0,EXG,0,0,0,0,0,1000,0,1000.0,0,0,0,0,0,90,0
Ba0.79807Co0.0Fe0.06403Y0.28404Zr0.65193O3,01024,29,3,7,,0.077990003,,,,,,,,29.38802,19.14801,0.8900011647353209,2.150002813686449,1.4900019499501438,137.32717971866,1.3307706000000001,1.6114055,0.9106469750000001,88.30023530400001,0.7980689555740438,0.6687863142868656,1.3342407070637707,1.6362015038265993,1.5552300539842283,10_Feb_2016,Pulsed Laser Deposition,BZYF631,400.0,18,800,Y,20.0,10,50.0,EXG,0,0,0,0,0,1000,0,1000.0,0,0,0,0,0,90,0
Ba0.7918Co0.0Fe0.0639Y0.28898Zr0.64713O3,01024,30,3,8,4.1962366,0.07032000299999999,0.54475033,0.7165845000000001,623.22046,233.75841,5.8551078,30.081388,42.977703000000005,33.386009,19.14801,0.8899958066416181,2.1499898699769426,1.4899929796584395,137.32635296480169,1.3301755000000002,1.6126755,0.91154575,88.29429515300001,0.7918037306930459,0.6690814908571222,1.333181951345415,1.6345783847474902,1.5553253211528208,10_Feb_2016,Pulsed Laser Deposition,BZYF631,400.0,18,800,Y,20.0,10,50.0,EXG,0,0,0,0,0,1000,0,1000.0,0,0,0,0,0,90,0
Ba0.78962Co0.0Fe0.07228Y0.28273Zr0.64499O3,01024,31,3,9,4.185994600000001,0.06301,0.48926270000000005,,852.88953,,7.732535400000001,30.156733000000003,,37.384009999999996,19.14801,0.8900025121023786,2.1500060685619258,1.4900042056545437,137.327387617397,1.3350397,1.6098404999999998,0.9103492999999999,88.0113953305,0.7896177712351896,0.6666487237064025,1.335539805690021,1.6367390029898896,1.5603364439537155,10_Feb_2016,Pulsed Laser Deposition,BZYF631,400.0,18,800,Y,20.0,10,50.0,EXG,0,0,0,0,0,1000,0,1000.0,0,0,0,0,0,90,0
Ba0.81357Co0.0Fe0.08793Y0.27546Zr0.63661O3,01024,32,3,10,4.1882324,0.055969998,0.56931889,,692.47784,,8.0528345,30.140238,,41.381989000000004,19.14801,0.8900015917437277,2.150003845223612,1.490002664829387,137.32724560605718,1.3436644,1.6056755,0.908923325,87.474566931,0.8135685449521028,0.6623689603919906,1.3390027095908306,1.6393051249173158,1.569910551422118,10_Feb_2016,Pulsed Laser Deposition,BZYF631,400.0,18,800,Y,20.0,10,50.0,EXG,0,0,0,0,0,1000,0,1000.0,0,0,0,0,0,90,0
Ba0.7295Co0.0Fe0.14178Y0.26514Zr0.59307O3,01024,33,3,11,4.1941381,0.049619999000000005,0.53320915,,313.34265,,,30.096794,,45.37999,19.14801,0.889999673662184,2.149999211655838,1.489999453659162,137.326949646075,1.3717113,1.5950025,0.90665325,85.592418849,0.7295002674871057,0.6488243361866188,1.3479597753958616,1.6434060691440329,1.604428890931845,10_Feb_2016,Pulsed Laser Deposition,BZYF631,400.0,18,800,Y,20.0,10,50.0,EXG,0,0,0,0,0,1000,0,1000.0,0,0,0,0,0,90,0
Ba0.81389Co0.0Fe0.05335Y0.28555Zr0.66109O3,01024,34,4,1,,0.071160004,,,,,,,,5.4000001,6.650000099999999,0.8899970899381417,2.149992970075286,1.4899951280986867,137.32655097745527,1.3252512,1.6133695000000001,0.910990275,88.6736703775,0.8138926612112248,0.6715685976652137,1.3326103971069776,1.6355774249057564,1.548673359215098,10_Feb_2016,Pulsed Laser Deposition,BZYF631,400.0,18,800,Y,20.0,10,50.0,EXG,0,0,0,0,0,1000,0,1000.0,0,0,0,0,0,90,0
Ba0.79612Co0.0Fe0.06974Y0.28467Zr0.64559O3,01024,35,4,2,,0.071630001,,,,,,,,9.397999800000001,6.650000099999999,0.8899986860191434,2.1499968257765825,1.4899978001893526,137.32679725275383,1.3335563000000001,1.6107065,0.91071755,88.0967607795,0.7961211753797572,0.6673874106546108,1.3348160113444518,1.6360701517054905,1.5588177821483489,10_Feb_2016,Pulsed Laser Deposition,BZYF631,400.0,18,800,Y,20.0,10,50.0,EXG,0,0,0,0,0,1000,0,1000.0,0,0,0,0,0,90,0
Ba0.78881Co0.0Fe0.06694Y0.28134Zr0.65172O3,01024,36,4,3,,0.071659997,,,,,,,,13.39599,6.650000099999999,0.889995833359066,2.149989934519092,1.4899930243876498,137.32635708730388,1.3325226,1.610294,0.91013915,88.203541419,0.7888136929251935,0.6679029934344574,1.3351536641874664,1.637104638766116,1.5569256616914282,10_Feb_2016,Pulsed Laser Deposition,BZYF631,400.0,18,800,Y,20.0,10,50.0,EXG,0,0,0,0,0,1000,0,1000.0,0,0,0,0,0,90,0
Ba0.79329Co0.0Fe0.06383Y0.27663Zr0.65954O3,01024,37,4,4,,0.071170002,,,,,,,,17.393998999999997,6.650000099999999,0.8900014998990808,2.150003623351712,1.4900025110670005,137.32723143442817,1.3314857,1.609583,0.9093146750000001,88.3244885955,0.7932886630865881,0.6684273814574808,1.3357519452875135,1.638599433212711,1.554803584126552,10_Feb_2016,Pulsed Laser Deposition,BZYF631,400.0,18,800,Y,20.0,10,50.0,EXG,0,0,0,0,0,1000,0,1000.0,0,0,0,0,0,90,0
Ba0.76845Co0.0Fe0.06273Y0.28931Zr0.64796O3,01024,38,4,5,,0.069080003,,,,,,,,21.391991,6.650000099999999,0.8900007920766836,2.1500019134436736,1.4900013260609646,137.32712221743228,1.3295409,1.612918,0.911605325,88.3340113535,0.7684493161002406,0.6694045982915483,1.332988976156056,1.6344807179148109,1.5546347337026154,10_Feb_2016,Pulsed Laser Deposition,BZYF631,400.0,18,800,Y,20.0,10,50.0,EXG,0,0,0,0,0,1000,0,1000.0,0,0,0,0,0,90,0
Ba0.81508Co0.0Fe0.06369Y0.28393Zr0.65238O3,01024,39,4,6,4.195674400000001,0.064290002,0.69001889,,316.98749,,4.4390779,30.085514,,25.389999,6.650000099999999,0.8900050669560019,2.1500122403993305,1.4900084828813964,137.32778183131109,1.3306127,1.6114289999999998,0.910629725,88.3125191605,0.8150753596056345,0.6688686098937744,1.334227099300888,1.6362396723667203,1.5550205467667646,10_Feb_2016,Pulsed Laser Deposition,BZYF631,400.0,18,800,Y,20.0,10,50.0,EXG,0,0,0,0,0,1000,0,1000.0,0,0,0,0,0,90,0
Ba0.78959Co0.0Fe0.06259Y0.27395Zr0.66346O3,01024,40,4,7,4.1913457,0.06075,0.50195593,0.77309728,480.57250999999997,213.87915,5.447155,30.117319000000002,42.986088,29.38802,6.650000099999999,0.8899990533281108,2.1499977130959977,1.4899984151223427,137.3268539285275,1.3311605000000002,1.609099,0.9088415750000001,88.37457119750002,0.7895908398690473,0.6685888390829736,1.3361500523560064,1.6394479039125631,1.5539181923907572,10_Feb_2016,Pulsed Laser Deposition,BZYF631,400.0,18,800,Y,20.0,10,50.0,EXG,0,0,0,0,0,1000,0,1000.0,0,0,0,0,0,90,0
Ba0.83312Co0.0Fe0.06584Y0.29517Zr0.63899O3,01024,41,4,8,4.1834617,0.055769999,0.56463522,,589.2593400000001,,7.0289979,30.175426,,33.386009,6.650000099999999,0.8899955238969814,2.149989186942146,1.4899925062994408,137.32630933730422,1.3304513,1.6139165,0.9126367999999999,88.21039830449999,0.8331241900558449,0.6689425790308758,1.3321563952919162,1.6326237406813322,1.5568040953999254,10_Feb_2016,Pulsed Laser Deposition,BZYF631,400.0,18,800,Y,20.0,10,50.0,EXG,0,0,0,0,0,1000,0,1000.0,0,0,0,0,0,90,0
Ba0.8119Co0.0Fe0.07786Y0.28445Zr0.63768O3,01024,42,4,9,4.1787915,0.050969999,0.49197820000000003,,631.65247,,7.155114200000001,30.209953000000002,,37.384009999999996,6.650000099999999,0.8899987363749606,2.1499969474226575,1.4899978844929116,137.32680502265643,1.3376272,1.609418,0.91060845,87.8090810525,0.8119011527400293,0.6653563387279808,1.335884740584893,1.6362662618526234,1.563924862629531,10_Feb_2016,Pulsed Laser Deposition,BZYF631,400.0,18,800,Y,20.0,10,50.0,EXG,0,0,0,0,0,1000,0,1000.0,0,0,0,0,0,90,0
Ba0.77618Co0.0Fe0.09353Y0.2856Zr0.62087O3,01024,43,4,10,4.1823621,0.046870000999999994,0.57945019,,560.2181400000001,,7.6821728,30.183548,,41.381989000000004,6.650000099999999,0.8900054202337568,2.1500130938231203,1.4900090743239298,137.32783634206868,1.3453490000000001,1.6073705,0.9107065249999999,87.25293849,0.7761752729759372,0.6615424103587669,1.337596461937755,1.6361023374944303,1.5739050021542567,10_Feb_2016,Pulsed Laser Deposition,BZYF631,400.0,18,800,Y,20.0,10,50.0,EXG,0,0,0,0,0,1000,0,1000.0,0,0,0,0,0,90,0
Ba0.69438Co0.0Fe0.16444Y0.24519Zr0.59037O3,01024,44,4,11,4.1850858,0.04205,0.61997306,,385.58617999999996,,6.548532499999999,30.163437,,45.37999,6.650000099999999,0.8899951580263492,2.14998830309736,1.4899918937744496,137.32625288346568,1.3852491,1.5866315,0.9029008999999999,84.8378900415,0.6943837777392757,0.6424802283043167,1.3550646782805964,1.6502274986927687,1.6186901019849744,10_Feb_2016,Pulsed Laser Deposition,BZYF631,400.0,18,800,Y,20.0,10,50.0,EXG,0,0,0,0,0,1000,0,1000.0,0,0,0,0,0,90,0

File: data/xrd/out/PDAC_COM3_01025_AllVar.csv
FORMULA,IDENTIFIER: Sample number,IDENTIFIER: Point,IDENTIFIER: Row,IDENTIFIER: Column,PROPERTY: Cubic lattice constant (A),PROPERTY: Film thickness ($\mu$m),PROPERTY: FWHM of 110 peak ($^{\circ}$),PROPERTY: FWHM of 200 peak ($^{\circ}$),PROPERTY: Max intensity of 110 peak (counts),PROPERTY: Max intensity of 200 peak (counts),PROPERTY: Area of 110 peak,PROPERTY: Position of 110 peak ($^{\circ}$),PROPERTY: Position of 200 peak ($^{\circ}$),IDENTIFIER: X position (mm),IDENTIFIER: Y position (mm),PROPERTY: A_avg_X,PROPERTY: A_avg_at_radius,PROPERTY: A_avg_ion_radius,PROPERTY: A_avg_mass,PROPERTY: B_avg_X,PROPERTY: B_avg_at_radius,PROPERTY: B_avg_ion_radius,PROPERTY: B_avg_mass,PROPERTY: AB_site_ratio,PROPERTY: AB_X_ratio,PROPERTY: AB_at_radius_ratio,PROPERTY: AB_ion_radius_ratio,PROPERTY: AB_mass_ratio,IDENTIFIER: Date,PREPARATION STEP NAME,PREPARATION STEP DETAIL: Targets used,PREPARATION STEP DETAIL: Laser Energy (mJ),PREPARATION STEP DETAIL: Laser Voltage (kV),PREPARATION STEP DETAIL: Temperature ($^{\circ}$C),PREPARATION STEP DETAIL: Temperature Gradient,PREPARATION STEP DETAIL: Number of Cycles,PREPARATION STEP DETAIL: Laser Pulse Frequency (Hz),PREPARATION STEP DETAIL: Deposition Pressure (mTorr),PREPARATION STEP DETAIL: Substrate,PREPARATION STEP DETAIL: BZC19 Pulses/Cycle,PREPARATION STEP DETAIL: BZC91 Pulses/Cycle,PREPARATION STEP DETAIL: BZF19 Pulses/Cycle,PREPARATION STEP DETAIL: BZY82 Pulses/Cycle,PREPARATION STEP DETAIL: BZYCF1135 Pulses/Cycle,PREPARATION STEP DETAIL: BZYF631 Pulses/Cycle,PREPARATION STEP DETAIL: B12ZY82 Pulses/Cycle,PREPARATION STEP DETAIL: Average Target Pulses/Cycle,PREPARATION STEP DETAIL: BZC19 Substrate Angle ($^{\circ}$),PREPARATION STEP DETAIL: BZC91 Substrate Angle ($^{\circ}$),PREPARATION STEP DETAIL: BZF19 Substrate Angle ($^{\circ}$),PREPARATION STEP DETAIL: BZY82 Substrate Angle ($^{\circ}$),PREPARATION STEP DETAIL: BZYCF1135 Substrate Angle ($^{\circ}$),PREPARATION STEP DETAIL: BZYF631 Substrate Angle ($^{\circ}$),PREPARATION STEP DETAIL: B12ZY82 Substrate Angle ($^{\circ}$)
Ba1.0Co0.0Fe0.84177Y0.0Zr0.14628O3,01025,1,1,1,,0.0902,,,,,,,,5.4000001,44.141998,0.89,2.15,1.49,137.327,1.7559756968382607,1.4222076136427677,0.8536105102399872,61.08284232840063,1.012094697200684,0.506840727694864,1.5117342780166274,1.7455267737754259,2.248209067641069,11_Feb_2016,Pulsed Laser Deposition,BZF19,400.0,18,800,Y,20.0,10,50.0,EXG,0,0,1000,0,0,0,0,1000.0,0,0,90,0,0,0,0
Ba0.96968Co0.0Fe0.83254Y0.0Zr0.16746O3,01025,2,1,2,,0.09285,,,,,,,,9.397999800000001,44.141998,0.8900000616222251,2.1500001488626785,1.4900001031652983,137.32700950830935,1.74627,1.4251189999999998,0.85375595,61.769567339999995,0.9696799328608594,0.5096577629016276,1.5086460491107612,1.7452295391502668,2.2232146900498164,11_Feb_2016,Pulsed Laser Deposition,BZF19,400.0,18,800,Y,20.0,10,50.0,EXG,0,0,1000,0,0,0,0,1000.0,0,0,90,0,0,0,0
Ba0.97825Co0.0Fe0.83326Y0.0Zr0.16674O3,01025,3,1,3,,0.09465,,,,,,,,13.39599,44.141998,0.8900028485194477,2.1500068812548454,1.490004768869637,137.32743952655076,1.7466300000000001,1.425011,0.85375055,61.74409446,0.9782468690390662,0.5095543123154003,1.5087651121674466,1.7452460427341885,2.2241388545347656,11_Feb_2016,Pulsed Laser Deposition,BZF19,400.0,18,800,Y,20.0,10,50.0,EXG,0,0,1000,0,0,0,0,1000.0,0,0,90,0,0,0,0
Ba0.97381Co0.0Fe0.82688Y0.0Zr0.17312O3,01025,4,1,4,,0.09525000300000001,,,,,,,,17.393998999999997,44.141998,0.8899966809001685,2.149991981949845,1.4899944433047765,137.326487862896,1.74344,1.4259679999999997,0.8537984,61.96981248,0.9738136316681582,0.5104831143602122,1.507742096561666,1.7451361390520017,2.2160223238890135,11_Feb_2016,Pulsed Laser Deposition,BZF19,400.0,18,800,Y,20.0,10,50.0,EXG,0,0,1000,0,0,0,0,1000.0,0,0,90,0,0,0,0
Ba0.98258Co0.0Fe0.83696Y0.0Zr0.16304O3,01025,5,1,5,,0.09292999699999999,,,,,,,,21.391991,44.141998,0.89000075000383,2.150001811807005,1.4900012556243896,137.32711572559097,1.74848,1.424456,0.8537228,61.613192160000004,0.9825791719796155,0.5090139721379885,1.509349402022249,1.7452986562200161,2.2288589652841475,11_Feb_2016,Pulsed Laser Deposition,BZF19,400.0,18,800,Y,20.0,10,50.0,EXG,0,0,1000,0,0,0,0,1000.0,0,0,90,0,0,0,0
Ba0.96877Co0.0Fe0.83655Y0.0Zr0.16345O3,01025,6,1,6,,0.08902999800000001,,,,,,,,25.389999,44.141998,0.8900035110540473,2.150008481759777,1.4900058780567758,137.3275417556395,1.748275,1.4245175,0.8537258750000001,61.62769755,0.9687661782130215,0.5090752376222547,1.5092889218698802,1.7452977843230717,2.228341268862469,11_Feb_2016,Pulsed Laser Deposition,BZF19,400.0,18,800,Y,20.0,10,50.0,EXG,0,0,1000,0,0,0,0,1000.0,0,0,90,0,0,0,0
Ba0.95513Co0.0Fe0.84268Y0.0Zr0.15732O3,01025,7,1,7,,0.08426000199999999,,,,,,,,29.38802,44.141998,0.8899979295362849,2.1499949983179913,1.4899965337180499,137.32668052744876,1.75134,1.423598,0.8536798999999999,61.41082428,0.9551322219849537,0.5081811239030029,1.510254298136125,1.7453808315248491,2.2361966662638117,11_Feb_2016,Pulsed Laser Deposition,BZF19,400.0,18,800,Y,20.0,10,50.0,EXG,0,0,1000,0,0,0,0,1000.0,0,0,90,0,0,0,0
Ba0.96599Co0.0Fe0.842Y0.0Zr0.158O3,01025,8,1,8,,0.076930001,,,,,,,,33.386009,44.141998,0.8899956262617592,2.1499894342278454,1.4899926776741812,137.32632513218945,1.751,1.4236999999999997,0.853685,61.434882,0.9659947472001867,0.50827848444418,1.5101421888233797,1.7453658875043854,2.23531519328367,11_Feb_2016,Pulsed Laser Deposition,BZF19,400.0,18,800,Y,20.0,10,50.0,EXG,0,0,1000,0,0,0,0,1000.0,0,0,90,0,0,0,0
Ba0.9248Co0.0Fe0.84199Y0.0Zr0.15801O3,01025,9,1,9,,0.07164,,,,,,,,37.384009999999996,44.141998,0.8899971722859161,2.149993169005303,1.4899952659618145,137.32656368371684,1.750995,1.4237015,0.853685075,61.43523579,0.9248029382902173,0.508280818783558,1.5101432210370664,1.7453687660661217,2.2353062036439666,11_Feb_2016,Pulsed Laser Deposition,BZF19,400.0,18,800,Y,20.0,10,50.0,EXG,0,0,1000,0,0,0,0,1000.0,0,0,90,0,0,0,0
Ba0.89973Co0.0Fe0.84166Y0.0Zr0.15834O3,01025,10,1,10,4.0929027,0.06516999799999999,0.55854481,0.5361312,452.87234000000007,290.56607,4.1654348,30.859509999999997,44.196545,41.381989000000004,44.141998,0.89000393998888,2.1500095179506653,1.4900065961611586,137.3276079402842,1.75083,1.423751,0.85368755,61.446910859999996,0.8997260169544923,0.5083325851104219,1.5101022004203442,1.7453769779835242,2.2348984842080997,11_Feb_2016,Pulsed Laser Deposition,BZF19,400.0,18,800,Y,20.0,10,50.0,EXG,0,0,1000,0,0,0,0,1000.0,0,0,90,0,0,0,0
Ba0.74614Co0.0Fe0.77807Y0.0Zr0.22193O3,01025,11,1,11,,0.061560000999999996,,,,,,,,45.37999,44.141998,0.8899951053780074,2.1499881759131636,1.4899918056328438,137.32624475982652,1.7190350000000003,1.4332894999999999,0.854164475,63.69666147,0.7461441034756613,0.5177294850762243,1.500037623880705,1.744385126333946,2.155941011516039,11_Feb_2016,Pulsed Laser Deposition,BZF19,400.0,18,800,Y,20.0,10,50.0,EXG,0,0,1000,0,0,0,0,1000.0,0,0,90,0,0,0,0
Ba1.0Co0.0Fe0.81052Y0.0Zr0.18486O3,01025,12,2,1,,0.11363,,,,,,,,5.4000001,31.643998999999997,0.89,2.15,1.49,137.327,1.7371278847872753,1.4278469295112677,0.8538864425742705,62.41504681172232,1.0046338635277179,0.5123399421505386,1.505763647042975,1.7449627089850426,2.2002226548712334,11_Feb_2016,Pulsed Laser Deposition,BZF19,400.0,18,800,Y,20.0,10,50.0,EXG,0,0,1000,0,0,0,0,1000.0,0,0,90,0,0,0,0
Ba0.97481Co0.0Fe0.80257Y0.0Zr0.19743O3,01025,13,2,2,,0.11952,,,,,,,,9.397999800000001,31.643998999999997,0.8899986692232816,2.1499967852023096,1.4899977720704378,137.32679466115235,1.7312850000000002,1.4296145,0.853980725,62.82987597,0.9748114575914523,0.5140682609872329,1.5038996772922417,1.7447674501909136,2.185692595139343,11_Feb_2016,Pulsed Laser Deposition,BZF19,400.0,18,800,Y,20.0,10,50.0,EXG,0,0,1000,0,0,0,0,1000.0,0,0,90,0,0,0,0
Ba0.98609Co0.0Fe0.8089Y0.0Zr0.1911O3,01025,14,2,3,,0.12228,,,,,,,,13.39599,31.643998999999997,0.8899999558383945,2.14999989331747,1.4899999260665258,137.32699318586427,1.7344499999999998,1.4286649999999999,0.85393325,62.6059269,0.9860900489295726,0.5131309382446277,1.5049013542835237,1.7448669741651655,2.193514256329368,11_Feb_2016,Pulsed Laser Deposition,BZF19,400.0,18,800,Y,20.0,10,50.0,EXG,0,0,1000,0,0,0,0,1000.0,0,0,90,0,0,0,0
Ba0.98701Co0.0Fe0.8124Y0.0Zr0.1876O3,01025,15,2,4,,0.12237,,,,,,,,17.393998999999997,31.643998999999997,0.8900015365488576,2.1500037118876896,1.4900025724244919,137.32723708948873,1.7362000000000002,1.42814,0.853907,62.48210040000001,0.9870082959702589,0.5126146391826157,1.5054572464097984,1.7449237123299046,2.1978652479725014,11_Feb_2016,Pulsed Laser Deposition,BZF19,400.0,18,800,Y,20.0,10,50.0,EXG,0,0,1000,0,0,0,0,1000.0,0,0,90,0,0,0,0
Ba0.9906Co0.0Fe0.81259Y0.0Zr0.18741O3,01025,16,2,5,,0.12084,,,,,,,,21.391991,31.643998999999997,0.890001939687752,2.1500046857625468,1.4900032473424163,137.32729929382015,1.7362950000000001,1.4281115,0.8539055750000001,62.47537839,0.9905978410668544,0.5125868240637402,1.5054879718863317,1.7449274146528626,2.1981027219484783,11_Feb_2016,Pulsed Laser Deposition,BZF19,400.0,18,800,Y,20.0,10,50.0,EXG,0,0,1000,0,0,0,0,1000.0,0,0,90,0,0,0,0
Ba0.96232Co0.0Fe0.80118Y0.0Zr0.19882O3,01025,17,2,6,,0.11558,,,,,,,,25.389999,31.643998999999997,0.8899993212484576,2.1499983603193074,1.489998863663148,137.326895268637,1.73059,1.4298229999999998,0.8539911500000001,62.87905278,0.9623207339063847,0.5142750860969135,1.5036814768816193,1.7447474293652199,2.1839847961627803,11_Feb_2016,Pulsed Laser Deposition,BZF19,400.0,18,800,Y,20.0,10,50.0,EXG,0,0,1000,0,0,0,0,1000.0,0,0,90,0,0,0,0
Ba1.0Co0.0Fe0.82948Y0.0Zr0.16158O3,01025,18,2,7,,0.10783,,,,,,,,29.38802,31.643998999999997,0.89,2.15,1.49,137.327,1.7484823180415399,1.4244565261847393,0.8537233167657841,61.61314430277895,1.0090212769978908,0.509012868369685,1.509347572550041,1.74529612901363,2.22885881826041,11_Feb_2016,Pulsed Laser Deposition,BZF19,400.0,18,800,Y,20.0,10,50.0,EXG,0,0,1000,0,0,0,0,1000.0,0,0,90,0,0,0,0
Ba0.95713Co0.0Fe0.81457Y0.0Zr0.18543O3,01025,19,2,8,,0.099490002,,,,,,,,33.386009,31.643998999999997,0.8900037372016899,2.1500090280714983,1.4900062566635033,137.32757665022075,1.7372850000000002,1.4278145,0.8538907250000001,62.40532797,0.9571259809294006,0.5122957587279519,1.5058041699895177,1.7449612849038771,2.200574552163847,11_Feb_2016,Pulsed Laser Deposition,BZF19,400.0,18,800,Y,20.0,10,50.0,EXG,0,0,1000,0,0,0,0,1000.0,0,0,90,0,0,0,0
Ba0.98097Co0.0Fe0.82971Y0.0Zr0.17029O3,01025,20,2,9,,0.090329997,,,,,,,,37.384009999999996,31.643998999999997,0.8899977731187104,2.1499946204553115,1.4899962718504252,137.32665639221702,1.744855,1.4255434999999999,0.853777175,61.86968991,0.9809724545047243,0.5100697611656616,1.5081929246321222,1.7451816650526235,2.2196111955948385,11_Feb_2016,Pulsed Laser Deposition,BZF19,400.0,18,800,Y,20.0,10,50.0,EXG,0,0,1000,0,0,0,0,1000.0,0,0,90,0,0,0,0
Ba0.95647Co0.0Fe0.8423Y0.0Zr0.1577O3,01025,21,2,10,,0.08084999799999999,,,,,,,,41.381989000000004,31.643998999999997,0.8900000266493698,2.150000064377691,1.4900000446152373,137.32700411199778,1.7511500000000002,1.423655,0.85368275,61.4242683,0.9564699713603124,0.5082374591836049,1.510197389379935,1.7453791172601734,2.2357124946329687,11_Feb_2016,Pulsed Laser Deposition,BZF19,400.0,18,800,Y,20.0,10,50.0,EXG,0,0,1000,0,0,0,0,1000.0,0,0,90,0,0,0,0
Ba0.90945Co0.0Fe0.85224Y0.0Zr0.14776O3,01025,22,2,11,,0.072099999,,,,,,,,45.37999,31.643998999999997,0.8900012978296435,2.150003135206442,1.4900021727709762,137.327200255114,1.7561200000000001,1.422164,0.8536082,61.07260104,0.9094486738096088,0.5067998188219731,1.511782843052167,1.7455340433362474,2.2485893496687726,11_Feb_2016,Pulsed Laser Deposition,BZF19,400.0,18,800,Y,20.0,10,50.0,EXG,0,0,1000,0,0,0,0,1000.0,0,0,90,0,0,0,0
Ba0.98456Co0.0Fe0.80685Y0.0Zr0.19315O3,01025,23,3,1,,0.10848,,,,,,,,5.4000001,19.148001,0.8900018938955987,2.150004575141053,1.4900031706791483,137.32729222809087,1.733425,1.4289725,0.8539486249999999,62.67845385,0.9845579048877722,0.5134354782558223,1.504580791541512,1.744839358080995,2.190980852155958,11_Feb_2016,Pulsed Laser Deposition,BZF19,400.0,18,800,Y,20.0,10,50.0,EXG,0,0,1000,0,0,0,0,1000.0,0,0,90,0,0,0,0
Ba0.99176Co0.0Fe0.8094Y0.0Zr0.1906O3,01025,24,3,2,,0.11465,,,,,,,,9.397999800000001,19.148001,0.8900030107061884,2.150007273054275,1.4900050403957537,137.32746455196488,1.7347000000000001,1.4285899999999998,0.8539295,62.5882374,0.9917566450698103,0.5130587483173968,1.5049855263261507,1.7448806258546563,2.194141747023617,11_Feb_2016,Pulsed Laser Deposition,BZF19,400.0,18,800,Y,20.0,10,50.0,EXG,0,0,1000,0,0,0,0,1000.0,0,0,90,0,0,0,0
Ba1.0Co0.0Fe0.81357Y0.0Zr0.17173O3,01025,25,3,3,,0.11742000000000001,,,,,,,,13.398,19.148001,0.89,2.15,1.49,137.327,1.742848931661598,1.426139705111696,0.8538047307442777,62.01110132108582,1.0149163897649347,0.5106581435899274,1.5075661888479648,1.7451297074696914,2.2145550889176726,11_Feb_2016,Pulsed Laser Deposition,BZF19,400.0,18,800,Y,20.0,10,50.0,EXG,0,0,1000,0,0,0,0,1000.0,0,0,90,0,0,0,0
Ba1.0Co0.0Fe0.80978Y0.0Zr0.18634O3,01025,26,3,4,,0.1187,,,,,,,,17.393998999999997,19.148001,0.89,2.15,1.49,137.327,1.7364555034249796,1.4280503416699342,0.8538972948083492,62.46278461270799,1.0038884132091972,0.5125383277858642,1.505549165364739,1.7449405321449334,2.19854111294393,11_Feb_2016,Pulsed Laser Deposition,BZF19,400.0,18,800,Y,20.0,10,50.0,EXG,0,0,1000,0,0,0,0,1000.0,0,0,90,0,0,0,0
Ba0.989Co0.0Fe0.81102Y0.0Zr0.18898O3,01025,27,3,5,,0.11878,,,,,,,,21.391991,19.148001,0.8900036254529918,2.150008758116778,1.4900060695786042,137.32755940739662,1.73551,1.428347,0.85391735,62.53092342,0.9889959712826933,0.5128196469354782,1.5052426042948792,1.744906658213004,2.1961543488653095,11_Feb_2016,Pulsed Laser Deposition,BZF19,400.0,18,800,Y,20.0,10,50.0,EXG,0,0,1000,0,0,0,0,1000.0,0,0,90,0,0,0,0
Ba0.99272Co0.0Fe0.81412Y0.0Zr0.18588O3,01025,28,3,6,,0.1142,,,,,,,,25.389999,19.148001,0.8899968600352192,2.1499924146918215,1.4899947432050298,137.3265155034343,1.73706,1.4278819999999999,0.8538941,62.42124852,0.9927235023784658,0.5123581569060477,1.5057213514084649,1.7449409045044693,2.19999629548317,11_Feb_2016,Pulsed Laser Deposition,BZF19,400.0,18,800,Y,20.0,10,50.0,EXG,0,0,1000,0,0,0,0,1000.0,0,0,90,0,0,0,0
Ba0.97663Co0.0Fe0.80722Y0.0Zr0.19278O3,01025,29,3,7,,0.10785,,,,,,,,29.389999,19.148001,0.8900036040335632,2.1500087063732143,1.4900060337191114,137.3275561023788,1.73361,1.428917,0.8539458500000001,62.66536362000001,0.9766260451763534,0.5133816740983054,1.5046421215320513,1.7448483808652635,2.1914427391681155,11_Feb_2016,Pulsed Laser Deposition,BZF19,400.0,18,800,Y,20.0,10,50.0,EXG,0,0,1000,0,0,0,0,1000.0,0,0,90,0,0,0,0
Ba0.96547Co0.0Fe0.80137Y0.0Zr0.19863O3,01025,30,3,8,,0.10039,,,,,,,,33.386009,19.148001,0.8899980111410776,2.149995195453165,1.4899966703373095,137.32669311906827,1.730685,1.4297944999999999,0.853989725,62.87233077,0.9654721575145111,0.5142460997472548,1.5037092361546818,1.7447477723895441,2.184215082170848,11_Feb_2016,Pulsed Laser Deposition,BZF19,400.0,18,800,Y,20.0,10,50.0,EXG,0,0,1000,0,0,0,0,1000.0,0,0,90,0,0,0,0
Ba1.0Co0.0Fe0.82917Y0.0Zr0.14889O3,01025,31,3,9,,0.090499997,,,,,,,,37.384009999999996,19.148001,0.89,2.15,1.49,137.327,1.753889845085487,1.4228383886376281,0.853644064246023,61.23091033248875,1.0224349640886436,0.507443499085098,1.5110640935536124,1.7454581627250407,2.2427724698898546,11_Feb_2016,Pulsed Laser Deposition,BZF19,400.0,18,800,Y,20.0,10,50.0,EXG,0,0,1000,0,0,0,0,1000.0,0,0,90,0,0,0,0
Ba0.95195Co0.0Fe0.82474Y0.0Zr0.17526O3,01025,32,3,10,,0.081809998,,,,,,,,41.381989000000004,19.148001,0.8900026444939075,2.1500063883841585,1.490004427298789,137.32740804540992,1.7423700000000002,1.4262890000000001,0.85381445,62.04552354,0.951947171439893,0.5108000278321524,1.5074128654039667,1.7451150273912428,2.21333305305864,11_Feb_2016,Pulsed Laser Deposition,BZF19,400.0,18,800,Y,20.0,10,50.0,EXG,0,0,1000,0,0,0,0,1000.0,0,0,90,0,0,0,0
Ba0.89606Co0.0Fe0.83021Y0.0Zr0.16979O3,01025,33,3,11,,0.07354000200000001,,,,,,,,45.37999,19.148001,0.8900019883120158,2.150004803225656,1.4900033287470826,137.32730679654404,1.7451050000000001,1.4254685,0.8537734250000001,61.85200041,0.8960579981540622,0.5099991051037134,1.5082794205734156,1.745197595892707,2.2202565137140087,11_Feb_2016,Pulsed Laser Deposition,BZF19,400.0,18,800,Y,20.0,10,50.0,EXG,0,0,1000,0,0,0,0,1000.0,0,0,90,0,0,0,0
Ba0.94777Co0.0Fe0.82681Y0.0Zr0.17319O3,01025,34,4,1,,0.080459997,,,,,,,,5.4000001,6.650000099999999,0.8899958406033972,2.1499899520194425,1.4899930365157998,137.32635820510419,1.743405,1.4259785,0.853798925,61.972289010000004,0.9477744294042043,0.5104928806579063,1.5077295709714014,1.7451334182879181,2.2159316752515767,11_Feb_2016,Pulsed Laser Deposition,BZF19,400.0,18,800,Y,20.0,10,50.0,EXG,0,0,1000,0,0,0,0,1000.0,0,0,90,0,0,0,0
Ba0.93405Co0.0Fe0.80876Y0.0Zr0.19124O3,01025,35,4,2,,0.084190004,,,,,,,,9.397999800000001,6.650000099999999,0.8900040120595303,2.1500096920539216,1.4900067168187643,137.32761906078554,1.7343800000000003,1.428686,0.8539343,62.610879960000005,0.9340457893850438,0.5131539870498565,1.504886092573121,1.7448727809841627,2.1933507267190553,11_Feb_2016,Pulsed Laser Deposition,BZF19,400.0,18,800,Y,20.0,10,50.0,EXG,0,0,1000,0,0,0,0,1000.0,0,0,90,0,0,0,0
Ba0.95044Co0.0Fe0.81583Y0.0Zr0.18417O3,01025,36,4,3,,0.08654999699999999,,,,,,,,13.39599,6.650000099999999,0.8900008849547888,2.1500021378121303,1.4900014815535227,137.3271365485239,1.737915,1.4276255,0.8538812750000001,62.36075043,0.9504390549487717,0.5121084086130729,1.5059986935033944,1.7449750043453318,2.202140538745981,11_Feb_2016,Pulsed Laser Deposition,BZF19,400.0,18,800,Y,20.0,10,50.0,EXG,0,0,1000,0,0,0,0,1000.0,0,0,90,0,0,0,0
Ba0.93942Co0.0Fe0.80091Y0.0Zr0.19909O3,01025,37,4,4,,0.089429997,,,,,,,,17.393998999999997,6.650000099999999,0.8899994961880692,2.149998782926234,1.4899991565395765,137.32692226181905,1.730455,1.4298635,0.853993175,62.88860511,0.9394205317879462,0.5143153079323468,1.5036391815905743,1.7447436351462369,2.1836534936912204,11_Feb_2016,Pulsed Laser Deposition,BZF19,400.0,18,800,Y,20.0,10,50.0,EXG,0,0,1000,0,0,0,0,1000.0,0,0,90,0,0,0,0
Ba0.96661Co0.0Fe0.82269Y0.0Zr0.17731O3,01025,38,4,5,,0.08826000199999999,,,,,,,,21.391991,6.650000099999999,0.8899981886653893,2.14999562430403,1.4899969675409326,137.32672051106957,1.7413450000000001,1.4265965,0.853829825,62.11805049,0.9666119672558555,0.5110981388899898,1.5070804003122324,1.7450748661080473,2.2107377715142067,11_Feb_2016,Pulsed Laser Deposition,BZF19,400.0,18,800,Y,20.0,10,50.0,EXG,0,0,1000,0,0,0,0,1000.0,0,0,90,0,0,0,0
Ba0.95588Co0.0Fe0.81935Y0.0Zr0.18065O3,01025,39,4,6,,0.08670999900000001,,,,,,,,25.389999,6.650000099999999,0.8900030326713727,2.150007326116237,1.4900050771689273,137.3274679411928,1.7396750000000003,1.4270975,0.8538548750000001,62.23621635,0.9558767428538945,0.511591551681419,1.5065595210672271,1.7450331675730342,2.2065523258820794,11_Feb_2016,Pulsed Laser Deposition,BZF19,400.0,18,800,Y,20.0,10,50.0,EXG,0,0,1000,0,0,0,0,1000.0,0,0,90,0,0,0,0
Ba0.93297Co0.0Fe0.79913Y0.0Zr0.20087O3,01025,40,4,7,,0.08326,,,,,,,,29.38802,6.650000099999999,0.8899985269201784,2.149996441436386,1.4899975338326583,137.32677270378352,1.729565,1.4301305,0.8540065250000001,62.951579730000006,0.9329715442039953,0.5145794040236582,1.5033568205393746,1.744714460855739,2.1814666652176085,11_Feb_2016,Pulsed Laser Deposition,BZF19,400.0,18,800,Y,20.0,10,50.0,EXG,0,0,1000,0,0,0,0,1000.0,0,0,90,0,0,0,0
Ba0.96326Co0.0Fe0.80536Y0.0Zr0.19464O3,01025,41,4,8,,0.07908999900000001,,,,,,,,33.386009,6.650000099999999,0.8900045655459627,2.1500110291278873,1.4900076434421172,137.32770446374204,1.73268,1.429196,0.8539597999999999,62.73116856,0.963255058668265,0.5136577819020031,1.5043500185614063,1.7448217626194082,2.1891462827189847,11_Feb_2016,Pulsed Laser Deposition,BZF19,400.0,18,800,Y,20.0,10,50.0,EXG,0,0,1000,0,0,0,0,1000.0,0,0,90,0,0,0,0
Ba0.94916Co0.0Fe0.81927Y0.0Zr0.18073O3,01025,42,4,9,,0.07301999599999999,,,,,,,,37.384009999999996,6.650000099999999,0.8899976120415645,2.1499942313363634,1.489996002181945,137.3266315380134,1.7396350000000003,1.4271095,0.853855475,62.23904667,0.9491625466974271,0.5116001989161889,1.506537677267486,1.74502131309979,2.206438544377746,11_Feb_2016,Pulsed Laser Deposition,BZF19,400.0,18,800,Y,20.0,10,50.0,EXG,0,0,1000,0,0,0,0,1000.0,0,0,90,0,0,0,0
Ba0.9479Co0.0Fe0.84219Y0.0Zr0.15781O3,01025,43,4,10,,0.067209996,,,,,,,,41.381989000000004,6.650000099999999,0.8899973015278994,2.1499934812190826,1.4899954823332247,137.32658362575486,1.751095,1.4236715,0.853683575,61.42815999,0.9479028740331008,0.5082518661339901,1.5101752624949525,1.7453720862946491,2.2355640092119073,11_Feb_2016,Pulsed Laser Deposition,BZF19,400.0,18,800,Y,20.0,10,50.0,EXG,0,0,1000,0,0,0,0,1000.0,0,0,90,0,0,0,0
Ba0.86415Co0.0Fe0.83377Y0.0Zr0.16623O3,01025,44,4,11,,0.062139999,,,,,,,,45.37999,6.650000099999999,0.8900032553281142,2.1500078639948823,1.490005449931337,137.327502297128,1.7468850000000002,1.4249345,0.853746725,61.72605117,0.8641468392342692,0.5094801634498631,1.5088468024283799,1.7452546596080203,2.224790014817467,11_Feb_2016,Pulsed Laser Deposition,BZF19,400.0,18,800,Y,20.0,10,50.0,EXG,0,0,1000,0,0,0,0,1000.0,0,0,90,0,0,0,0
