Repository: jdh10791/combi_tco

# combi_tco
This is a project focused on analysis of triple conducting oxides (TCOs). TCOs are combinatorially synthesized via pulsed laser deposition (PLD) and characterized using high-throughput methods. 

/data: raw data from Meagan Papac, collected at NREL
* /conductivity: DC conductivity data
* /eis: impedance data (ASR)
* /xrd: XRD data

/scripts: python scripts for processing and analysis
* /conductivity: notebooks for DC conductivity analysis
* /eis: notebooks for EIS analysis
* /helpers: supporting modules
** calc_chemfeat.py: chemical featurization for perovskites
** fileload.py: tools for processing and loading data files
** outlier_detect.py: outlier detection algorithm

File: data/xrd/out/PDAC_COM3_01026_AllVar.csv
FORMULA,IDENTIFIER: Sample number,IDENTIFIER: Point,IDENTIFIER: Row,IDENTIFIER: Column,PROPERTY: Cubic lattice constant (A),PROPERTY: Film thickness ($\mu$m),PROPERTY: FWHM of 110 peak ($^{\circ}$),PROPERTY: FWHM of 111 peak ($^{\circ}$),PROPERTY: FWHM of 200 peak ($^{\circ}$),PROPERTY: Max intensity of 110 peak (counts),PROPERTY: Max intensity of 111 peak (counts),PROPERTY: Max intensity of 200 peak (counts),PROPERTY: Area of 110 peak,PROPERTY: Position of 110 peak ($^{\circ}$),PROPERTY: Position of 111 peak ($^{\circ}$),PROPERTY: Position of 200 peak ($^{\circ}$),IDENTIFIER: X position (mm),IDENTIFIER: Y position (mm),PROPERTY: A_avg_X,PROPERTY: A_avg_at_radius,PROPERTY: A_avg_ion_radius,PROPERTY: A_avg_mass,PROPERTY: B_avg_X,PROPERTY: B_avg_at_radius,PROPERTY: B_avg_ion_radius,PROPERTY: B_avg_mass,PROPERTY: AB_site_ratio,PROPERTY: AB_X_ratio,PROPERTY: AB_at_radius_ratio,PROPERTY: AB_ion_radius_ratio,PROPERTY: AB_mass_ratio,IDENTIFIER: Date,PREPARATION STEP NAME,PREPARATION STEP DETAIL: Targets used,PREPARATION STEP DETAIL: Laser Energy (mJ),PREPARATION STEP DETAIL: Laser Voltage (kV),PREPARATION STEP DETAIL: Temperature ($^{\circ}$C),PREPARATION STEP DETAIL: Temperature Gradient,PREPARATION STEP DETAIL: Number of Cycles,PREPARATION STEP DETAIL: Laser Pulse Frequency (Hz),PREPARATION STEP DETAIL: Deposition Pressure (mTorr),PREPARATION STEP DETAIL: Substrate,PREPARATION STEP DETAIL: BZC19 Pulses/Cycle,PREPARATION STEP DETAIL: BZC91 Pulses/Cycle,PREPARATION STEP DETAIL: BZF19 Pulses/Cycle,PREPARATION STEP DETAIL: BZY82 Pulses/Cycle,PREPARATION STEP DETAIL: BZYCF1135 Pulses/Cycle,PREPARATION STEP DETAIL: BZYF631 Pulses/Cycle,PREPARATION STEP DETAIL: B12ZY82 Pulses/Cycle,PREPARATION STEP DETAIL: Average Target Pulses/Cycle,PREPARATION STEP DETAIL: BZC19 Substrate Angle ($^{\circ}$),PREPARATION STEP DETAIL: BZC91 Substrate Angle ($^{\circ}$),PREPARATION STEP DETAIL: BZF19 Substrate Angle ($^{\circ}$),PREPARATION STEP DETAIL: BZY82 Substrate Angle ($^{\circ}$),PREPARATION STEP DETAIL: BZYCF1135 Substrate Angle ($^{\circ}$),PREPARATION STEP DETAIL: BZYF631 Substrate Angle ($^{\circ}$),PREPARATION STEP DETAIL: B12ZY82 Substrate Angle ($^{\circ}$)
Ba0.84626Co0.04341Fe0.0Y0.0Zr0.95659O3,01026,1,1,1,,0.12657000000000002,,,,,,,,,,,5.4000001,44.14201,0.8900030198031766,2.1500072950301456,1.4900050556255429,137.32746595563015,1.3538755,1.5413180000000002,0.8560207500000001,89.82225615495001,0.8462571286180166,0.6573743448368603,1.3949148034540215,1.7406179179950283,1.5288801666118266,12_Feb_2016,Pulsed Laser Deposition,BZC91,400.0,18,800,Y,20.0,10,50.0,EXG,0,1000,0,0,0,0,0,1000.0,0,90,0,0,0,0,0
Ba0.83506Co0.04611Fe0.0Y0.0Zr0.95389O3,01026,2,1,2,,0.13029000000000002,,,,,,,,,,,9.397999800000001,44.14201,0.8900033276478921,2.1500080386999643,1.4900055710060216,137.32751345606977,1.3553605000000002,1.540778,0.85577325,89.73507098145001,0.8350568777806078,0.6566543201221313,1.3954041651035802,1.7411219280411272,1.5303661317040473,12_Feb_2016,Pulsed Laser Deposition,BZC91,400.0,18,800,Y,20.0,10,50.0,EXG,0,1000,0,0,0,0,0,1000.0,0,90,0,0,0,0,0
Ba0.81672Co0.04392Fe0.0Y0.0Zr0.95608O3,01026,3,1,3,,0.13122999999999999,,,,,,,,,,,13.39599,44.14201,0.889996123534329,2.149990635504278,1.4899935101866857,137.32640186134697,1.3541560000000001,1.541216,0.855974,89.80578784440002,0.8167235573043062,0.657233083584409,1.3949963116813464,1.740699495763523,1.5291486791395057,12_Feb_2016,Pulsed Laser Deposition,BZC91,400.0,18,800,Y,20.0,10,50.0,EXG,0,1000,0,0,0,0,0,1000.0,0,90,0,0,0,0,0
Ba0.83414Co0.04297Fe0.0Y0.0Zr0.95703O3,01026,4,1,4,,0.13085,,,,,,,,,,,17.393998999999997,44.14201,0.8899978607200646,2.1499948320765605,1.489996418508872,137.32666990910596,1.3536335000000002,1.541406,0.8560610833333334,89.83646410915001,0.8341420050148928,0.6574880576759252,1.3948270812988663,1.7405258193809245,1.5286295077492813,12_Feb_2016,Pulsed Laser Deposition,BZC91,400.0,18,800,Y,20.0,10,50.0,EXG,0,1000,0,0,0,0,0,1000.0,0,90,0,0,0,0,0
Ba0.85832Co0.04383Fe0.0Y0.0Zr0.95617O3,01026,5,1,5,,0.12777001,,,,,,,,,,,21.391991,44.14201,0.8899968815387054,2.1499924666384453,1.4899947792052484,137.32651882142224,1.3541065,1.541234,0.85598225,89.80869401685,0.8583230074686259,0.6572576688308529,1.3949812076806283,1.7406842013432504,1.5291004988409798,12_Feb_2016,Pulsed Laser Deposition,BZC91,400.0,18,800,Y,20.0,10,50.0,EXG,0,1000,0,0,0,0,0,1000.0,0,90,0,0,0,0,0
Ba0.85507Co0.04498Fe0.0Y0.0Zr0.95502O3,01026,6,1,6,4.195682,0.12402,0.49047402,,0.66299158,688.51068,,409.9903,5.0388517,30.085455,,43.072933,25.391991,44.14201,0.8899979083977712,2.1499949472530426,1.4899964983288527,137.32667726577608,1.3547390000000001,1.541004,0.8558768333333333,89.7715595911,0.8550720095174393,0.6569515666100785,1.3951910230298186,1.7409006066046335,1.529734783391139,12_Feb_2016,Pulsed Laser Deposition,BZC91,400.0,18,800,Y,20.0,10,50.0,EXG,0,1000,0,0,0,0,0,1000.0,0,90,0,0,0,0,0
Ba0.87799Co0.04971Fe0.0Y0.0Zr0.95029O3,01026,7,1,7,4.1811786,0.11627,0.4686988,,0.6833871,1399.7876,,520.5867900000001,8.1187086,30.192295,,43.195694,29.38802,44.14201,0.8900005057631097,2.1500012217872873,1.4900008467270038,137.32707803924782,1.3573405,1.540058,0.85544325,89.61882408345,0.8779895010621345,0.6556943565473142,1.39605211088627,1.7417880691992178,1.5323463507105777,12_Feb_2016,Pulsed Laser Deposition,BZC91,400.0,18,800,Y,20.0,10,50.0,EXG,0,1000,0,0,0,0,0,1000.0,0,90,0,0,0,0,0
Ba0.86867Co0.04585Fe0.0Y0.0Zr0.95415O3,01026,8,1,8,4.175776,0.10822000000000001,0.43099141,,0.6682296999999999,1965.91,,453.65927,10.989908,30.232290000000003,,43.248622999999995,33.386009,44.14201,0.8900027374306597,2.1500066128942903,1.4900045828895314,137.3274223855508,1.3552175000000002,1.5408300000000001,0.8557970833333334,89.74346659075002,0.8686673281836211,0.6567231735353621,1.3953561475920706,1.7410722844321425,1.5302219493235547,12_Feb_2016,Pulsed Laser Deposition,BZC91,400.0,18,800,Y,20.0,10,50.0,EXG,0,1000,0,0,0,0,0,1000.0,0,90,0,0,0,0,0
Ba0.88372Co0.0478Fe0.0Y0.0Zr0.9522O3,01026,9,1,9,4.1726155,0.098750003,0.42781705,,0.73933733,2196.9644,,457.8938,12.348073,30.255733000000003,,43.30611,37.384009999999996,44.14201,0.8899954340513208,2.149988969899258,1.4899923558836718,137.3262954741188,1.35629,1.54044,0.8556183333333334,89.680499521,0.8837245337537839,0.6561984782394036,1.395697962854287,1.7414217272308001,1.5312837931055663,12_Feb_2016,Pulsed Laser Deposition,BZC91,400.0,18,800,Y,20.0,10,50.0,EXG,0,1000,0,0,0,0,0,1000.0,0,90,0,0,0,0,0
Ba0.87612Co0.0505Fe0.0Y0.0Zr0.9495O3,01026,10,1,10,4.1731839,0.089720003,0.43270135,,0.74426049,1970.1719,,429.34295999999995,12.887986,30.251516,,43.314285,41.381989000000004,44.14201,0.8899975266287619,2.1499940250020653,1.4899958591874778,137.32661835881797,1.3577750000000002,1.5399,0.8553708333333334,89.5933143475,0.8761224348045296,0.6554823344285774,1.396190677967443,1.7419297001056786,1.5327775220612754,12_Feb_2016,Pulsed Laser Deposition,BZC91,400.0,18,800,Y,20.0,10,50.0,EXG,0,1000,0,0,0,0,0,1000.0,0,90,0,0,0,0,0
Ba0.91458Co0.05021Fe0.0Y0.0Zr0.94979O3,01026,11,1,11,4.1742973,0.07976,0.42381611,,0.80622071,1665.9241,,374.33313,11.944047,30.243256,,43.275436,45.37999,44.14201,0.8899999085851041,2.149999779166263,1.4899998469570845,137.32698589468157,1.3576155,1.5399580000000002,0.8553974166666667,89.60267868095,0.9145800939396,0.6555610985474931,1.39614182930071,1.7418802277464807,1.5326214340495827,12_Feb_2016,Pulsed Laser Deposition,BZC91,400.0,18,800,Y,20.0,10,50.0,EXG,0,1000,0,0,0,0,0,1000.0,0,90,0,0,0,0,0
Ba0.81429Co0.03986Fe0.0Y0.0Zr0.96014O3,01026,12,2,1,,0.16282,,,,,,,,,,,5.4000001,31.643998999999997,0.8899984768717359,2.149996320532845,1.4899974500436928,137.32676498130886,1.351923,1.5420280000000002,0.8563461666666667,89.93688851270001,0.8142913935620637,0.6583203901936249,1.394265422244502,1.7399475913385798,1.5269236822876846,12_Feb_2016,Pulsed Laser Deposition,BZC91,400.0,18,800,Y,20.0,10,50.0,EXG,0,1000,0,0,0,0,0,1000.0,0,90,0,0,0,0,0
Ba0.78989Co0.04007Fe0.0Y0.0Zr0.95993O3,01026,13,2,2,,0.17143001,,,,,,,,,,,9.397999800000001,31.643998999999997,0.890004819017938,2.150011641447828,1.490008067794076,137.32774357446783,1.3520385,1.5419859999999999,0.8563269166666666,89.93010744364999,0.7898857230635186,0.6582688429493229,1.3943133345230294,1.7399991040735623,1.5270496997962235,12_Feb_2016,Pulsed Laser Deposition,BZC91,400.0,18,800,Y,20.0,10,50.0,EXG,0,1000,0,0,0,0,0,1000.0,0,90,0,0,0,0,0
Ba0.79627Co0.04152Fe0.0Y0.0Zr0.95848O3,01026,14,2,3,,0.17452,,,,,,,,,,,13.39599,31.643998999999997,0.8899945302366322,2.1499867865266955,1.48999084275571,137.32615601551234,1.352836,1.541696,0.8561939999999999,89.8832857764,0.7962748937474659,0.6578731865774065,1.3945594893718967,1.7402491056416072,1.5278275024027779,12_Feb_2016,Pulsed Laser Deposition,BZC91,400.0,18,800,Y,20.0,10,50.0,EXG,0,1000,0,0,0,0,0,1000.0,0,90,0,0,0,0,0
Ba0.79786Co0.04139Fe0.0Y0.0Zr0.95861O3,01026,15,2,4,,0.17482001,,,,,,,,,,,17.393998999999997,31.643998999999997,0.8900012598943222,2.1500030435649355,1.490002109261281,137.3271944016939,1.3527645000000001,1.541722,0.8562059166666666,89.88748358105,0.7978588705417293,0.6579129330303406,1.3945465158860906,1.740238043509527,1.5277677039191815,12_Feb_2016,Pulsed Laser Deposition,BZC91,400.0,18,800,Y,20.0,10,50.0,EXG,0,1000,0,0,0,0,0,1000.0,0,90,0,0,0,0,0
Ba0.79162Co0.04176Fe0.0Y0.0Zr0.95824O3,01026,16,2,5,,0.17347001,,,,,,,,,,,21.391991,31.643998999999997,0.8900027179853881,2.1500065659197576,1.4900045503350878,137.3274193851454,1.3529680000000002,1.541648,0.856172,89.87553598320001,0.7916175824662672,0.6578150540037813,1.3946157397277186,1.740309832995108,1.5279733008859644,12_Feb_2016,Pulsed Laser Deposition,BZC91,400.0,18,800,Y,20.0,10,50.0,EXG,0,1000,0,0,0,0,0,1000.0,0,90,0,0,0,0,0
Ba0.82101Co0.04265Fe0.0Y0.0Zr0.95735O3,01026,17,2,6,,0.16556001,,,,,,,,,,,25.389999,31.643998999999997,0.8900010615159145,2.150002564336198,1.490001777144621,137.3271637919056,1.3534575,1.5414700000000001,0.8560904166666666,89.84679716675001,0.8210090207706274,0.6575759205707712,1.394774185898005,1.7404724409206633,1.5284592007997237,12_Feb_2016,Pulsed Laser Deposition,BZC91,400.0,18,800,Y,20.0,10,50.0,EXG,0,1000,0,0,0,0,0,1000.0,0,90,0,0,0,0,0
Ba0.81338Co0.03899Fe0.0Y0.0Zr0.96101O3,01026,18,2,7,4.2029371,0.15516999,0.64859539,,0.60305226,195.6053,,241.99887,,30.032301,,43.017963,29.38802,31.643998999999997,0.8900038415549618,2.150009280160863,1.4900064313672956,137.3275927519306,1.3514445000000002,1.542202,0.8564259166666667,89.96498151305,0.8133764891792272,0.6585574483857545,1.394116516617708,1.7397960551761626,1.5264560770460487,12_Feb_2016,Pulsed Laser Deposition,BZC91,400.0,18,800,Y,20.0,10,50.0,EXG,0,1000,0,0,0,0,0,1000.0,0,90,0,0,0,0,0
Ba0.83786Co0.04432Fe0.0Y0.0Zr0.95568O3,01026,19,2,8,4.181354499999999,0.14336,0.51188606,,0.60144126,1339.9139,,660.0316799999999,6.6484504,30.190996000000002,,43.233349,33.386009,31.643998999999997,0.8899983613270215,2.1499960414079733,1.4899972566036652,137.3267471527594,1.3543760000000002,1.541136,0.8559373333333333,89.7928715224,0.8378615426753593,0.6571279772581774,1.395072233344736,1.7407784408714484,1.5293724860831681,12_Feb_2016,Pulsed Laser Deposition,BZC91,400.0,18,800,Y,20.0,10,50.0,EXG,0,1000,0,0,0,0,0,1000.0,0,90,0,0,0,0,0
Ba0.83824Co0.04535Fe0.0Y0.0Zr0.95465O3,01026,20,2,9,4.1716876,0.12970001,0.45251876,,0.70190412,2107.708,,538.70435,10.957485,30.262625,,43.284901,37.384009999999996,31.643998999999997,0.889999743963124,2.149999381483951,1.489999571353994,137.32696049351003,1.3549425000000002,1.54093,0.8558429166666667,89.75961199325,0.8382402411465312,0.6568542531975519,1.3952609018475537,1.7409731883477377,1.529941556608301,12_Feb_2016,Pulsed Laser Deposition,BZC91,400.0,18,800,Y,20.0,10,50.0,EXG,0,1000,0,0,0,0,0,1000.0,0,90,0,0,0,0,0
Ba0.84582Co0.04292Fe0.0Y0.0Zr0.95708O3,01026,21,2,10,4.170995700000001,0.11702,0.44397771,,0.66169149,1997.8002,,491.54650999999996,10.72503,30.267765,,43.288757000000004,41.381989000000004,31.643998999999997,0.8900034245133733,2.1500082727008456,1.4900057331740746,137.32752840241352,1.353606,1.5414160000000001,0.8560656666666667,89.8380786494,0.8458167454935321,0.6575055256207296,1.3948267519610835,1.7405273814751063,1.5286115917321066,12_Feb_2016,Pulsed Laser Deposition,BZC91,400.0,18,800,Y,20.0,10,50.0,EXG,0,1000,0,0,0,0,0,1000.0,0,90,0,0,0,0,0
Ba0.84899Co0.04769Fe0.0Y0.0Zr0.95231O3,01026,22,2,11,4.1741962,0.10418,0.47897163,,0.67290902,1426.1676,,457.67307,8.5415106,30.244004999999998,,43.259434000000006,45.37999,31.643998999999997,0.88999663594829,2.149991873358229,1.4899943680482608,137.32648092682115,1.3562295,1.5404620000000002,0.8556284166666667,89.68405150955,0.8489932090528727,0.6562286367818205,1.395679915089258,1.7414035567600001,1.5312252135732065,12_Feb_2016,Pulsed Laser Deposition,BZC91,400.0,18,800,Y,20.0,10,50.0,EXG,0,1000,0,0,0,0,0,1000.0,0,90,0,0,0,0,0
Ba0.80515Co0.04144Fe0.0Y0.0Zr0.95856O3,01026,23,3,1,,0.16935999999999998,,,,,,,,,,,5.4000001,19.148001,0.8900046459681762,2.1500112234062683,1.4900077780815533,137.32771687288957,1.352792,1.541712,0.8562013333333333,89.8858690408,0.8051457969867978,0.6579020617864211,1.3945608670142466,1.7402539800781516,1.5278009584638412,12_Feb_2016,Pulsed Laser Deposition,BZC91,400.0,18,800,Y,20.0,10,50.0,EXG,0,1000,0,0,0,0,0,1000.0,0,90,0,0,0,0,0
Ba0.80103Co0.03775Fe0.0Y0.0Zr0.96225O3,01026,24,3,2,,0.17460001,,,,,,,,,,,9.397999800000001,19.148001,0.890004306316991,2.150010402900596,1.4900072094520411,137.32766446471172,1.3507625,1.54245,0.8565395833333334,90.00502211125001,0.8010261241883047,0.65889029812198,1.393893094039091,1.73956608479609,1.5257777982096257,12_Feb_2016,Pulsed Laser Deposition,BZC91,400.0,18,800,Y,20.0,10,50.0,EXG,0,1000,0,0,0,0,0,1000.0,0,90,0,0,0,0,0
Ba0.80374Co0.04221Fe0.0Y0.0Zr0.95779O3,01026,25,3,3,,0.18065999,,,,,,,,,,,13.39599,19.148001,0.8900007420841505,2.150001792675195,1.4900012423656002,137.3271145035844,1.3532155000000001,1.5415580000000002,0.8561307499999999,89.86100512095001,0.8037393298402048,0.6576932809919414,1.3946940644952668,1.7403898205567319,1.5282169870985367,12_Feb_2016,Pulsed Laser Deposition,BZC91,400.0,18,800,Y,20.0,10,50.0,EXG,0,1000,0,0,0,0,0,1000.0,0,90,0,0,0,0,0
Ba0.78833Co0.03858Fe0.0Y0.0Zr0.96142O3,01026,26,3,4,,0.18095999999999998,,,,,,,,,,,17.393998999999997,19.148001,0.8899954513996988,2.149989011808261,1.4899923849275856,137.3262981509735,1.3512190000000002,1.5422840000000002,0.8564635,89.97822074310001,0.788334029007193,0.6586611433081526,1.3940292525943736,1.7397033089297858,1.5262170891671516,12_Feb_2016,Pulsed Laser Deposition,BZC91,400.0,18,800,Y,20.0,10,50.0,EXG,0,1000,0,0,0,0,0,1000.0,0,90,0,0,0,0,0
Ba0.78812Co0.04095Fe0.0Y0.0Zr0.95905O3,01026,27,3,5,,0.17824,,,,,,,,,,,21.391991,19.148001,0.8899982018630009,2.1499956561859013,1.4899969896358105,137.32672254746106,1.3525225,1.54181,0.85624625,89.90169153525,0.7881215923040392,0.6580283890752286,1.3944621296955535,1.74015009074295,1.5275210088078928,12_Feb_2016,Pulsed Laser Deposition,BZC91,400.0,18,800,Y,20.0,10,50.0,EXG,0,1000,0,0,0,0,0,1000.0,0,90,0,0,0,0,0
Ba0.79351Co0.0399Fe0.0Y0.0Zr0.9601O3,01026,28,3,6,,0.1735,,,,,,,,,,,25.389999,19.148001,0.8900019758299175,2.1500047730722724,1.4900033078500865,137.32730487055628,1.3519450000000002,1.54202,0.8563424999999999,89.9355968805,0.7935082383850369,0.658312265535889,1.394278137165713,1.739961881898991,1.5269516146429427,12_Feb_2016,Pulsed Laser Deposition,BZC91,400.0,18,800,Y,20.0,10,50.0,EXG,0,1000,0,0,0,0,0,1000.0,0,90,0,0,0,0,0
Ba0.7919Co0.03995Fe0.0Y0.0Zr0.96005O3,01026,29,3,7,,0.16399001,,,,,,,,,,,29.38802,19.148001,0.8900044083298831,2.1500106493362345,1.4900073802376697,137.32768020530096,1.3519724999999998,1.5420099999999999,0.8563379166666666,89.93398234025,0.7918960775964684,0.6583006742591904,1.3942909899003475,1.7399759501921737,1.5269832006965391,12_Feb_2016,Pulsed Laser Deposition,BZC91,400.0,18,800,Y,20.0,10,50.0,EXG,0,1000,0,0,0,0,0,1000.0,0,90,0,0,0,0,0
Ba0.78379Co0.04271Fe0.0Y0.0Zr0.95729O3,01026,30,3,8,4.1970282,0.15113001,0.70710766,,0.64548337,280.58984,,249.70825,,30.075578999999998,,43.15065,33.386009,19.148001,0.8900042671122378,2.1500103081924844,1.4900071438171172,137.32765841541828,1.3534905,1.541458,0.8560849166666666,89.84485971845001,0.7837862421304881,0.6575622563381404,1.3947900677102356,1.7404898916088256,1.5284976663747574,12_Feb_2016,Pulsed Laser Deposition,BZC91,400.0,18,800,Y,20.0,10,50.0,EXG,0,1000,0,0,0,0,0,1000.0,0,90,0,0,0,0,0
Ba0.81331Co0.0408Fe0.0Y0.0Zr0.9592O3,01026,31,3,9,4.1991935,0.13770001,0.80378443,0.010683401,0.51591039,295.03717,870.32379,285.70206,,30.059703999999996,38.909382,43.119442,37.384009999999996,19.148001,0.8899987570038523,2.149996997256497,1.4899979190289212,137.32680820569442,1.35244,1.54184,0.85626,89.906535156,0.8133111358905717,0.6580689398449117,1.3944358670526753,1.7401232324631783,1.5274396679553253,12_Feb_2016,Pulsed Laser Deposition,BZC91,400.0,18,800,Y,20.0,10,50.0,EXG,0,1000,0,0,0,0,0,1000.0,0,90,0,0,0,0,0
Ba0.83575Co0.04456Fe0.0Y0.0Zr0.95544O3,01026,32,3,10,4.1941824,0.12319000000000001,0.65210664,,0.77009702,355.80612,,256.87307999999996,3.4255457000000002,30.096467999999998,,43.131947,41.381989000000004,19.148001,0.8899949014149588,2.14998768319344,1.4899914641666165,137.32621328832815,1.354508,1.541088,0.8559153333333333,89.7851217292,0.8357547878279318,0.657061384218446,1.3951102618367284,1.7408164173948086,1.5294985476827259,12_Feb_2016,Pulsed Laser Deposition,BZC91,400.0,18,800,Y,20.0,10,50.0,EXG,0,1000,0,0,0,0,0,1000.0,0,90,0,0,0,0,0
Ba0.83338Co0.04234Fe0.0Y0.0Zr0.95766O3,01026,33,3,11,,0.11076,,,,,,,,,,,45.37999,19.148001,0.8899997540716668,2.1499994059034644,1.4899995882772847,137.32696205325817,1.3532870000000001,1.541532,0.8561188333333333,89.8568073163,0.8333802302829337,0.6576578021304178,1.3947160395654872,1.7404121136734152,1.5282866836105258,12_Feb_2016,Pulsed Laser Deposition,BZC91,400.0,18,800,Y,20.0,10,50.0,EXG,0,1000,0,0,0,0,0,1000.0,0,90,0,0,0,0,0
Ba0.80865Co0.0415Fe0.0Y0.0Zr0.9585O3,01026,34,4,1,4.178916,0.13644999,0.79810846,,0.72429425,373.68259,,252.5174,3.6257064,30.20903,,43.182259,5.4000001,6.650000099999999,0.8899971026392834,2.1499930007578194,1.489995149362396,137.32655293724144,1.3528250000000002,1.5417,0.8561958333333333,89.8839315925,0.8086526325374953,0.6578804373361546,1.394559901899085,1.740250409256912,1.52782094089774,12_Feb_2016,Pulsed Laser Deposition,BZC91,400.0,18,800,Y,20.0,10,50.0,EXG,0,1000,0,0,0,0,0,1000.0,0,90,0,0,0,0,0
Ba0.80529Co0.04245Fe0.0Y0.0Zr0.95755O3,01026,35,4,2,,0.14117000000000002,,,,,,,,,,,9.397999800000001,6.650000099999999,0.8899956423731248,2.14998947314856,1.4899927046471415,137.32632761817317,1.3533475000000001,1.5415100000000002,0.8561087500000001,89.85325532775,0.8052939428882336,0.6576253640496064,1.3947295010402527,1.7404245718165376,1.5283400375118266,12_Feb_2016,Pulsed Laser Deposition,BZC91,400.0,18,800,Y,20.0,10,50.0,EXG,0,1000,0,0,0,0,0,1000.0,0,90,0,0,0,0,0
Ba0.79334Co0.04186Fe0.0Y0.0Zr0.95814O3,01026,36,4,3,4.1810818,0.14568,0.75834841,,,222.64087,,,,30.193009999999997,,,13.39599,6.650000099999999,0.8899988493954041,2.1499972204495714,1.4899980737069125,137.32682246171083,1.3530229999999999,1.541628,0.8561628333333333,89.8723069027,0.793341025642506,0.6577854547893156,1.394627770415153,1.740320901230719,1.528021558525112,12_Feb_2016,Pulsed Laser Deposition,BZC91,400.0,18,800,Y,20.0,10,50.0,EXG,0,1000,0,0,0,0,0,1000.0,0,90,0,0,0,0,0
Ba0.79739Co0.04449Fe0.0Y0.0Zr0.95551O3,01026,37,4,4,4.1794744,0.14624999,0.65973336,,0.77206856,440.70471,,284.88345,3.6981987999999997,30.204898999999997,,43.226616,17.393998999999997,6.650000099999999,0.8899997769339779,2.1499994611326434,1.48999962655239,137.3269655809128,1.3544695,1.541102,0.85592175,89.78738208554999,0.7973901998546741,0.6570836603806715,1.3951052306288898,1.7408129032267143,1.5294684218553871,12_Feb_2016,Pulsed Laser Deposition,BZC91,400.0,18,800,Y,20.0,10,50.0,EXG,0,1000,0,0,0,0,0,1000.0,0,90,0,0,0,0,0
Ba0.80065Co0.03962Fe0.0Y0.0Zr0.96038O3,01026,38,4,5,4.1773734,0.14701,0.62299198,,0.84425902,663.87012,,321.75577000000004,5.2345824,30.220451,,43.224049,21.393998999999997,6.650000099999999,0.8900007219505803,2.1500017440379184,1.4900012086588366,137.32711139697454,1.3517910000000002,1.5420760000000002,0.8563681666666666,89.9446383059,0.8006493505289177,0.6583863348332547,1.3942255401406403,1.739907281302302,1.5267959712053947,12_Feb_2016,Pulsed Laser Deposition,BZC91,400.0,18,800,Y,20.0,10,50.0,EXG,0,1000,0,0,0,0,0,1000.0,0,90,0,0,0,0,0
Ba0.80325Co0.04455Fe0.0Y0.0Zr0.95545O3,01026,39,4,6,4.1730146,0.14303,0.56269521,,0.64986306,933.78809,,387.69061,5.91889,30.252772999999998,,43.279315999999994,25.389999,6.650000099999999,0.8900045108330296,2.1500108969561946,1.4900075518440605,137.32769602153644,1.3545025000000002,1.54109,0.85591625,89.78544463725001,0.8032459288671161,0.6570711466630954,1.3951235144970082,1.7408333488750336,1.5295095611138978,12_Feb_2016,Pulsed Laser Deposition,BZC91,400.0,18,800,Y,20.0,10,50.0,EXG,0,1000,0,0,0,0,0,1000.0,0,90,0,0,0,0,0
Ba0.8122Co0.04159Fe0.0Y0.0Zr0.95841O3,01026,40,4,7,4.1702199,0.13412000000000002,0.57383227,,0.74201238,983.9964,,460.95657,6.720086599999999,30.273533,,43.262207000000004,29.38802,6.650000099999999,0.8899959050886421,2.149990107798405,1.4899931444742436,137.32636815517748,1.3528745,1.5416820000000002,0.8561875833333333,89.88102542005001,0.8122037369688847,0.6578554811171636,1.394574307670716,1.7402648362095614,1.5278682849177163,12_Feb_2016,Pulsed Laser Deposition,BZC91,400.0,18,800,Y,20.0,10,50.0,EXG,0,1000,0,0,0,0,0,1000.0,0,90,0,0,0,0,0
Ba0.8106Co0.04426Fe0.0Y0.0Zr0.95574O3,01026,41,4,8,4.1814971,0.12636,0.59122586,,0.79439211,509.65497,,284.9567,4.6027154999999995,30.189940999999997,,43.18404,33.386009,6.650000099999999,0.8899946695303342,2.149987123022717,1.4899910759552786,137.32617750853058,1.354343,1.5411480000000002,0.8559428333333333,89.7948089707,0.8106048549489778,0.6571412629816333,1.3950555839041525,1.7407600343503609,1.5293331438940978,12_Feb_2016,Pulsed Laser Deposition,BZC91,400.0,18,800,Y,20.0,10,50.0,EXG,0,1000,0,0,0,0,0,1000.0,0,90,0,0,0,0,0
Ba0.81748Co0.04163Fe0.0Y0.0Zr0.95837O3,01026,42,4,9,,0.11780999999999998,,,,,,,,,,,37.384009999999996,6.650000099999999,0.8899990686408287,2.149997750087395,1.4899984407582412,137.32685629127985,1.3528965,1.5416740000000002,0.8561839166666667,89.87973378785,0.8174808554699912,0.6578471218166568,1.3945865014830596,1.7402784749323128,1.527895672404003,12_Feb_2016,Pulsed Laser Deposition,BZC91,400.0,18,800,Y,20.0,10,50.0,EXG,0,1000,0,0,0,0,0,1000.0,0,90,0,0,0,0,0
Ba0.83252Co0.04427Fe0.0Y0.0Zr0.95573O3,01026,43,4,10,,0.1073,,,,,,,,,,,41.381989000000004,6.650000099999999,0.8900046730053063,2.150011288720684,1.4900078233459622,137.32772104471877,1.3543485000000002,1.541146,0.8559419166666666,89.79448606265,0.8325156288202797,0.6571459805251796,1.3950730746604696,1.7407814646448991,1.5293558331510984,12_Feb_2016,Pulsed Laser Deposition,BZC91,400.0,18,800,Y,20.0,10,50.0,EXG,0,1000,0,0,0,0,0,1000.0,0,90,0,0,0,0,0
Ba0.83175Co0.04691Fe0.0Y0.0Zr0.95309O3,01026,44,4,11,,0.09615000300000001,,,,,,,,,,,45.37999,6.650000099999999,0.8899964383557515,2.149991396027939,1.4899940372472693,137.32645043829245,1.3558005,1.5406179999999998,0.8556999166666667,89.70923833745,0.8317533285499538,0.656436133749583,1.3955382814091093,1.7412576631437122,1.5307949658621076,12_Feb_2016,Pulsed Laser Deposition,BZC91,400.0,18,800,Y,20.0,10,50.0,EXG,0,1000,0,0,0,0,0,1000.0,0,90,0,0,0,0,0

File: data/xrd/out/PDAC_COM3_01029_AllVar.csv
FORMULA,IDENTIFIER: Sample number,IDENTIFIER: Point,IDENTIFIER: Row,IDENTIFIER: Column,PROPERTY: Cubic lattice constant (A),PROPERTY: Film thickness ($\mu$m),PROPERTY: FWHM of 110 peak ($^{\circ}$),PROPERTY: FWHM of 200 peak ($^{\circ}$),PROPERTY: Max intensity of 110 peak (counts),PROPERTY: Max intensity of 200 peak (counts),PROPERTY: Area of 110 peak,PROPERTY: Position of 110 peak ($^{\circ}$),PROPERTY: Position of 200 peak ($^{\circ}$),IDENTIFIER: X position (mm),IDENTIFIER: Y position (mm),PROPERTY: A_avg_X,PROPERTY: A_avg_at_radius,PROPERTY: A_avg_ion_radius,PROPERTY: A_avg_mass,PROPERTY: B_avg_X,PROPERTY: B_avg_at_radius,PROPERTY: B_avg_ion_radius,PROPERTY: B_avg_mass,PROPERTY: AB_site_ratio,PROPERTY: AB_X_ratio,PROPERTY: AB_at_radius_ratio,PROPERTY: AB_ion_radius_ratio,PROPERTY: AB_mass_ratio,IDENTIFIER: Date,PREPARATION STEP NAME,PREPARATION STEP DETAIL: Targets used,PREPARATION STEP DETAIL: Laser Energy (mJ),PREPARATION STEP DETAIL: Laser Voltage (kV),PREPARATION STEP DETAIL: Temperature ($^{\circ}$C),PREPARATION STEP DETAIL: Temperature Gradient,PREPARATION STEP DETAIL: Number of Cycles,PREPARATION STEP DETAIL: Laser Pulse Frequency (Hz),PREPARATION STEP DETAIL: Deposition Pressure (mTorr),PREPARATION STEP DETAIL: Substrate,PREPARATION STEP DETAIL: BZC19 Pulses/Cycle,PREPARATION STEP DETAIL: BZC91 Pulses/Cycle,PREPARATION STEP DETAIL: BZF19 Pulses/Cycle,PREPARATION STEP DETAIL: BZY82 Pulses/Cycle,PREPARATION STEP DETAIL: BZYCF1135 Pulses/Cycle,PREPARATION STEP DETAIL: BZYF631 Pulses/Cycle,PREPARATION STEP DETAIL: B12ZY82 Pulses/Cycle,PREPARATION STEP DETAIL: Average Target Pulses/Cycle,PREPARATION STEP DETAIL: BZC19 Substrate Angle ($^{\circ}$),PREPARATION STEP DETAIL: BZC91 Substrate Angle ($^{\circ}$),PREPARATION STEP DETAIL: BZF19 Substrate Angle ($^{\circ}$),PREPARATION STEP DETAIL: BZY82 Substrate Angle ($^{\circ}$),PREPARATION STEP DETAIL: BZYCF1135 Substrate Angle ($^{\circ}$),PREPARATION STEP DETAIL: BZYF631 Substrate Angle ($^{\circ}$),PREPARATION STEP DETAIL: B12ZY82 Substrate Angle ($^{\circ}$)
Ba0.85738Co0.01216Fe0.04332Y0.17321Zr0.77132O3,01029,1,1,1,,0.11533001,,,,,0,,,5.3979998,44.144001,0.8900009588662727,2.150002316362344,1.4900016052929734,137.3271479530659,1.3393082,1.5843880000000001,0.8897468333333334,88.89811100970002,0.8573790762787874,0.664522892390469,1.3569923000946384,1.674635468733117,1.5447701463316987,18_Feb_2016,Pulsed Laser Deposition,BZC91/ BZYF631,425.0,18.3,800,Y,100.0,10,50.0,SiO2,0,100,0,0,0,100,0,100.0,0,90,0,0,0,270,0
Ba0.84266Co0.01477Fe0.041Y0.16498Zr0.77925O3,01029,2,1,2,,0.12159,,,,,0,,,9.395999900000001,44.144001,0.89000031048362,2.1500007500447,1.49000051979842,137.32704790762256,1.3404757,1.582141,0.8880349833333333,88.91407742315,0.8426597060314203,0.6639436361909582,1.3589185477430268,1.6778624128134518,1.5444916248084195,18_Feb_2016,Pulsed Laser Deposition,BZC91/ BZYF631,425.0,18.3,800,Y,100.0,10,50.0,SiO2,0,100,0,0,0,100,0,100.0,0,90,0,0,0,270,0
Ba0.84009Co0.01464Fe0.03803Y0.15654Zr0.79079O3,01029,3,1,3,,0.12613998,,,,,0,,,13.393989999999999,44.144001,0.889995952000146,2.1499902211239483,1.4899932230114805,137.32637539362253,1.3398476000000001,1.5805025000000001,0.886549975,89.0429160438,0.8400938210108593,0.6642516298123353,1.3603206708777418,1.680664672075007,1.5422493051111668,18_Feb_2016,Pulsed Laser Deposition,BZC91/ BZYF631,425.0,18.3,800,Y,100.0,10,50.0,SiO2,0,100,0,0,0,100,0,100.0,0,90,0,0,0,270,0
Ba0.8275Co0.01753Fe0.03479Y0.15267Zr0.79501O3,01029,4,1,4,,0.12794998,,,,,0,,,17.392,44.144001,0.890000151815977,2.150000366746461,1.4900002541638266,137.32702342520525,1.3402428,1.579443,0.8856127583333333,89.07319481785,0.8274998588452814,0.664058894266007,1.3612396058271563,1.6824512069676052,1.541732321446781,18_Feb_2016,Pulsed Laser Deposition,BZC91/ BZYF631,425.0,18.3,800,Y,100.0,10,50.0,SiO2,0,100,0,0,0,100,0,100.0,0,90,0,0,0,270,0
Ba0.83875Co0.01706Fe0.03469Y0.143Zr0.80525O3,01029,5,1,5,,0.12844001,,,,,0,,,21.38999,44.144001,0.8900019052363294,2.1500046025372,1.4900031896653154,137.3272939779656,1.3409980000000001,1.5771345,0.8839159916666667,89.1143259067,0.8387482044791569,0.663686228641899,1.363234779619113,1.6856841642335736,1.5410237644814047,18_Feb_2016,Pulsed Laser Deposition,BZC91/ BZYF631,425.0,18.3,800,Y,100.0,10,50.0,SiO2,0,100,0,0,0,100,0,100.0,0,90,0,0,0,270,0
Ba0.84201Co0.01732Fe0.03348Y0.13339Zr0.81581O3,01029,6,1,6,,0.12637,,,,,0,,,25.388,44.144001,0.8900027734324789,2.150006699864977,1.4900046431622398,137.32742794063148,1.3415931,1.5748615000000001,0.8821714333333334,89.17101630890002,0.8420073761229164,0.663392479755955,1.36520367020527,1.6890193752161926,1.5400455621691176,18_Feb_2016,Pulsed Laser Deposition,BZC91/ BZYF631,425.0,18.3,800,Y,100.0,10,50.0,SiO2,0,100,0,0,0,100,0,100.0,0,90,0,0,0,270,0
Ba0.84312Co0.02709Fe0.0329Y0.12703Zr0.81298O3,01029,7,1,7,,0.12457,,,,,0,,,29.386021000000003,44.144001,0.8900033322488068,2.150008049814533,1.4900055787086766,137.3275141659909,1.3473762,1.5714044999999999,0.8801354,88.89079839805001,0.84311684328641,0.6605455345350517,1.3682078992484323,1.6929276776149176,1.5449013468305561,18_Feb_2016,Pulsed Laser Deposition,BZC91/ BZYF631,425.0,18.3,800,Y,100.0,10,50.0,SiO2,0,100,0,0,0,100,0,100.0,0,90,0,0,0,270,0
Ba0.85041Co0.02769Fe0.03244Y0.11565Zr0.82423O3,01029,8,1,8,4.2024527,0.12005999999999999,0.48285604,0.62122476,901.0974699999999,369.54251,0,30.035845000000002,42.959175,33.384009999999996,44.144001,0.8900026316212688,2.1500063572873347,1.4900044057479669,137.32740605916177,1.3487413000000001,1.568524,0.87804405,88.91499104205,0.8504074854489597,0.6598764578657662,1.3707194517185166,1.6969586044663327,1.5444797828772923,18_Feb_2016,Pulsed Laser Deposition,BZC91/ BZYF631,425.0,18.3,800,Y,100.0,10,50.0,SiO2,0,100,0,0,0,100,0,100.0,0,90,0,0,0,270,0
Ba0.8466Co0.0224Fe0.03161Y0.10675Zr0.83923O3,01029,9,1,9,4.1921616,0.11191,0.43705684,0.72288173,1438.8270000000002,417.24515,0,30.111320000000003,43.082508000000004,37.382011,44.144001,0.8900003351154047,2.1500008095484495,1.4900005610359022,137.32705170830693,1.3463692,1.5674505,0.8769159916666667,89.1339810255,0.846599681226298,0.6610373552183195,1.3716546771642546,1.699137175277197,1.5406812320995686,18_Feb_2016,Pulsed Laser Deposition,BZC91/ BZYF631,425.0,18.3,800,Y,100.0,10,50.0,SiO2,0,100,0,0,0,100,0,100.0,0,90,0,0,0,270,0
Ba0.84151Co0.02609Fe0.04205Y0.09578Zr0.83608O3,01029,10,1,10,4.187219600000001,0.10509,0.44107136,0.6657328,1525.9587,352.94992,0,30.147701,43.083690999999995,41.37999,44.144001,0.8899963418197844,2.1499911628230746,1.4899938756308748,137.32643554279272,1.3548387000000002,1.5624195,0.8745334416666667,88.67181354055,0.8415134588852657,0.6569020665115222,1.3760652390878854,1.7037586038920103,1.54870448747496,18_Feb_2016,Pulsed Laser Deposition,BZC91/ BZYF631,425.0,18.3,800,Y,100.0,10,50.0,SiO2,0,100,0,0,0,100,0,100.0,0,90,0,0,0,270,0
Ba0.81577Co0.02675Fe0.07107Y0.09142Zr0.81075O3,01029,11,1,11,4.1898823,0.09894,0.44669148,0.56916672,1255.004,312.65039,0,30.128090000000004,43.071556,45.377990999999994,44.144001,0.889996643738896,2.1499918921782317,1.4899943810909606,137.32648212891166,1.370178,1.556829,0.8734618916666667,87.63299792325,0.8157730763454447,0.6495481928179375,1.381007093379062,1.7058493281806244,1.5670636105498044,18_Feb_2016,Pulsed Laser Deposition,BZC91/ BZYF631,425.0,18.3,800,Y,100.0,10,50.0,SiO2,0,100,0,0,0,100,0,100.0,0,90,0,0,0,270,0
Ba0.82451Co0.01405Fe0.03919Y0.17898Zr0.76777O3,01029,12,2,1,,0.14198001,,,,,0,,,5.3979998,31.643998999999997,0.8900016916097161,2.1500040864729093,1.4900028320207606,137.32726101537918,1.3376214000000002,1.586041,0.8906259583333332,88.96799645275,0.824508432869128,0.6653614330704607,1.3555791347593846,1.6729838357833935,1.543557981417647,18_Feb_2016,Pulsed Laser Deposition,BZC91/ BZYF631,425.0,18.3,800,Y,100.0,10,50.0,SiO2,0,100,0,0,0,100,0,100.0,0,90,0,0,0,270,0
Ba0.81707Co0.01198Fe0.04009Y0.17175Zr0.77617O3,01029,13,2,2,,0.15082002,,,,,0,,,9.397979699999999,31.643998999999997,0.8899992710409427,2.1499982390314907,1.4899987796078702,137.32688752161744,1.3377282,1.5845125000000002,0.8895075583333334,89.01975754360001,0.8170706692259155,0.6653065032500195,1.3568831038136275,1.675082764220323,1.5426562744159082,18_Feb_2016,Pulsed Laser Deposition,BZC91/ BZYF631,425.0,18.3,800,Y,100.0,10,50.0,SiO2,0,100,0,0,0,100,0,100.0,0,90,0,0,0,270,0
Ba0.80843Co0.01483Fe0.03748Y0.16681Zr0.78088O3,01029,14,2,3,,0.15765001,,,,,0,,,13.393989999999999,31.643998999999997,0.8900007332537867,2.150001771343417,1.4900012275821823,137.3271131410593,1.3385474,1.5831145,0.8883852833333333,89.03243184035,0.8084293339507074,0.6649004235888746,1.358083557028514,1.6772016100846587,1.5424392022371096,18_Feb_2016,Pulsed Laser Deposition,BZC91/ BZYF631,425.0,18.3,800,Y,100.0,10,50.0,SiO2,0,100,0,0,0,100,0,100.0,0,90,0,0,0,270,0
Ba0.80999Co0.01573Fe0.03361Y0.15728Zr0.79337O3,01029,15,2,4,,0.16353999,,,,,0,,,17.392,31.643998999999997,0.8899950430101888,2.1499880252493324,1.489991701219305,137.32623513647212,1.3381424000000002,1.5811169999999999,0.8866078083333333,89.16146657535,0.8099945113871236,0.6650974089231375,1.3597905944021427,1.6805533260757393,1.5401971323611894,18_Feb_2016,Pulsed Laser Deposition,BZC91/ BZYF631,425.0,18.3,800,Y,100.0,10,50.0,SiO2,0,100,0,0,0,100,0,100.0,0,90,0,0,0,270,0
Ba0.81331Co0.01601Fe0.03269Y0.14164Zr0.80966O3,01029,16,2,5,,0.16484998,,,,,0,,,21.38999,31.643998999999997,0.8899977981016984,2.149994680807474,1.4899963136758771,137.32666024709206,1.3395701,1.5773045,0.8837824416666666,89.22214193595,0.8133120121689194,0.6643906116609339,1.363081561491439,1.685931110903258,1.5391544886433561,18_Feb_2016,Pulsed Laser Deposition,BZC91/ BZYF631,425.0,18.3,800,Y,100.0,10,50.0,SiO2,0,100,0,0,0,100,0,100.0,0,90,0,0,0,270,0
Ba0.81373Co0.01778Fe0.03257Y0.13326Zr0.81639O3,01029,17,2,6,,0.16207002,,,,,0,,,25.388,31.643998999999997,0.8899959763267177,2.149990279890385,1.4899932637379878,137.32637914721252,1.3414054,1.5748735,0.8821126916666666,89.1886587881,0.8137336788746771,0.6634802396998832,1.365182841599903,1.6891189502361537,1.5397291652684355,18_Feb_2016,Pulsed Laser Deposition,BZC91/ BZYF631,425.0,18.3,800,Y,100.0,10,50.0,SiO2,0,100,0,0,0,100,0,100.0,0,90,0,0,0,270,0
Ba0.82295Co0.01977Fe0.02872Y0.12847Zr0.82303O3,01029,18,2,7,,0.16034998,,,,,0,,,29.386021000000003,31.643998999999997,0.8900006155116408,2.1500014869101434,1.4900010304633087,137.32709497344618,1.3410885000000001,1.5738400000000001,0.8810883500000001,89.27080093465,0.8229494308596016,0.6636404797383921,1.3660864426562696,1.6910915125177952,1.5383204086403954,18_Feb_2016,Pulsed Laser Deposition,BZC91/ BZYF631,425.0,18.3,800,Y,100.0,10,50.0,SiO2,0,100,0,0,0,100,0,100.0,0,90,0,0,0,270,0
Ba0.81723Co0.02177Fe0.02731Y0.11779Zr0.83313O3,01029,19,2,8,,0.15401998,,,,,0,,,33.384009999999996,31.643998999999997,0.8900049744996468,2.1500120170497086,1.4900083280949143,137.3277675652955,1.3426716,1.570997,0.8790017916666667,89.28177379665001,0.8172254322610965,0.6628612495413225,1.3685653231990313,1.6951140967184197,1.5381388801489988,18_Feb_2016,Pulsed Laser Deposition,BZC91/ BZYF631,425.0,18.3,800,Y,100.0,10,50.0,SiO2,0,100,0,0,0,100,0,100.0,0,90,0,0,0,270,0
Ba0.81936Co0.02156Fe0.02747Y0.10999Zr0.84098O3,01029,20,2,9,,0.14529002,,,,,0,,,37.382011,31.643998999999997,0.8899960493442127,2.149990456280963,1.4899933859807606,137.32639041381202,1.3434941,1.569065,0.8776158416666666,89.3009757957,0.819363637105275,0.6624487962725052,1.3702367054780797,1.6977740319171282,1.5377927193985323,18_Feb_2016,Pulsed Laser Deposition,BZC91/ BZYF631,425.0,18.3,800,Y,100.0,10,50.0,SiO2,0,100,0,0,0,100,0,100.0,0,90,0,0,0,270,0
Ba0.82211Co0.0236Fe0.03769Y0.09562Zr0.84309O3,01029,21,2,10,,0.13533001,,,,,0,,,41.37999,31.643998999999997,0.8899953715666159,2.149988818953061,1.4899922512744468,137.32628583272884,1.3513068000000001,1.5635315,0.8747655916666666,88.906840989,0.8221142753945593,0.658618288287024,1.3750850679714868,1.7033045943606515,1.5446087646924664,18_Feb_2016,Pulsed Laser Deposition,BZC91/ BZYF631,425.0,18.3,800,Y,100.0,10,50.0,SiO2,0,100,0,0,0,100,0,100.0,0,90,0,0,0,270,0
Ba0.81212Co0.02574Fe0.05258Y0.09047Zr0.83121O3,01029,22,2,11,,0.12465999999999999,,,,,0,,,45.377990999999994,31.643998999999997,0.8900020332353273,2.1500049117482627,1.4900034039557728,137.327313728211,1.3604953,1.5595825,0.87353075,88.3228838288,0.8121181446884249,0.6541750149635411,1.3785772229095046,1.7057251893602747,1.5548327655876633,18_Feb_2016,Pulsed Laser Deposition,BZC91/ BZYF631,425.0,18.3,800,Y,100.0,10,50.0,SiO2,0,100,0,0,0,100,0,100.0,0,90,0,0,0,270,0
Ba0.83802Co0.01244Fe0.04043Y0.17754Zr0.7696O3,01029,23,3,1,,0.13754,,,,,0,,,5.3979998,19.15,0.8900010446327604,2.1500025235510503,1.4900017488795652,137.32716118683493,1.3375409,1.585848,0.8905222416666667,88.9812773048,0.8380190163796424,0.6654009941922228,1.3557431251614596,1.6731774672926034,1.5433264766073094,18_Feb_2016,Pulsed Laser Deposition,BZC91/ BZYF631,425.0,18.3,800,Y,100.0,10,50.0,SiO2,0,100,0,0,0,100,0,100.0,0,90,0,0,0,270,0
Ba0.82239Co0.01461Fe0.03679Y0.16917Zr0.77942O3,01029,24,3,2,,0.14690998,,,,,0,,,9.395999900000001,19.15,0.8900028659814326,2.1500069234382924,1.4900047981037468,137.32744222093507,1.3378085,1.5838365,0.888826825,89.05756425345001,0.822387351745078,0.665269256385673,1.3574677205875052,1.6763724453340467,1.5420076146492534,18_Feb_2016,Pulsed Laser Deposition,BZC91/ BZYF631,425.0,18.3,800,Y,100.0,10,50.0,SiO2,0,100,0,0,0,100,0,100.0,0,90,0,0,0,270,0
Ba0.81707Co0.01372Fe0.03512Y0.161Zr0.79015O3,01029,25,3,3,,0.15483998,,,,,0,,,13.393989999999999,19.15,0.8899979144622662,2.149994961903227,1.4899965084817712,137.32667820152767,1.3373827,1.5822224999999999,0.8874503333333335,89.1643252854,0.8170719146452913,0.6654773644539189,1.3588448918551133,1.6789632642147159,1.5401527209673609,18_Feb_2016,Pulsed Laser Deposition,BZC91/ BZYF631,425.0,18.3,800,Y,100.0,10,50.0,SiO2,0,100,0,0,0,100,0,100.0,0,90,0,0,0,270,0
Ba0.81263Co0.01694Fe0.03358Y0.15029Zr0.79919O3,01029,26,3,4,,0.16048999,,,,,0,,,17.392,19.15,0.8899988645785152,2.1499972571278736,1.4899980991258286,137.32682480446488,1.3395751000000002,1.5791475,0.8852475166666666,89.14057217979999,0.8126310367176836,0.6643889279358172,1.3614923603576448,1.6831429301674916,1.5405647669331912,18_Feb_2016,Pulsed Laser Deposition,BZC91/ BZYF631,425.0,18.3,800,Y,100.0,10,50.0,SiO2,0,100,0,0,0,100,0,100.0,0,90,0,0,0,270,0
Ba0.81769Co0.01918Fe0.03394Y0.14042Zr0.80646O3,01029,27,3,5,,0.16337000000000002,,,,,0,,,21.38999,19.15,0.8899999595267418,2.1499999022275222,1.4899999322413993,137.32699375497626,1.3420728,1.576178,0.8832628833333332,89.0783844771,0.8176900371849214,0.6631532652526315,1.3640590734216074,1.6869269165011322,1.5416421678626184,18_Feb_2016,Pulsed Laser Deposition,BZC91/ BZYF631,425.0,18.3,800,Y,100.0,10,50.0,SiO2,0,100,0,0,0,100,0,100.0,0,90,0,0,0,270,0
Ba0.8178Co0.02028Fe0.02841Y0.12912Zr0.8222O3,01029,28,3,6,,0.16549997,,,,,0,,,25.388,19.15,0.8899952449978964,2.149988513197165,1.4899920393785007,137.3262663031754,1.3411691000000001,1.573978,0.881178125,89.26561779660001,0.8178043692825802,0.6635965927025133,1.3659584271172565,1.6909090195339342,1.538400446811291,18_Feb_2016,Pulsed Laser Deposition,BZC91/ BZYF631,425.0,18.3,800,Y,100.0,10,50.0,SiO2,0,100,0,0,0,100,0,100.0,0,90,0,0,0,270,0
Ba0.81096Co0.02042Fe0.02707Y0.12613Zr0.82639O3,01029,29,3,7,,0.16171001,,,,,0,,,29.386021000000003,19.15,0.8899994211212128,2.149998601584952,1.4899990308658506,137.32691067900313,1.340905,1.5734035,0.8806371416666666,89.3154362124,0.8109605274694905,0.663730406793332,1.3664635941034529,1.6919556993087124,1.537549571525661,18_Feb_2016,Pulsed Laser Deposition,BZC91/ BZYF631,425.0,18.3,800,Y,100.0,10,50.0,SiO2,0,100,0,0,0,100,0,100.0,0,90,0,0,0,270,0
Ba0.82134Co0.02001Fe0.02631Y0.10904Zr0.84464O3,01029,30,3,8,,0.15712002,,,,,0,,,33.384009999999996,19.15,0.8900005083988889,2.1500012281546192,1.490000851139713,137.32707844594856,1.3421661,1.5693115,0.877595625,89.39426842595,0.821339530822354,0.663107575432645,1.370028339277842,1.697821648939639,1.5361955622434993,18_Feb_2016,Pulsed Laser Deposition,BZC91/ BZYF631,425.0,18.3,800,Y,100.0,10,50.0,SiO2,0,100,0,0,0,100,0,100.0,0,90,0,0,0,270,0
Ba0.819Co0.0239Fe0.0278Y0.10365Zr0.84466O3,01029,31,3,9,,0.14949,,,,,0,,,37.382011,19.15,0.8900031953274484,2.1500077190494538,1.4900053494807843,137.32749303902528,1.3456568,1.566978,0.8762662666666666,89.22934955299999,0.8189970595912531,0.6613894384715691,1.372072689628989,1.7004024988303985,1.5390394945942782,18_Feb_2016,Pulsed Laser Deposition,BZC91/ BZYF631,425.0,18.3,800,Y,100.0,10,50.0,SiO2,0,100,0,0,0,100,0,100.0,0,90,0,0,0,270,0
Ba0.81Co0.02262Fe0.03086Y0.09809Zr0.84843O3,01029,32,3,10,,0.14064001,,,,,0,,,41.37999,19.15,0.8900000761498321,2.1500001839574594,1.4900001274867976,137.3270117499191,1.3470811,1.5653695,0.87535125,89.17439871740001,0.8099999306951027,0.6606878206143877,1.3734777533083782,1.7021739872843016,1.5399824806794395,18_Feb_2016,Pulsed Laser Deposition,BZC91/ BZYF631,425.0,18.3,800,Y,100.0,10,50.0,SiO2,0,100,0,0,0,100,0,100.0,0,90,0,0,0,270,0
Ba0.81443Co0.02653Fe0.04971Y0.08781Zr0.83595O3,01029,33,3,11,,0.12965001,,,,,0,,,45.377990999999994,19.15,0.8899951800505813,2.149988356301966,1.4899919306464788,137.3262562818047,1.3597874,1.5591899999999999,0.8730010583333332,88.40507810185,0.8144344107108589,0.6545105360224556,1.3789136386854497,1.7067469923702698,1.5533752045735816,18_Feb_2016,Pulsed Laser Deposition,BZC91/ BZYF631,425.0,18.3,800,Y,100.0,10,50.0,SiO2,0,100,0,0,0,100,0,100.0,0,90,0,0,0,270,0
Ba0.85932Co0.01715Fe0.04168Y0.16152Zr0.77965O3,01029,34,4,1,,0.10614000000000001,,,,,0,,,5.4000001,6.650000099999999,0.8900045314826622,2.1500109468401387,1.490007586414794,137.32769920777477,1.3425053,1.580698,0.8871889166666667,88.82118838625,0.8593156247484777,0.6629430300816408,1.3601655387937093,1.6794704695061216,1.5461141840456825,18_Feb_2016,Pulsed Laser Deposition,BZC91/ BZYF631,425.0,18.3,800,Y,100.0,10,50.0,SiO2,0,100,0,0,0,100,0,100.0,0,90,0,0,0,270,0
Ba0.84097Co0.0175Fe0.03968Y0.16262Zr0.7802O3,01029,35,4,2,,0.11252999999999999,,,,,0,,,9.395999900000001,6.650000099999999,0.8900017626535115,2.1500042580955614,1.4900029509592496,137.32727197743682,1.3415768,1.5812030000000001,0.8873698333333333,88.8780946395,0.840968334454171,0.6633997864703024,1.3597269029312247,1.6791228358103785,1.545119441797806,18_Feb_2016,Pulsed Laser Deposition,BZC91/ BZYF631,425.0,18.3,800,Y,100.0,10,50.0,SiO2,0,100,0,0,0,100,0,100.0,0,90,0,0,0,270,0
Ba0.83668Co0.01989Fe0.03868Y0.15646Zr0.78497O3,01029,36,4,3,,0.11923001,,,,,0,,,13.393989999999999,6.650000099999999,0.8899992813463757,2.149998263926638,1.4899987968607864,137.32688911174577,1.3430689,1.579335,0.88604945,88.85057841954999,0.8366806755995504,0.6626609262908074,1.3613313603045827,1.681620362002128,1.5455936422078422,18_Feb_2016,Pulsed Laser Deposition,BZC91/ BZYF631,425.0,18.3,800,Y,100.0,10,50.0,SiO2,0,100,0,0,0,100,0,100.0,0,90,0,0,0,270,0
Ba0.83355Co0.02201Fe0.03379Y0.14369Zr0.80052O3,01029,37,4,4,,0.12392,,,,,0,,,17.392,6.650000099999999,0.8899953362057652,2.149988733530781,1.4899921920748205,137.32628037654956,1.3432079,1.5764675000000001,0.8836017916666667,88.98564023845,0.8335543680068044,0.6625894146436789,1.3638014951343944,1.6862711304199243,1.5432409095283661,18_Feb_2016,Pulsed Laser Deposition,BZC91/ BZYF631,425.0,18.3,800,Y,100.0,10,50.0,SiO2,0,100,0,0,0,100,0,100.0,0,90,0,0,0,270,0
Ba0.83091Co0.02076Fe0.03273Y0.13922Zr0.80729O3,01029,38,4,5,,0.12729999,,,,,0,,,21.38999,6.650000099999999,0.8899993555856188,2.1499984432686294,1.4899989211489573,137.32690056686099,1.3424688,1.5757435000000002,0.8829111249999999,89.0729553752,0.8309106016300464,0.6629571991435621,1.3644342770689704,1.6875978555021123,1.5417350865748418,18_Feb_2016,Pulsed Laser Deposition,BZC91/ BZYF631,425.0,18.3,800,Y,100.0,10,50.0,SiO2,0,100,0,0,0,100,0,100.0,0,90,0,0,0,270,0
Ba0.83604Co0.02026Fe0.03031Y0.12537Zr0.82405O3,01029,39,4,6,,0.12808999,,,,,0,,,25.388,6.650000099999999,0.8900041041495345,2.1500099145185385,1.4900068709919172,137.32763327027317,1.342494,1.5727285000000002,0.8804735083333333,89.2059120952,0.8360361446996021,0.6629482918728384,1.3670572603717286,1.6922790485910046,1.5394454251386158,18_Feb_2016,Pulsed Laser Deposition,BZC91/ BZYF631,425.0,18.3,800,Y,100.0,10,50.0,SiO2,0,100,0,0,0,100,0,100.0,0,90,0,0,0,270,0
Ba0.83966Co0.02042Fe0.02827Y0.11987Zr0.83145O3,01029,40,4,7,,0.12811001,,,,,0,,,29.386021000000003,6.650000099999999,0.8899964387268241,2.1499913969243503,1.4899940378685033,137.32645049554895,1.3421936,1.5716585000000003,0.8795013416666666,89.2874930314,0.8396633598546069,0.6630909570175451,1.3679761837093427,1.694135036843656,1.5380256050783612,18_Feb_2016,Pulsed Laser Deposition,BZC91/ BZYF631,425.0,18.3,800,Y,100.0,10,50.0,SiO2,0,100,0,0,0,100,0,100.0,0,90,0,0,0,270,0
Ba0.83858Co0.02365Fe0.02744Y0.11684Zr0.83207O3,01029,41,4,8,,0.12509,,,,,0,,,33.384009999999996,6.650000099999999,0.889997828591379,2.1499947544623197,1.4899963647203984,137.32666495164978,1.3438751,1.5703639999999999,0.8786574833333334,89.21867005575,0.8385820459598697,0.6622623103824001,1.369105987186614,1.69576472400582,1.5392144364608729,18_Feb_2016,Pulsed Laser Deposition,BZC91/ BZYF631,425.0,18.3,800,Y,100.0,10,50.0,SiO2,0,100,0,0,0,100,0,100.0,0,90,0,0,0,270,0
Ba0.84349Co0.02424Fe0.02868Y0.10265Zr0.84443O3,01029,42,4,9,,0.12125,,,,,0,,,37.382011,6.650000099999999,0.8900007676869944,2.1500018545247617,1.4900012852287883,137.32711845410324,1.3463805000000002,1.5665125000000002,0.8760399000000001,89.18864306930001,0.8434892724317479,0.661032128500817,1.372476666815465,1.700837239523894,1.5397377258828728,18_Feb_2016,Pulsed Laser Deposition,BZC91/ BZYF631,425.0,18.3,800,Y,100.0,10,50.0,SiO2,0,100,0,0,0,100,0,100.0,0,90,0,0,0,270,0
Ba0.83043Co0.02476Fe0.0351Y0.10104Zr0.83911O3,01029,43,4,10,,0.11532001,,,,,0,,,41.37999,6.650000099999999,0.8900047893558266,2.150011569792165,1.4900080181350355,137.32773899760403,1.3500669,1.5650585000000001,0.8756628833333333,88.9493631322,0.8304255312321837,0.6592301384144938,1.3737579584355248,1.7015772239461737,1.5438867031965389,18_Feb_2016,Pulsed Laser Deposition,BZC91/ BZYF631,425.0,18.3,800,Y,100.0,10,50.0,SiO2,0,100,0,0,0,100,0,100.0,0,90,0,0,0,270,0
Ba0.81597Co0.0248Fe0.05604Y0.09144Zr0.82771O3,01029,44,4,11,,0.10890999999999999,,,,,0,,,45.377990999999994,6.650000099999999,0.8900043130260175,2.150010419107795,1.4900072206840067,137.3276654999145,1.3615883,1.5594785,0.8737569666666667,88.227665,0.81596604574968,0.6536515575420393,1.3786726903306428,1.7052879433606118,1.5565147904561965,18_Feb_2016,Pulsed Laser Deposition,BZC91/ BZYF631,425.0,18.3,800,Y,100.0,10,50.0,SiO2,0,100,0,0,0,100,0,100.0,0,90,0,0,0,270,0
