Repository: jdh10791/combi_tco

# combi_tco
This is a project focused on analysis of triple conducting oxides (TCOs). TCOs are combinatorially synthesized via pulsed laser deposition (PLD) and characterized using high-throughput methods. 

/data: raw data from Meagan Papac, collected at NREL
* /conductivity: DC conductivity data
* /eis: impedance data (ASR)
* /xrd: XRD data

/scripts: python scripts for processing and analysis
* /conductivity: notebooks for DC conductivity analysis
* /eis: notebooks for EIS analysis
* /helpers: supporting modules
** calc_chemfeat.py: chemical featurization for perovskites
** fileload.py: tools for processing and loading data files
** outlier_detect.py: outlier detection algorithm

File: data/xrd/out/PDAC_COM3_01085_AllVar.csv
FORMULA,IDENTIFIER: Sample number,IDENTIFIER: Point,IDENTIFIER: Row,IDENTIFIER: Column,PROPERTY: Cubic lattice constant (A),PROPERTY: Film thickness ($\mu$m),PROPERTY: FWHM of 110 peak ($^{\circ}$),PROPERTY: FWHM of 111 peak ($^{\circ}$),PROPERTY: Max intensity of 110 peak (counts),PROPERTY: Max intensity of 111 peak (counts),PROPERTY: Area of 110 peak,PROPERTY: Position of 110 peak ($^{\circ}$),PROPERTY: Position of 111 peak ($^{\circ}$),IDENTIFIER: X position (mm),IDENTIFIER: Y position (mm),PROPERTY: A_avg_X,PROPERTY: A_avg_at_radius,PROPERTY: A_avg_ion_radius,PROPERTY: A_avg_mass,PROPERTY: B_avg_X,PROPERTY: B_avg_at_radius,PROPERTY: B_avg_ion_radius,PROPERTY: B_avg_mass,PROPERTY: AB_site_ratio,PROPERTY: AB_X_ratio,PROPERTY: AB_at_radius_ratio,PROPERTY: AB_ion_radius_ratio,PROPERTY: AB_mass_ratio,IDENTIFIER: Date,PREPARATION STEP NAME,PREPARATION STEP DETAIL: Targets used,PREPARATION STEP DETAIL: Laser Energy (mJ),PREPARATION STEP DETAIL: Laser Voltage (kV),PREPARATION STEP DETAIL: Temperature ($^{\circ}$C),PREPARATION STEP DETAIL: Temperature Gradient,PREPARATION STEP DETAIL: Number of Cycles,PREPARATION STEP DETAIL: Laser Pulse Frequency (Hz),PREPARATION STEP DETAIL: Deposition Pressure (mTorr),PREPARATION STEP DETAIL: Substrate,PREPARATION STEP DETAIL: BZC19 Pulses/Cycle,PREPARATION STEP DETAIL: BZC91 Pulses/Cycle,PREPARATION STEP DETAIL: BZF19 Pulses/Cycle,PREPARATION STEP DETAIL: BZY82 Pulses/Cycle,PREPARATION STEP DETAIL: BZYCF1135 Pulses/Cycle,PREPARATION STEP DETAIL: BZYF631 Pulses/Cycle,PREPARATION STEP DETAIL: B12ZY82 Pulses/Cycle,PREPARATION STEP DETAIL: Average Target Pulses/Cycle,PREPARATION STEP DETAIL: BZC19 Substrate Angle ($^{\circ}$),PREPARATION STEP DETAIL: BZC91 Substrate Angle ($^{\circ}$),PREPARATION STEP DETAIL: BZF19 Substrate Angle ($^{\circ}$),PREPARATION STEP DETAIL: BZY82 Substrate Angle ($^{\circ}$),PREPARATION STEP DETAIL: BZYCF1135 Substrate Angle ($^{\circ}$),PREPARATION STEP DETAIL: BZYF631 Substrate Angle ($^{\circ}$),PREPARATION STEP DETAIL: B12ZY82 Substrate Angle ($^{\circ}$)
Ba0.91309Co0.59088Fe0.02185Y0.09241Zr0.29485O3,01085,1,1,1,4.1334643,0.13394,0.46692172,0.44475165,2797.5098,666.57367,11.088838,30.549265000000002,37.61562,5.4000001,44.14201,0.8900022429480188,2.150005418357573,1.4900037550478067,137.3273460868793,1.6557305999999998,1.4516335,0.8222973250000001,71.15584551010001,0.9130876988671403,0.5375284137093431,1.4810938286816702,1.8120012187170942,1.9299517151740788,30_Mar_2016,Pulsed Laser Deposition,BZYF631/ BZC19,550.0,18.1,850,N,200.0,10,50.0,SiO2,72,0,0,0,0,32,0,52.0,180,0,0,0,0,0,0
Ba0.90575Co0.60227Fe0.01838Y0.09468Zr0.28467O3,01085,2,1,2,4.1293273,0.14565999999999998,0.44372886,0.42225826,2967.8328,782.03107,10.704736,30.580616,37.642437,9.397999800000001,44.14201,0.8899978653495825,2.1499948432602274,1.4899964262594134,137.32667062344058,1.6600237,1.450459,0.8216964666666666,70.90646841065,0.905752172431745,0.5361356379126289,1.4822858441777584,1.8133173096189699,1.9367298033815825,30_Mar_2016,Pulsed Laser Deposition,BZYF631/ BZC19,550.0,18.1,850,N,200.0,10,50.0,SiO2,72,0,0,0,0,32,0,52.0,180,0,0,0,0,0,0
Ba0.91099Co0.62985Fe0.01673Y0.07938Zr0.27404O3,01085,3,1,3,4.1235032,0.15527,0.46096721,0.42068458,3006.7568,868.5871599999999,10.607603999999998,30.624868,37.692721999999996,13.39599,44.14201,0.8899954123581556,2.149988917494421,1.489992319565901,137.32629212686342,1.6760506999999998,1.4413655,0.8164266750000002,70.10973105375001,0.9109946958622323,0.5310074524345568,1.4916333972850195,1.825016704122144,1.9587336887882434,30_Mar_2016,Pulsed Laser Deposition,BZYF631/ BZC19,550.0,18.1,850,N,200.0,10,50.0,SiO2,72,0,0,0,0,32,0,52.0,180,0,0,0,0,0,0
Ba0.92243Co0.65308Fe0.01576Y0.07457Zr0.25659O3,01085,4,1,4,4.1187682,0.16431002,0.46680465,0.40970278,3061.0808,1007.0844,10.256149,30.660940000000004,37.737438,17.393998999999997,44.14201,0.8900002080092189,2.1500005024941804,1.490000348240153,137.32703209582246,1.6888713,1.4356625,0.8134387333333333,69.4050835851,0.9224297844113495,0.5269792955858856,1.4975668045199901,1.8317302670532856,1.9786307429115186,30_Mar_2016,Pulsed Laser Deposition,BZYF631/ BZC19,550.0,18.1,850,N,200.0,10,50.0,SiO2,72,0,0,0,0,32,0,52.0,180,0,0,0,0,0,0
Ba0.91535Co0.66687Fe0.01485Y0.06872Zr0.24956O3,01085,5,1,5,4.1145773000000005,0.17200001,0.4481231,0.47101778,3171.0798,971.3261699999999,9.9392204,30.692936,37.785441999999996,21.393998999999997,44.14201,0.890001465968184,2.150003541383815,1.4900024542613417,137.32722619889077,1.6966443,1.4315785,0.811128475,69.00554945165,0.9153484922789137,0.5245657360049976,1.501841178380239,1.8369500026014274,1.990089598447609,30_Mar_2016,Pulsed Laser Deposition,BZYF631/ BZC19,550.0,18.1,850,N,200.0,10,50.0,SiO2,72,0,0,0,0,32,0,52.0,180,0,0,0,0,0,0
Ba0.924Co0.69652Fe0.01139Y0.05747Zr0.23462O3,01085,6,1,6,4.1094403,0.17509998,0.47406358,0.43726617,2981.5815,1029.6188,9.6030035,30.73225,37.821587,25.391991,44.14201,0.8900029735049606,2.1500071831861405,1.4900049781150464,137.3274588118154,1.7124593,1.4233550000000001,0.8064115083333334,68.1966176109,0.923996912910782,0.5197221174862146,1.5105206945464345,1.8476980582711957,2.0136989725113006,30_Mar_2016,Pulsed Laser Deposition,BZYF631/ BZC19,550.0,18.1,850,N,200.0,10,50.0,SiO2,72,0,0,0,0,32,0,52.0,180,0,0,0,0,0,0
Ba0.92854Co0.71379Fe0.01081Y0.05133Zr0.22408O3,01085,7,1,7,4.1054964,0.17783999,0.46482432,0.44575205,3064.1426,1021.2309,9.5023088,30.762503000000002,37.872684,29.38802,44.14201,0.8900015379409751,2.15000371525067,1.4900025747551158,137.32723730429245,1.7223565,1.4184685000000001,0.803736175,67.67462090955,0.9285383954637693,0.5167347979010009,1.5157218614658485,1.853845355106874,2.029228024606686,30_Mar_2016,Pulsed Laser Deposition,BZYF631/ BZC19,550.0,18.1,850,N,200.0,10,50.0,SiO2,72,0,0,0,0,32,0,52.0,180,0,0,0,0,0,0
Ba0.93132Co0.73365Fe0.00849Y0.04424Zr0.21362O3,01085,8,1,8,4.1035318,0.17690999999999998,0.46144125,0.40687343,2940.4392,1032.5098,9.0662394,30.777596000000003,37.88821,33.386009,44.14201,0.8900036568391393,2.1500088339372465,1.4900061221239522,137.32756425027918,1.7328861,1.4130565,0.800648275,67.13092824575,0.9313161734006362,0.5135961658640688,1.521530691757369,1.8609996032576879,2.0456675907646678,30_Mar_2016,Pulsed Laser Deposition,BZYF631/ BZC19,550.0,18.1,850,N,200.0,10,50.0,SiO2,72,0,0,0,0,32,0,52.0,180,0,0,0,0,0,0
Ba0.94117Co0.7492Fe0.0099Y0.0414Zr0.19949O3,01085,9,1,9,4.101744200000001,0.17431998,0.46237946,0.42435247,2826.04,991.46954,8.85923,30.791341999999997,37.91457,37.384009999999996,44.14201,0.8899978986374062,2.1499949236746327,1.4899964819884663,137.32667575975177,1.7424426999999998,1.4090094999999998,0.7986924833333333,66.584593144,0.9411722221843843,0.5107759920239594,1.525891006181742,1.865544640873524,2.062439211166471,30_Mar_2016,Pulsed Laser Deposition,BZYF631/ BZC19,550.0,18.1,850,N,200.0,10,50.0,SiO2,72,0,0,0,0,32,0,52.0,180,0,0,0,0,0,0
Ba0.93286Co0.75959Fe0.01473Y0.03575Zr0.18994O3,01085,10,1,10,4.1021967,0.16791998,0.47275254,0.46687508,2683.5217,870.69556,8.880697300000001,30.787859,37.923885,41.381989000000004,44.14201,0.890002525738267,2.150006101502555,1.490004228483166,137.3273897214146,1.7512202999999997,1.4048255,0.7967040416666666,66.09313313755,0.932857352636502,0.5082184838413917,1.5304435330242474,1.8702104552728873,2.0777860452706203,30_Mar_2016,Pulsed Laser Deposition,BZYF631/ BZC19,550.0,18.1,850,N,200.0,10,50.0,SiO2,72,0,0,0,0,32,0,52.0,180,0,0,0,0,0,0
Ba0.92327Co0.76257Fe0.03218Y0.03125Zr0.174O3,01085,11,1,11,4.1043859,0.16048002,0.48104072,0.52673799,2542.4431,685.96942,8.999572800000001,30.771034000000004,37.90797,45.37999,44.14201,0.8899979987985881,2.1499951656370384,1.4899966496740407,137.32669121462214,1.7620659999999997,1.4004715,0.7954814,65.38906242365,0.9232720760150361,0.5050877769610153,1.5351938012569613,1.8730754102786573,2.100147733039733,30_Mar_2016,Pulsed Laser Deposition,BZYF631/ BZC19,550.0,18.1,850,N,200.0,10,50.0,SiO2,72,0,0,0,0,32,0,52.0,180,0,0,0,0,0,0
Ba0.88928Co0.57942Fe0.02144Y0.09574Zr0.3034O3,01085,12,2,1,4.130818799999999,0.15697998,0.44879350000000007,0.39560753,3286.5381,912.71924,11.193641,30.569304,37.611168,5.4000001,31.64201,0.8900049546740385,2.150011969156385,1.4900082949037272,137.32776450620412,1.6488696000000003,1.4548350000000003,0.8239589,71.5335963259,0.8892750493617976,0.5397667315074755,1.4778390464598286,1.808352691989524,1.919765977940664,30_Mar_2016,Pulsed Laser Deposition,BZYF631/ BZC19,550.0,18.1,850,N,200.0,10,50.0,SiO2,72,0,0,0,0,32,0,52.0,180,0,0,0,0,0,0
Ba0.88261Co0.59637Fe0.01941Y0.09192Zr0.2923O3,01085,13,2,2,4.1240988,0.17138,0.46758562,0.39163837,3392.3796,1075.7623,10.839896000000001,30.620338,37.677296000000005,9.397999800000001,31.64201,0.8899998138787772,2.1499995503813154,1.4899996884037956,137.32697128149533,1.6575973,1.4507945,0.821732775,71.06694188415,0.8826101845758278,0.5369216117079687,1.4819463062351803,1.8132411578737329,1.932360780422483,30_Mar_2016,Pulsed Laser Deposition,BZYF631/ BZC19,550.0,18.1,850,N,200.0,10,50.0,SiO2,72,0,0,0,0,32,0,52.0,180,0,0,0,0,0,0
Ba0.88921Co0.62328Fe0.01639Y0.08347Zr0.27686O3,01085,14,2,3,4.11621,0.18685,0.46807432,0.4108884,3482.0488,1130.5968,10.34956,30.680462,37.743225,13.39599,31.64201,0.889998327803177,2.149995960423405,1.489997200479476,137.3267419800302,1.6718172999999998,1.443753,0.8177676749999999,70.3244292691,0.8892116707156525,0.532353821080316,1.4891715968198194,1.8220299554876342,1.9527601348109411,30_Mar_2016,Pulsed Laser Deposition,BZYF631/ BZC19,550.0,18.1,850,N,200.0,10,50.0,SiO2,72,0,0,0,0,32,0,52.0,180,0,0,0,0,0,0
Ba0.89722Co0.64628Fe0.01443Y0.07747Zr0.26182O3,01085,15,2,4,4.11129,0.20153999,0.46739444,0.41945288,3688.6365,1207.4039,10.341696,30.718081,37.787308,17.393998999999997,31.64201,0.889998174843297,2.1499955909135826,1.4899969444005758,137.32671837832072,1.6841472999999998,1.4379469999999999,0.8145940416666666,69.66499249409999,0.8972218399668037,0.5284562548913014,1.4951841694537997,1.8291282137934977,1.971244285857794,30_Mar_2016,Pulsed Laser Deposition,BZYF631/ BZC19,550.0,18.1,850,N,200.0,10,50.0,SiO2,72,0,0,0,0,32,0,52.0,180,0,0,0,0,0,0
Ba0.89755Co0.66917Fe0.01153Y0.07192Zr0.24738O3,01085,16,2,5,4.1082001,0.21330997,0.46488172,0.40727571,3858.1101,1322.2622,10.276201,30.741756,37.828018,21.391991,31.64201,0.8899993512883175,2.1499984328875086,1.489998913954599,137.3268999037874,1.6958973000000002,1.4324165,0.8115185416666668,69.04132080015,0.8975506542152752,0.5247955470465797,1.5009589968333292,1.836062686743416,1.98905377695916,30_Mar_2016,Pulsed Laser Deposition,BZYF631/ BZC19,550.0,18.1,850,N,200.0,10,50.0,SiO2,72,0,0,0,0,32,0,52.0,180,0,0,0,0,0,0
Ba0.90339Co0.69406Fe0.01019Y0.0615Zr0.23425O3,01085,17,2,6,4.104178,0.22220001,0.46214029,0.42817345,4024.7375,1317.8687,9.856190699999999,30.772631,37.874519,25.389999,31.64201,0.8900024484880684,2.150005914886907,1.4900040991541819,137.32737780170896,1.7100629999999999,1.4250345,0.8073714083333334,68.30916564670001,0.9033875146814035,0.5204500936445432,1.5087395532437333,1.8455002044598228,2.0103799614824194,30_Mar_2016,Pulsed Laser Deposition,BZYF631/ BZC19,550.0,18.1,850,N,200.0,10,50.0,SiO2,72,0,0,0,0,32,0,52.0,180,0,0,0,0,0,0
Ba0.89887Co0.71198Fe0.00888Y0.05713Zr0.22201O3,01085,18,2,7,4.1040567999999995,0.22861998,0.45022026,0.42593694,4222.0649,1471.8809,9.9656248,30.773560999999997,37.869617,29.38802,31.64201,0.8899984240076962,2.149996192827581,1.4899973615409745,137.32675682438753,1.7197447,1.4205545,0.8049519666666667,67.7869912266,0.898871591701922,0.5175177594719125,1.5134908184287057,1.851038848580126,2.0258570905637088,30_Mar_2016,Pulsed Laser Deposition,BZYF631/ BZC19,550.0,18.1,850,N,200.0,10,50.0,SiO2,72,0,0,0,0,32,0,52.0,180,0,0,0,0,0,0
Ba0.91409Co0.73618Fe0.00818Y0.04537Zr0.21027O3,01085,19,2,8,4.102217700000001,0.23034000000000002,0.45887676,0.42929211,4172.4053,1473.3864,9.9544306,30.787701000000002,37.899357,33.386009,31.64201,0.8900025912295133,2.1500062597117453,1.4900043381258143,137.3273998267139,1.7339982999999997,1.4128795,0.8006220833333334,67.0575804896,0.9140873386403487,0.5132661267485172,1.521719481181336,1.8610582560029905,2.047902695326326,30_Mar_2016,Pulsed Laser Deposition,BZYF631/ BZC19,550.0,18.1,850,N,200.0,10,50.0,SiO2,72,0,0,0,0,32,0,52.0,180,0,0,0,0,0,0
Ba0.91885Co0.75471Fe0.00756Y0.03948Zr0.19824O3,01085,20,2,9,4.102982,0.22698002,0.45366848,0.43083495,4125.6763,1402.7119,9.745095300000001,30.78182,37.893162,37.384009999999996,31.64201,0.8899970033195956,2.1499927608282365,1.4899949830856152,137.3265376122136,1.7445143999999997,1.4077785,0.7978593500000001,66.49390851645,0.9188530938304054,0.5101689062122937,1.527223750631393,1.8674907840405894,2.065249895458322,30_Mar_2016,Pulsed Laser Deposition,BZYF631/ BZC19,550.0,18.1,850,N,200.0,10,50.0,SiO2,72,0,0,0,0,32,0,52.0,180,0,0,0,0,0,0
Ba0.91335Co0.76184Fe0.01103Y0.03838Zr0.18874O3,01085,21,2,10,4.1021504,0.22116998,0.46448466,0.41174399999999994,3779.1511,1320.9423,9.4398785,30.788214,37.901084999999995,41.381989000000004,31.64201,0.8899983009613879,2.1499958955808807,1.4899971555420988,137.32673783834215,1.7502919,1.405557,0.7969817416666668,66.1434599118,0.9133517436178414,0.5084856422870881,1.529639776672793,1.869549925229381,2.0761952583288292,30_Mar_2016,Pulsed Laser Deposition,BZYF631/ BZC19,550.0,18.1,850,N,200.0,10,50.0,SiO2,72,0,0,0,0,32,0,52.0,180,0,0,0,0,0,0
Ba0.91686Co0.77372Fe0.02087Y0.029Zr0.17641O3,01085,22,2,11,4.0991197,0.20938998,0.45573041,0.44222665,3544.4004,1104.4701,9.0755358,30.811544,37.941746,45.37999,31.64201,0.8899965433533289,2.149991649673772,1.4899942130297303,137.32646663941864,1.762791,1.3993754999999999,0.7941391416666667,65.4343722754,0.9168635609813213,0.5048792190074314,1.5363936625114363,1.8762382243276243,2.0986900594299187,30_Mar_2016,Pulsed Laser Deposition,BZYF631/ BZC19,550.0,18.1,850,N,200.0,10,50.0,SiO2,72,0,0,0,0,32,0,52.0,180,0,0,0,0,0,0
Ba0.8942Co0.59001Fe0.02187Y0.09456Zr0.29356O3,01085,23,3,1,4.1326094,0.14640002,0.45705262,0.45711505,2957.6299,740.57294,11.220728999999999,30.555738,37.630604,5.402,19.146,0.890001774160283,2.1500042858928183,1.4900029702233952,137.32727375293166,1.6550389,1.4523575000000002,0.8227725250000002,71.17915914795,0.8941982174708286,0.5377527828260006,1.4803547238836292,1.8109537265155942,1.9293185729756792,30_Mar_2016,Pulsed Laser Deposition,BZYF631/ BZC19,550.0,18.1,850,N,200.0,10,50.0,SiO2,72,0,0,0,0,32,0,52.0,180,0,0,0,0,0,0
Ba0.8927Co0.61604Fe0.01712Y0.08881Zr0.27803O3,01085,24,3,2,4.1253805,0.16024001,0.47211105,0.40403512,3235.5874,961.03619,11.134015,30.610588,37.674510999999995,9.397999800000001,19.146,0.8899975547606535,2.149994092961129,1.4899959062846895,137.32662269956882,1.6676129,1.4464265000000003,0.8193870666666668,70.5200091063,0.8927024526642271,0.5336955325547394,1.486417797904787,1.8184274159294629,1.9473426682711612,30_Mar_2016,Pulsed Laser Deposition,BZYF631/ BZC19,550.0,18.1,850,N,200.0,10,50.0,SiO2,72,0,0,0,0,32,0,52.0,180,0,0,0,0,0,0
Ba0.89433Co0.6367Fe0.01443Y0.08017Zr0.2687O3,01085,25,3,3,4.1178584,0.17641999,0.46170545,0.39595264,3433.2766,1095.9843,10.717903999999999,30.667879,37.730564,13.39599,19.146,0.8899986721408106,2.1499967922502727,1.4899977769548403,137.32679511132707,1.6785812999999998,1.440538,0.8159582083333334,69.968079401,0.8943313343214389,0.5302088568130783,1.49249571496918,1.8260711905800813,1.9627063696329554,30_Mar_2016,Pulsed Laser Deposition,BZYF631/ BZC19,550.0,18.1,850,N,200.0,10,50.0,SiO2,72,0,0,0,0,32,0,52.0,180,0,0,0,0,0,0
Ba0.89725Co0.65804Fe0.01292Y0.07496Zr0.25408O3,01085,26,3,4,4.1122723,0.19094998,0.46704233,0.40187287,3566.0779,1253.4138,10.500487,30.710565999999996,37.785126,17.393998999999997,19.146,0.889999925052314,2.149999818946601,1.489999874525784,137.32698843557205,1.6901363999999999,1.4351939999999999,0.8130755666666667,69.3444934738,0.8972500755582212,0.5265846739069782,1.4980551890173741,1.8325478413209204,1.9803589521849698,30_Mar_2016,Pulsed Laser Deposition,BZYF631/ BZC19,550.0,18.1,850,N,200.0,10,50.0,SiO2,72,0,0,0,0,32,0,52.0,180,0,0,0,0,0,0
Ba0.9055Co0.68203Fe0.01136Y0.06414Zr0.24247O3,01085,27,3,5,4.1093078,0.20372002,0.47330537,0.42643675,3661.8154,1315.0852,10.271344000000001,30.733266999999998,37.823818,21.391991,19.146,0.8899978808572991,2.149994880722689,1.4899964522217704,137.32667301628126,1.7037411,1.427925,0.8089405833333334,68.65011068485,0.9055021560542523,0.5223785942930526,1.5056777356812778,1.8419108682643506,2.000385311055108,30_Mar_2016,Pulsed Laser Deposition,BZYF631/ BZC19,550.0,18.1,850,N,200.0,10,50.0,SiO2,72,0,0,0,0,32,0,52.0,180,0,0,0,0,0,0
Ba0.90896Co0.70674Fe0.00889Y0.05973Zr0.22464O3,01085,28,3,6,4.1059465,0.21466,0.46480319,0.44971219,3889.165,1357.8685,9.9318123,30.759047999999996,37.859764,25.389999,19.146,0.8900040907113786,2.1500098820555773,1.4900068484943305,137.3276311967657,1.7165816999999999,1.4222510000000002,0.8059002250000001,67.9498140648,0.9089558221618826,0.518474646858567,1.511695110114584,1.8488726051594417,2.0210155551831814,30_Mar_2016,Pulsed Laser Deposition,BZYF631/ BZC19,550.0,18.1,850,N,200.0,10,50.0,SiO2,72,0,0,0,0,32,0,52.0,180,0,0,0,0,0,0
Ba0.90799Co0.72446Fe0.00849Y0.05539Zr0.21167O3,01085,29,3,7,4.1034951,0.22275002,0.46126491,0.40454483,3973.4795,1430.0343,9.7006111,30.777876000000003,37.876835,29.38802,19.146,0.89000284004161,2.150006860774676,1.4900047546764033,137.3274382184204,1.7266183999999998,1.4176975,0.8035062916666668,67.4027456112,0.9079871025605026,0.5154600692553781,1.5165483897479368,1.8543784536967,2.037416087032534,30_Mar_2016,Pulsed Laser Deposition,BZYF631/ BZC19,550.0,18.1,850,N,200.0,10,50.0,SiO2,72,0,0,0,0,32,0,52.0,180,0,0,0,0,0,0
Ba0.91548Co0.74295Fe0.00743Y0.04765Zr0.20198O3,01085,30,3,8,4.102204799999999,0.22699999999999998,0.46652091,0.43253684,3937.1814,1405.5082,9.7909594,30.787798,37.896854,33.386009,19.146,0.889998733636743,2.149996940807862,1.4899978799087046,137.32680460014944,1.7371092999999997,1.4122235,0.8004261250000002,66.86113284774999,0.9154813026200945,0.5123446945087123,1.5224197450388426,1.8615058071832729,2.0539108260827317,30_Mar_2016,Pulsed Laser Deposition,BZYF631/ BZC19,550.0,18.1,850,N,200.0,10,50.0,SiO2,72,0,0,0,0,32,0,52.0,180,0,0,0,0,0,0
Ba0.91225Co0.75808Fe0.00675Y0.03749Zr0.19767O3,01085,31,3,9,4.1021008000000005,0.22581001,0.45534495,0.40517873,4086.2705,1397.6860000000001,9.9163532,30.788596999999996,37.898651,37.38599,19.146,0.8900004430521631,2.150001070294551,1.4900007417390146,137.32706836294875,1.7461818,1.4067285,0.7971983083333334,66.41835861210001,0.912249545871759,0.5096837242560672,1.5283695967591124,1.8690465423265787,2.067607077810723,30_Mar_2016,Pulsed Laser Deposition,BZYF631/ BZC19,550.0,18.1,850,N,200.0,10,50.0,SiO2,72,0,0,0,0,32,0,52.0,180,0,0,0,0,0,0
Ba0.91158Co0.76913Fe0.01247Y0.02983Zr0.18857O3,01085,32,3,10,4.1027222000000005,0.21955003,0.45903787,0.44905320000000004,3996.1453,1305.5792,10.058635,30.783821000000003,37.901565999999995,41.381989000000004,19.146,0.8899988903306435,2.149997319338071,1.4899981422389423,137.32682877801827,1.7559751999999995,1.4017609999999998,0.7947722916666669,65.87784660585,0.9115811365771385,0.5068402391620587,1.5337830909392338,1.8747484755845742,2.084567663537192,30_Mar_2016,Pulsed Laser Deposition,BZYF631/ BZC19,550.0,18.1,850,N,200.0,10,50.0,SiO2,72,0,0,0,0,32,0,52.0,180,0,0,0,0,0,0
Ba0.9065Co0.77053Fe0.02023Y0.03209Zr0.17715O3,01085,33,3,11,4.101068499999999,0.21256,0.44607645,0.44005772,3757.2615,1225.8379,9.574432400000001,30.796540999999998,37.91959,45.37999,19.146,0.8899965268978554,2.149991609921785,1.489994185480679,137.32646410033908,1.7603765999999998,1.4008820000000002,0.7949925583333335,65.55285941985,0.9065035375049216,0.5055716639824998,1.534741405715674,1.8742240664546415,2.0948966271752805,30_Mar_2016,Pulsed Laser Deposition,BZYF631/ BZC19,550.0,18.1,850,N,200.0,10,50.0,SiO2,72,0,0,0,0,32,0,52.0,180,0,0,0,0,0,0
Ba0.91689Co0.61362Fe0.02078Y0.09035Zr0.27525O3,01085,34,4,1,4.1282916,0.11054999,0.4680979,0.49715509999999996,2195.615,515.75391,10.834497,30.588476,37.673195,5.4000001,6.650000099999999,0.8899971981193637,2.149993231411946,1.4899953092110696,137.32656766981782,1.6679425000000003,1.4467465000000002,0.8198586500000001,70.4650957634,0.916892886544297,0.5335898558369749,1.486088427662998,1.817380726800979,1.9488594485263735,30_Mar_2016,Pulsed Laser Deposition,BZYF631/ BZC19,550.0,18.1,850,N,200.0,10,50.0,SiO2,72,0,0,0,0,32,0,52.0,180,0,0,0,0,0,0
Ba0.90866Co0.63612Fe0.01821Y0.07797Zr0.2677O3,01085,35,4,2,4.123298200000001,0.11955999999999999,0.47574237,0.49883887,2341.7864,624.70142,10.978321000000001,30.626428999999998,37.719868,9.397999800000001,6.650000099999999,0.8900029173615845,2.150007047558884,1.4900048841222033,137.3274501488925,1.6803943000000001,1.4395370000000003,0.8155870250000001,69.8581753779,0.9086570214819236,0.5296393336739981,1.493540664504548,1.8269109714223362,1.9658035642359013,30_Mar_2016,Pulsed Laser Deposition,BZYF631/ BZC19,550.0,18.1,850,N,200.0,10,50.0,SiO2,72,0,0,0,0,32,0,52.0,180,0,0,0,0,0,0
Ba0.92169Co0.66277Fe0.0169Y0.07148Zr0.24885O3,01085,36,4,3,4.1194201,0.12993999,0.46895549,0.46417120000000006,2577.3503,663.96637,11.110324,30.655967999999998,37.739063,13.398,6.650000099999999,0.8899980684761313,2.1499953339591933,1.4899967663252085,137.32670196586704,1.6951106999999996,1.432781,0.8119857333333333,69.05901670815,0.9216920003034812,0.5250383166575089,1.5005749894500229,1.835003627722041,1.9885412291087607,30_Mar_2016,Pulsed Laser Deposition,BZYF631/ BZC19,550.0,18.1,850,N,200.0,10,50.0,SiO2,72,0,0,0,0,32,0,52.0,180,0,0,0,0,0,0
Ba0.91506Co0.67623Fe0.01538Y0.06565Zr0.24274O3,01085,37,4,4,4.1168394,0.13963,0.46840438,0.40994263,2693.5386,812.2631200000001,10.800008,30.675657,37.747871,17.393998999999997,6.650000099999999,0.889997722620041,2.1499944984641437,1.489996187307709,137.3266486002723,1.702395,1.4288595,0.8097139,68.69167336735,0.915062341510829,0.5227915510912807,1.5046927276363729,1.8401514254697975,1.9991745996035866,30_Mar_2016,Pulsed Laser Deposition,BZYF631/ BZC19,550.0,18.1,850,N,200.0,10,50.0,SiO2,72,0,0,0,0,32,0,52.0,180,0,0,0,0,0,0
Ba0.91324Co0.69197Fe0.01217Y0.06323Zr0.23264O3,01085,38,4,5,4.1146345,0.14985,0.46123761,0.42434448,2814.2383,846.89771,10.370336,30.692496999999996,37.758198,21.391991,6.650000099999999,0.8899972135732952,2.149993268744477,1.4899953350833819,137.32657005435945,1.7097264999999997,1.4256035,0.8078681416666668,68.30350484965,0.9132428591958325,0.5205494642407984,1.5081285004873215,1.8443546146150254,2.010534750107529,30_Mar_2016,Pulsed Laser Deposition,BZYF631/ BZC19,550.0,18.1,850,N,200.0,10,50.0,SiO2,72,0,0,0,0,32,0,52.0,180,0,0,0,0,0,0
Ba0.92719Co0.71575Fe0.00961Y0.05384Zr0.2208O3,01085,39,4,6,4.1123204,0.15719,0.4630838,0.46891379,3022.7542,878.31854,10.559695,30.710196000000003,37.794682,25.389999,6.650000099999999,0.8900017866628832,2.1500043160957287,1.4900029911547146,137.32727568208287,1.7225451,1.4188684999999999,0.8040087083333334,67.64705493525,0.9271881386824348,0.5166783654389561,1.5152949805395841,1.8532174785064335,2.030055496333565,30_Mar_2016,Pulsed Laser Deposition,BZYF631/ BZC19,550.0,18.1,850,N,200.0,10,50.0,SiO2,72,0,0,0,0,32,0,52.0,180,0,0,0,0,0,0
Ba0.93284Co0.73317Fe0.00822Y0.04989Zr0.20872O3,01085,40,4,7,4.1128754999999995,0.16376999,0.44900936,0.43677953,3227.6365,967.68884,10.883322,30.705952000000003,37.80542,29.38802,6.650000099999999,0.8900030110241756,2.1500072738224465,1.490005040928114,137.32746460103027,1.7318655999999997,1.4146055,0.8017113,67.14288261465,0.9328368440513605,0.5138984289682615,1.519863505282884,1.8585306717369632,2.045301888350361,30_Mar_2016,Pulsed Laser Deposition,BZYF631/ BZC19,550.0,18.1,850,N,200.0,10,50.0,SiO2,72,0,0,0,0,32,0,52.0,180,0,0,0,0,0,0
Ba0.92117Co0.74684Fe0.00842Y0.04481Zr0.19993O3,01085,41,4,8,4.1089897,0.16724002,0.44526678,0.43958664,3214.8872,968.1052199999999,10.737032000000001,30.735704,37.840969,33.386009,6.650000099999999,0.8900007591733248,2.1500018339580316,1.4900012709755661,137.32711714044402,1.7400429,1.4105715,0.7995423166666668,66.7061677123,0.921169214239219,0.5114820785012397,1.524206205752797,1.8635677435904312,2.058686952797652,30_Mar_2016,Pulsed Laser Deposition,BZYF631/ BZC19,550.0,18.1,850,N,200.0,10,50.0,SiO2,72,0,0,0,0,32,0,52.0,180,0,0,0,0,0,0
Ba0.93499Co0.76203Fe0.00848Y0.04378Zr0.18572O3,01085,42,4,9,4.1121888,0.16879,0.44698891,0.5007235999999999,3206.2909999999997,923.7821,10.414676,30.711203,37.816371999999994,37.384009999999996,6.650000099999999,0.890003761739822,2.150009087349008,1.4900062977441964,137.32758043645453,1.748554,1.4072825000000002,0.7979726500000002,66.21684757885001,0.93498604811882,0.5089941527341003,1.527773625657256,1.8672398079610824,2.0739069505374284,30_Mar_2016,Pulsed Laser Deposition,BZYF631/ BZC19,550.0,18.1,850,N,200.0,10,50.0,SiO2,72,0,0,0,0,32,0,52.0,180,0,0,0,0,0,0
Ba0.92219Co0.77091Fe0.01432Y0.03343Zr0.18135O3,01085,43,4,10,4.1139698,0.16683999,0.47402984,0.49630705,2945.0632,816.1687599999999,9.7939987,30.697582,37.797573,41.381989000000004,6.650000099999999,0.8899972116655205,2.1499932641358077,1.4899953318894668,137.3265697599898,1.7574965,1.402043,0.7952518500000001,65.74748472295,0.9221928891935165,0.5064005599245975,1.5334717010361365,1.8736144177337866,2.088696934014484,30_Mar_2016,Pulsed Laser Deposition,BZYF631/ BZC19,550.0,18.1,850,N,200.0,10,50.0,SiO2,72,0,0,0,0,32,0,52.0,180,0,0,0,0,0,0
Ba0.91251Co0.77501Fe0.02541Y0.03105Zr0.16852O3,01085,44,4,11,4.1125021,0.16283999,0.48783454,0.54515558,2646.3154,696.17267,9.610304800000002,30.708807,37.831699,45.37999,6.650000099999999,0.8900011343957666,2.1500027403942674,1.4900018991569575,137.32717503726678,1.7655317,1.3989335,0.7943472416666668,65.22643202945,0.9125088369144254,0.5040980767412823,1.536887021716377,1.8757563707663876,2.105391491830536,30_Mar_2016,Pulsed Laser Deposition,BZYF631/ BZC19,550.0,18.1,850,N,200.0,10,50.0,SiO2,72,0,0,0,0,32,0,52.0,180,0,0,0,0,0,0

File: data/xrd/out/PDAC_COM3_01098_AllVar.csv
FORMULA,IDENTIFIER: Sample number,IDENTIFIER: Point,IDENTIFIER: Row,IDENTIFIER: Column,PROPERTY: Cubic lattice constant (A),PROPERTY: Film thickness ($\mu$m),PROPERTY: FWHM of 110 peak ($^{\circ}$),PROPERTY: FWHM of 111 peak ($^{\circ}$),PROPERTY: Max intensity of 110 peak (counts),PROPERTY: Max intensity of 111 peak (counts),PROPERTY: Area of 110 peak,PROPERTY: Position of 110 peak ($^{\circ}$),PROPERTY: Position of 111 peak ($^{\circ}$),IDENTIFIER: X position (mm),IDENTIFIER: Y position (mm),PROPERTY: A_avg_X,PROPERTY: A_avg_at_radius,PROPERTY: A_avg_ion_radius,PROPERTY: A_avg_mass,PROPERTY: B_avg_X,PROPERTY: B_avg_at_radius,PROPERTY: B_avg_ion_radius,PROPERTY: B_avg_mass,PROPERTY: AB_site_ratio,PROPERTY: AB_X_ratio,PROPERTY: AB_at_radius_ratio,PROPERTY: AB_ion_radius_ratio,PROPERTY: AB_mass_ratio,IDENTIFIER: Date,PREPARATION STEP NAME,PREPARATION STEP DETAIL: Targets used,PREPARATION STEP DETAIL: Laser Energy (mJ),PREPARATION STEP DETAIL: Laser Voltage (kV),PREPARATION STEP DETAIL: Temperature ($^{\circ}$C),PREPARATION STEP DETAIL: Temperature Gradient,PREPARATION STEP DETAIL: Number of Cycles,PREPARATION STEP DETAIL: Laser Pulse Frequency (Hz),PREPARATION STEP DETAIL: Deposition Pressure (mTorr),PREPARATION STEP DETAIL: Substrate,PREPARATION STEP DETAIL: BZC19 Pulses/Cycle,PREPARATION STEP DETAIL: BZC91 Pulses/Cycle,PREPARATION STEP DETAIL: BZF19 Pulses/Cycle,PREPARATION STEP DETAIL: BZY82 Pulses/Cycle,PREPARATION STEP DETAIL: BZYCF1135 Pulses/Cycle,PREPARATION STEP DETAIL: BZYF631 Pulses/Cycle,PREPARATION STEP DETAIL: B12ZY82 Pulses/Cycle,PREPARATION STEP DETAIL: Average Target Pulses/Cycle,PREPARATION STEP DETAIL: BZC19 Substrate Angle ($^{\circ}$),PREPARATION STEP DETAIL: BZC91 Substrate Angle ($^{\circ}$),PREPARATION STEP DETAIL: BZF19 Substrate Angle ($^{\circ}$),PREPARATION STEP DETAIL: BZY82 Substrate Angle ($^{\circ}$),PREPARATION STEP DETAIL: BZYCF1135 Substrate Angle ($^{\circ}$),PREPARATION STEP DETAIL: BZYF631 Substrate Angle ($^{\circ}$),PREPARATION STEP DETAIL: B12ZY82 Substrate Angle ($^{\circ}$)
Ba0.92142Co0.60403Fe0.0Y0.0Zr0.39597O3,01098,1,1,1,4.1165175000000005,0.1295,0.50161475,0.573627,2158.0635,360.74414,10.07962,30.678114,37.822449,5.4000001,44.144001,0.8900010043285462,2.1500024261869375,1.4900016814039705,137.32715496789467,1.6622165,1.4291939999999999,0.8046305833333334,71.71938505585,0.9214189602164441,0.5354302549207918,1.504346104298603,1.851783554176326,1.9147843342626818,20_Apr_2016,Pulsed Laser Deposition,BZC91/ BZC19,500.0,19.5,850,N,395.0,10,50.0,SiO2,26,33,0,0,0,0,0,29.5,0,180,nan,0,0,0,0
Ba0.91219Co0.58851Fe0.0Y0.0Zr0.41149O3,01098,2,1,2,4.1172271,0.1348,0.51239395,0.54546881,2315.1255,415.84912,10.524796,30.672695,37.792328000000005,9.397999800000001,44.144001,0.8899963452205351,2.149991171038371,1.4899938813242666,137.32643606752856,1.6536804999999999,1.432298,0.80605325,72.22053834945001,0.9121937459179444,0.5381912317527692,1.5010781073759587,1.8485055191133668,1.901487294418297,20_Apr_2016,Pulsed Laser Deposition,BZC91/ BZC19,500.0,19.5,850,N,395.0,10,50.0,SiO2,26,33,0,0,0,0,0,29.5,0,180,nan,0,0,0,0
Ba0.90727Co0.5702Fe0.0Y0.0Zr0.4298O3,01098,3,1,3,4.114393700000001,0.14057999999999998,0.50759244,0.5457656999999999,2579.3328,570.66125,11.045404,30.694338000000002,37.80751,13.39599,44.144001,0.8900019793632145,2.150004781607765,1.4900033137653814,137.32730541574398,1.6436100000000002,1.4359600000000001,0.8077316666666667,72.811782989,0.9072679822327306,0.5414921905824461,1.4972595208834265,1.8446761161590974,1.8860588187558962,20_Apr_2016,Pulsed Laser Deposition,BZC91/ BZC19,500.0,19.5,850,N,395.0,10,50.0,SiO2,26,33,0,0,0,0,0,29.5,0,180,nan,0,0,0,0
Ba0.90045Co0.54723Fe0.0Y0.0Zr0.45277O3,01098,4,1,4,4.1124821,0.14307999999999998,0.46058878,0.42621097,3149.7036,711.54156,12.656263000000001,30.708958000000003,37.783272,17.393998999999997,44.144001,0.8900015876667039,2.150003835374622,1.4900026580038077,137.3272449769724,1.6309765,1.4405540000000001,0.8098372500000001,73.55350277984999,0.900448393694457,0.5456863343320421,1.4924840272385635,1.8398791337442277,1.867038819184465,20_Apr_2016,Pulsed Laser Deposition,BZC91/ BZC19,500.0,19.5,850,N,395.0,10,50.0,SiO2,26,33,0,0,0,0,0,29.5,0,180,nan,0,0,0,0
Ba0.89882Co0.5286Fe0.0Y0.0Zr0.4714O3,01098,5,1,5,4.1153274,0.14489999,0.42504615,0.45292214,3645.5483,648.3927,13.421679999999999,30.687202000000003,37.753624,21.391991,44.144001,0.8899980635267943,2.14999532200293,1.48999675803924,137.32670120218435,1.62073,1.44428,0.811545,74.155080477,0.8988219556681278,0.5491340713917767,1.4886277743948058,1.8360001700943755,1.8518852696111323,20_Apr_2016,Pulsed Laser Deposition,BZC91/ BZC19,500.0,19.5,850,N,395.0,10,50.0,SiO2,26,33,0,0,0,0,0,29.5,0,180,nan,0,0,0,0
Ba0.89051Co0.50254Fe0.0Y0.0Zr0.49746O3,01098,6,1,6,4.1170244,0.14376999,0.43392044,0.43964925,3582.3948,660.10791,13.766323000000002,30.674242,37.724178,25.389999,44.144001,0.8899954833934265,2.1499890890964797,1.4899924384901184,137.3263030876057,1.6063969999999999,1.4494920000000002,0.8139338333333335,74.9965788553,0.8905145192176757,0.5540320875807329,1.4832707521645372,1.83060634350104,1.8311009006499617,20_Apr_2016,Pulsed Laser Deposition,BZC91/ BZC19,500.0,19.5,850,N,395.0,10,50.0,SiO2,26,33,0,0,0,0,0,29.5,0,180,nan,0,0,0,0
Ba0.86842Co0.4804Fe0.0Y0.0Zr0.5196O3,01098,7,1,7,4.1204362,0.14004999,0.43056956,0.45242259,3532.3774,556.8317900000001,12.995894999999999,30.648221999999997,37.688488,29.38802,44.144001,0.8900015773095555,2.1500038103545442,1.490002640664312,137.3272433788644,1.59422,1.45392,0.8159633333333334,75.711497278,0.8684184609384982,0.558267727985821,1.478763487918554,1.8260656818700742,1.8138228448266143,20_Apr_2016,Pulsed Laser Deposition,BZC91/ BZC19,500.0,19.5,850,N,395.0,10,50.0,SiO2,26,33,0,0,0,0,0,29.5,0,180,nan,0,0,0,0
Ba0.87561Co0.46025Fe0.0Y0.0Zr0.53975O3,01098,8,1,8,4.1236362,0.13476001,0.44207934,0.42867184,3357.4749,598.36591,13.487872,30.623853999999998,37.649204,33.386009,44.144001,0.8900024005578255,2.1500057991003647,1.4900040189114157,137.32737040607248,1.5831374999999999,1.4579499999999999,0.8178104166666667,76.36215699875,0.8756076382620583,0.5621763116329602,1.4746773202787236,1.8219430671775485,1.7983694516162037,20_Apr_2016,Pulsed Laser Deposition,BZC91/ BZC19,500.0,19.5,850,N,395.0,10,50.0,SiO2,26,33,0,0,0,0,0,29.5,0,180,nan,0,0,0,0
Ba0.8839Co0.44408Fe0.0Y0.0Zr0.55592O3,01098,9,1,9,4.1262465,0.12795,0.44607404,0.4433884,3149.167,495.62277,13.004567,30.604008,37.644806,37.384009999999996,44.144001,0.8899982222943374,2.1499957055425005,1.4899970238410818,137.32672570001628,1.5742439999999998,1.461184,0.8192926666666667,76.8842993156,0.8839017655249143,0.5653496041873671,1.4714065480750544,1.8186383016257297,1.7861478471216603,20_Apr_2016,Pulsed Laser Deposition,BZC91/ BZC19,500.0,19.5,850,N,395.0,10,50.0,SiO2,26,33,0,0,0,0,0,29.5,0,180,nan,0,0,0,0
Ba0.88553Co0.42735Fe0.0Y0.0Zr0.57265O3,01098,10,1,10,4.127466200000001,0.1192,0.44529259,0.40235567,2863.1709,472.08120999999994,12.843836999999999,30.594742,37.647804,41.381989000000004,44.144001,0.8899964252761919,2.14999136443125,1.489994015350029,137.3264484201164,1.5650425000000001,1.4645299999999999,0.8208262500000001,77.42452448325,0.8855335567841442,0.5686723684987417,1.4680418731137295,1.8152367999318113,1.7736815219294706,20_Apr_2016,Pulsed Laser Deposition,BZC91/ BZC19,500.0,19.5,850,N,395.0,10,50.0,SiO2,26,33,0,0,0,0,0,29.5,0,180,nan,0,0,0,0
Ba0.84496Co0.40596Fe0.0Y0.0Zr0.59404O3,01098,11,1,11,4.128993,0.11442000000000001,0.45344517,0.41978398,2659.9854,454.36551,12.286638,30.583153000000003,37.615582,45.37999,44.144001,0.8900002828674225,2.1500006833314136,1.4900004735645611,137.3270436464433,1.553278,1.4688080000000001,0.8227869999999999,78.1152248022,0.8449597314476615,0.5729819664396345,1.4637724490412725,1.8109188326560353,1.7580061248518057,20_Apr_2016,Pulsed Laser Deposition,BZC91/ BZC19,500.0,19.5,850,N,395.0,10,50.0,SiO2,26,33,0,0,0,0,0,29.5,0,180,nan,0,0,0,0
Ba0.9249Co0.60333Fe0.0Y0.0Zr0.39667O3,01098,12,2,1,4.1067171,0.14906,0.45688894,0.46639821,3223.5791,738.05829,11.746482,30.753132,37.838043,5.402,31.646,0.8899994406435772,2.14999864874572,1.4899990635493594,137.32691369130396,1.6618315000000001,1.4293340000000003,0.8046947500000001,71.74198861935,0.9249005812911019,0.5355533582337181,1.5041961142362243,1.8516326390216404,1.9141776849807677,20_Apr_2016,Pulsed Laser Deposition,BZC91/ BZC19,500.0,19.5,850,N,395.0,10,50.0,SiO2,26,33,0,0,0,0,0,29.5,0,180,nan,0,0,0,0
Ba0.91554Co0.58293Fe0.0Y0.0Zr0.41707O3,01098,13,2,2,4.1065187000000005,0.15839,0.47150949,0.495846,3315.2639,737.82733,11.842128,30.754654,37.841602,9.397999800000001,31.646,0.8899994553515438,2.149998684276201,1.4899990881728091,137.3269159607432,1.6506115,1.433414,0.8065647499999999,72.40072104135,0.9155405602783739,0.5391937808209526,1.499914668250904,1.847339706046922,1.8967617170872113,20_Apr_2016,Pulsed Laser Deposition,BZC91/ BZC19,500.0,19.5,850,N,395.0,10,50.0,SiO2,26,33,0,0,0,0,0,29.5,0,180,nan,0,0,0,0
Ba0.90269Co0.5638Fe0.0Y0.0Zr0.4362O3,01098,14,2,3,4.1069107,0.1657,0.48261568,0.46815041,3373.9141,845.0861199999999,11.573889999999999,30.751648,37.842739,13.398,31.646,0.8900025320677805,2.1500061167929525,1.4900042390797672,137.32739069805854,1.6400899999999998,1.43724,0.8083183333333332,73.018444141,0.9026874318362226,0.5426546909424365,1.4959269967388553,1.8433384195745084,1.8807219506468358,20_Apr_2016,Pulsed Laser Deposition,BZC91/ BZC19,500.0,19.5,850,N,395.0,10,50.0,SiO2,26,33,0,0,0,0,0,29.5,0,180,nan,0,0,0,0
Ba0.88843Co0.54288Fe0.0Y0.0Zr0.45712O3,01098,15,2,4,4.1081786,0.17027999,0.47905409,0.42444581,3383.6655,874.6633300000001,11.512748,30.741922,37.808254,17.393998999999997,31.646,0.8899992430778146,2.1499981714801137,1.4899987327931952,137.32688320690679,1.628584,1.441424,0.8102360000000001,73.69396778160001,0.8884307555875833,0.5464865448007684,1.4915792795736118,1.8389688100666906,1.863475225189255,20_Apr_2016,Pulsed Laser Deposition,BZC91/ BZC19,500.0,19.5,850,N,395.0,10,50.0,SiO2,26,33,0,0,0,0,0,29.5,0,180,nan,0,0,0,0
Ba0.87922Co0.51737Fe0.0Y0.0Zr0.48263O3,01098,16,2,5,4.1100035,0.17327,0.47436228,0.51546556,3512.8489,800.46893,11.621185,30.727936,37.800663,21.391991,31.646,0.8899974143349882,2.1499937537305893,1.4899956711900364,137.32660103188869,1.6145535,1.446526,0.8125744166666666,74.51770621715,0.8792225543539285,0.5512343903964708,1.486315319413954,1.8336728804510969,1.8428720904493356,20_Apr_2016,Pulsed Laser Deposition,BZC91/ BZC19,500.0,19.5,850,N,395.0,10,50.0,SiO2,26,33,0,0,0,0,0,29.5,0,180,nan,0,0,0,0
Ba0.88054Co0.4958Fe0.0Y0.0Zr0.5042O3,01098,17,2,6,4.111464,0.17279001,0.48115894,0.45703763,3584.6611,809.82556,12.157943,30.716751000000002,37.79184,25.389999,31.646,0.8900038481478887,2.150009296087596,1.4900064424048922,137.32759376921922,1.60269,1.4508400000000001,0.8145516666666668,75.214218881,0.8805361927713583,0.555318775401287,1.48190654799123,1.829235029991826,1.825819583215931,20_Apr_2016,Pulsed Laser Deposition,BZC91/ BZC19,500.0,19.5,850,N,395.0,10,50.0,SiO2,26,33,0,0,0,0,0,29.5,0,180,nan,0,0,0,0
Ba0.86894Co0.47073Fe0.0Y0.0Zr0.52927O3,01098,18,2,7,4.1138687,0.16919,0.46377203,0.48164427,3634.1453,712.7554299999999,12.680814999999999,30.698353000000004,37.756279,29.38802,31.646,0.8900044511207881,2.1500107527075216,1.4900074518763755,137.3276868079376,1.5889015,1.455854,0.81684975,76.02374936235,0.8689356542274673,0.5601382156922805,1.4768038228472922,1.8240899894703713,1.8063787692632238,20_Apr_2016,Pulsed Laser Deposition,BZC91/ BZC19,500.0,19.5,850,N,395.0,10,50.0,SiO2,26,33,0,0,0,0,0,29.5,0,180,nan,0,0,0,0
Ba0.86742Co0.45255Fe0.0Y0.0Zr0.54745O3,01098,19,2,8,4.1178885,0.16265,0.45940995,0.43404514,3646.3157,709.27979,12.633169,30.66765,37.722763,33.386009,31.646,0.8899970876591097,2.1499929645697593,1.4899951242832286,137.32655062580062,1.5789024999999999,1.4594900000000002,0.8185162500000001,76.61079619725001,0.8674228384617996,0.5636808401146428,1.4731125013324922,1.8203610793105556,1.7925221697504043,20_Apr_2016,Pulsed Laser Deposition,BZC91/ BZC19,500.0,19.5,850,N,395.0,10,50.0,SiO2,26,33,0,0,0,0,0,29.5,0,180,nan,0,0,0,0
Ba0.86517Co0.4302Fe0.0Y0.0Zr0.5698O3,01098,20,2,9,4.1206384,0.15397,0.46407682,0.47128505,3529.0227,630.4293200000001,12.74928,30.646683000000003,37.682083,37.384009999999996,31.646,0.8900027969694284,2.1500067567239,1.4900046825667959,137.3274315723828,1.56661,1.4639600000000002,0.820565,77.332495689,0.8651672810714207,0.5681074402496016,1.4686239765594002,1.815827731583477,1.775804987914242,20_Apr_2016,Pulsed Laser Deposition,BZC91/ BZC19,500.0,19.5,850,N,395.0,10,50.0,SiO2,26,33,0,0,0,0,0,29.5,0,180,nan,0,0,0,0
Ba0.8574Co0.41094Fe0.0Y0.0Zr0.58906O3,01098,21,2,10,4.1220703,0.14399999,0.46528333,0.43425602,3326.6768,601.39441,12.931399,30.635775,37.675971999999994,41.381989000000004,31.646,0.8899969110485785,2.1499925379263414,1.4899948286094178,137.32652337479567,1.5560170000000002,1.4678120000000001,0.8223305000000001,77.95441659330001,0.8574029758158888,0.5719712002173359,1.4647601586077381,1.8119172627178703,1.7616259523979112,20_Apr_2016,Pulsed Laser Deposition,BZC91/ BZC19,500.0,19.5,850,N,395.0,10,50.0,SiO2,26,33,0,0,0,0,0,29.5,0,180,nan,0,0,0,0
Ba0.86347Co0.39388Fe0.0Y0.0Zr0.60612O3,01098,22,2,11,4.1239276,0.13297001,0.46628609,0.42307168,3024.6323,516.0690900000001,12.810283,30.621634999999998,37.660625,45.37999,31.646,0.8900028626972664,2.150006915504632,1.4900047926055358,137.3274417141882,1.546634,1.471224,0.8238943333333334,78.5052977266,0.8634672226457777,0.5754450391606976,1.4613729218015963,1.8084901574419563,1.7492761086320605,20_Apr_2016,Pulsed Laser Deposition,BZC91/ BZC19,500.0,19.5,850,N,395.0,10,50.0,SiO2,26,33,0,0,0,0,0,29.5,0,180,nan,0,0,0,0
Ba0.93625Co0.59803Fe0.0Y0.0Zr0.40197O3,01098,23,3,1,4.1016607,0.13651,0.46182278,0.50588536,2791.9597,625.28271,11.449565,30.791984999999997,37.904182,5.4000001,19.15,0.8899974921160355,2.149993941628625,1.489995801407745,137.3266130335043,1.6589164999999997,1.4303940000000002,0.8051805833333334,71.91312988585,0.9362526382168292,0.5364932424965546,1.5030781320591564,1.8505113414923318,1.9096180801960254,20_Apr_2016,Pulsed Laser Deposition,BZC91/ BZC19,500.0,19.5,850,N,395.0,10,50.0,SiO2,26,33,0,0,0,0,0,29.5,0,180,nan,0,0,0,0
Ba0.90516Co0.56952Fe0.0Y0.0Zr0.43048O3,01098,24,3,2,4.1015701,0.14720999999999998,0.47796577,0.53321517,2968.5852,700.9906599999999,11.639451,30.792678999999996,37.877613000000004,9.397999800000001,19.15,0.8900007211646997,2.150001742139443,1.490001207343149,137.32711127571315,1.643236,1.436096,0.807794,72.83374073639999,0.9051592665517858,0.541614668352385,1.4971156121453182,1.84453116431064,1.8854875485899822,20_Apr_2016,Pulsed Laser Deposition,BZC91/ BZC19,500.0,19.5,850,N,395.0,10,50.0,SiO2,26,33,0,0,0,0,0,29.5,0,180,nan,0,0,0,0
Ba0.90387Co0.55486Fe0.0Y0.0Zr0.44514O3,01098,25,3,3,4.101005600000001,0.15406001,0.49862805,0.54363722,2869.8564,689.82019,11.303066000000001,30.797024,37.914146,13.39599,19.15,0.8899973716680205,2.1499936506587014,1.489995599758821,137.32659444837557,1.635173,1.439028,0.8091378333333333,73.3071239377,0.9038726693004967,0.5442833092694292,1.494059636545433,1.8414607973781405,1.8733048996040613,20_Apr_2016,Pulsed Laser Deposition,BZC91/ BZC19,500.0,19.5,850,N,395.0,10,50.0,SiO2,26,33,0,0,0,0,0,29.5,0,180,nan,0,0,0,0
Ba0.89846Co0.52963Fe0.0Y0.0Zr0.47037O3,01098,26,3,4,4.1040683,0.1601,0.52791321,0.51047647,2766.2929999999997,731.6344,10.806046,30.77347,37.861256,17.393998999999997,19.15,0.8900031835057945,2.150007690491526,1.4900053296894762,137.3274912149441,1.6212965000000001,1.444074,0.8114505833333334,74.12182094785001,0.8984567862445112,0.5489453554644659,1.488848695074855,1.8362243620168812,1.8527268955192533,20_Apr_2016,Pulsed Laser Deposition,BZC91/ BZC19,500.0,19.5,850,N,395.0,10,50.0,SiO2,26,33,0,0,0,0,0,29.5,0,180,nan,0,0,0,0
Ba0.89155Co0.50731Fe0.0Y0.0Zr0.49269O3,01098,27,3,5,4.1063285,0.16301,0.5290134,0.50689203,2778.4207,615.64856,10.792506,30.756117,37.861511,21.391991,19.15,0.8900010849362505,2.1500026209134138,1.4900018163539475,137.32716740566343,1.6090205000000002,1.448538,0.8134965833333334,74.84255171545,0.8915489131755786,0.5531322223279631,1.4842569686907858,1.8316018123255147,1.834880883374725,20_Apr_2016,Pulsed Laser Deposition,BZC91/ BZC19,500.0,19.5,850,N,395.0,10,50.0,SiO2,26,33,0,0,0,0,0,29.5,0,180,nan,0,0,0,0
Ba0.88559Co0.48986Fe0.0Y0.0Zr0.51014O3,01098,28,3,6,4.1105647,0.16404000000000002,0.53703976,0.52049458,2694.9465,653.98547,10.571482000000001,30.723639000000002,37.834796999999995,25.389999,19.15,0.8900009490395483,2.1500022926236277,1.4900015888414908,137.32714643680228,1.599423,1.4520280000000003,0.8150961666666667,75.40602626270001,0.885589055664003,0.5564512633865765,1.4806892791486301,1.828007111031877,1.8211693845049077,20_Apr_2016,Pulsed Laser Deposition,BZC91/ BZC19,500.0,19.5,850,N,395.0,10,50.0,SiO2,26,33,0,0,0,0,0,29.5,0,180,nan,0,0,0,0
Ba0.88155Co0.46826Fe0.0Y0.0Zr0.53174O3,01098,29,3,7,4.1121974,0.16161001,0.53120416,0.49971515,2685.8518,675.68622,10.620433,30.711136,37.809597,29.38802,19.15,0.889996432872125,2.1499913827809762,1.489994028066816,137.3264495921689,1.5875430000000001,1.456348,0.8170761666666667,76.1035076507,0.8815535332743615,0.560612489155963,1.476289583795203,1.8235680942027428,1.8044693842821289,20_Apr_2016,Pulsed Laser Deposition,BZC91/ BZC19,500.0,19.5,850,N,395.0,10,50.0,SiO2,26,33,0,0,0,0,0,29.5,0,180,nan,0,0,0,0
Ba0.88127Co0.44706Fe0.0Y0.0Zr0.55294O3,01098,30,3,8,4.1136656,0.15669,0.53468084,0.49459076,2665.5125,645.03857,10.930707,30.699907,37.788361,33.386009,19.15,0.8900010340188652,2.1500024979107417,1.4900017311102352,137.32715954911092,1.5758830000000001,1.460588,0.8190195,76.7880727167,0.8812689761250037,0.5647633955178558,1.4720116130700387,1.8192506174886376,1.7883917995410865,20_Apr_2016,Pulsed Laser Deposition,BZC91/ BZC19,500.0,19.5,850,N,395.0,10,50.0,SiO2,26,33,0,0,0,0,0,29.5,0,180,nan,0,0,0,0
Ba0.86311Co0.42195Fe0.0Y0.0Zr0.57805O3,01098,31,3,9,4.112959399999999,0.14945999999999998,0.53574347,0.5050438,2760.1206,586.94562,11.752317999999999,30.705307,37.769562,37.384009999999996,19.15,0.8899980982458796,2.1499954058748774,1.4899968161644501,137.32670655933921,1.5620724999999998,1.4656099999999999,0.82132125,77.59889483025,0.8631118442994453,0.5697546677544607,1.4669628385961324,1.8141461896480215,1.7696992574410455,20_Apr_2016,Pulsed Laser Deposition,BZC91/ BZC19,500.0,19.5,850,N,395.0,10,50.0,SiO2,26,33,0,0,0,0,0,29.5,0,180,nan,0,0,0,0
Ba0.86039Co0.40763Fe0.0Y0.0Zr0.59237O3,01098,32,3,10,4.1170373,0.14065999999999998,0.47684982,0.47353226,2981.6843,537.01105,12.346544999999999,30.674146999999998,37.746777,41.381989000000004,19.15,0.8899956592846222,2.149989514002177,1.4899927329596483,137.3263302276172,1.5541964999999998,1.468474,0.8226339166666666,78.06129915785,0.8603941963217067,0.5726403703036407,1.464097773608642,1.8112464156561114,1.759211436513831,20_Apr_2016,Pulsed Laser Deposition,BZC91/ BZC19,500.0,19.5,850,N,395.0,10,50.0,SiO2,26,33,0,0,0,0,0,29.5,0,180,nan,0,0,0,0
Ba0.85932Co0.39005Fe0.0Y0.0Zr0.60995O3,01098,33,3,11,4.1185379,0.13075,0.47023597,0.49344346,2883.3057,449.14941,12.411214,30.662696999999998,37.698738,45.37999,19.15,0.8900022736116859,2.1500054924327245,1.490003806383609,137.32735081828315,1.5445275,1.4719900000000001,0.8242454166666666,78.62897150975,0.8593178047696597,0.5762294770482791,1.4606114799915246,1.807718643325113,1.7465235546322075,20_Apr_2016,Pulsed Laser Deposition,BZC91/ BZC19,500.0,19.5,850,N,395.0,10,50.0,SiO2,26,33,0,0,0,0,0,29.5,0,180,nan,0,0,0,0
Ba0.95626Co0.59494Fe0.0Y0.0Zr0.40506O3,01098,34,4,1,4.0963421,0.10309000000000001,0.54342604,0.60777837,1691.0095,362.4736,10.361958999999999,30.832953999999997,37.979313,5.4000001,6.650000099999999,0.889998804780958,2.1499971126731006,1.4899979990153118,137.3268155777018,1.657217,1.431012,0.8054638333333334,72.0129084733,0.9562612842041528,0.5370442161653893,1.5024312253657557,1.8498633176974573,1.906974992249036,20_Apr_2016,Pulsed Laser Deposition,BZC91/ BZC19,500.0,19.5,850,N,395.0,10,50.0,SiO2,26,33,0,0,0,0,0,29.5,0,180,nan,0,0,0,0
Ba0.9377Co0.57292Fe0.0Y0.0Zr0.42708O3,01098,35,4,2,4.096263899999999,0.10983,0.52047479,0.58250999,2026.3223,409.32352000000003,11.004786,30.833561,37.987446000000006,9.397999800000001,6.652,0.8899955100495841,2.149989153490568,1.4899924831167193,137.3263072006508,1.645106,1.435416,0.8074823333333334,72.7239519994,0.9377047306154441,0.5409958446748016,1.4978160710836217,1.8452322999636968,1.888322944850189,20_Apr_2016,Pulsed Laser Deposition,BZC91/ BZC19,500.0,19.5,850,N,395.0,10,50.0,SiO2,26,33,0,0,0,0,0,29.5,0,180,nan,0,0,0,0
Ba0.93168Co0.55393Fe0.0Y0.0Zr0.44607O3,01098,36,4,3,4.0971751,0.11584000000000001,0.49046102,0.56190562,2314.9338,435.47845,11.354144,30.826529999999998,37.965469,13.39599,6.652,0.8899964053867654,2.1499913163837587,1.4899939820520005,137.32644535117788,1.6346615,1.4392140000000002,0.8092230833333334,73.33715438635,0.9316837629694211,0.5444530291970328,1.4938649265389015,1.8412648041556736,1.8725357767186288,20_Apr_2016,Pulsed Laser Deposition,BZC91/ BZC19,500.0,19.5,850,N,395.0,10,50.0,SiO2,26,33,0,0,0,0,0,29.5,0,180,nan,0,0,0,0
Ba0.91849Co0.53065Fe0.0Y0.0Zr0.46935O3,01098,37,4,4,4.097603299999999,0.12046,0.49458370000000007,0.52416599,2417.6799,472.35610999999994,11.737191000000001,30.823231,37.963326,17.393998999999997,6.652,0.8900008222558857,2.150001986348488,1.4900013765856963,137.32712687408315,1.6218575,1.44387,0.8113570833333333,74.08888432674999,0.9184891514234711,0.5487540195460364,1.4890550993846314,1.8364310945117521,1.8535456178343452,20_Apr_2016,Pulsed Laser Deposition,BZC91/ BZC19,500.0,19.5,850,N,395.0,10,50.0,SiO2,26,33,0,0,0,0,0,29.5,0,180,nan,0,0,0,0
Ba0.92596Co0.51139Fe0.0Y0.0Zr0.48861O3,01098,38,4,5,4.0988669,0.12345,0.49563628,0.58817452,2426.3938,438.93365,11.596884,30.813492,37.957122999999996,21.393998999999997,6.652,0.8899952118472209,2.1499884331140726,1.4899919838790552,137.3262611880262,1.6112644999999999,1.4477220000000002,0.8131225833333333,74.71080523105,0.9259649816424722,0.552358232833418,1.4850837613257741,1.8324321749507289,1.8381044182743334,20_Apr_2016,Pulsed Laser Deposition,BZC91/ BZC19,500.0,19.5,850,N,395.0,10,50.0,SiO2,26,33,0,0,0,0,0,29.5,0,180,nan,0,0,0,0
Ba0.9167Co0.49327Fe0.0Y0.0Zr0.50673O3,01098,39,4,6,4.100668,0.12414000000000001,0.48524931,0.53160655,2506.7905,450.3403,11.704774,30.799621999999996,37.913596999999996,25.389999,6.652,0.8900040415911086,2.1500097633942508,1.4900067662592718,137.32762361750804,1.6012985,1.451346,0.8147835833333334,75.29591461765,0.916695837180062,0.5558014583733817,1.4813902152858456,1.828714761487407,1.8238389734005207,20_Apr_2016,Pulsed Laser Deposition,BZC91/ BZC19,500.0,19.5,850,N,395.0,10,50.0,SiO2,26,33,0,0,0,0,0,29.5,0,180,nan,0,0,0,0
Ba0.92124Co0.47575Fe0.0Y0.0Zr0.52425O3,01098,40,4,7,4.1021519,0.12394000000000001,0.5158841,0.54327238,2477.3083,461.37793,12.033335000000001,30.788203999999997,37.893035999999995,29.38802,6.652,0.8899964022585843,2.1499913088269174,1.4899939768149333,137.32644486849958,1.5916625,1.45485,0.8163895833333334,75.86164952125,0.9212437240412358,0.5591615070774014,1.4778096084317403,1.8251016515071896,1.8102222365996978,20_Apr_2016,Pulsed Laser Deposition,BZC91/ BZC19,500.0,19.5,850,N,395.0,10,50.0,SiO2,26,33,0,0,0,0,0,29.5,0,180,nan,0,0,0,0
Ba0.90511Co0.45283Fe0.0Y0.0Zr0.54717O3,01098,41,4,8,4.104567100000001,0.12219000000000001,0.5041241,0.58380818,2458.8196,427.47641,11.968161,30.769640000000003,37.889538,33.386009,6.652,0.8899978451983496,2.1499947945802824,1.4899963925230797,137.32666751410534,1.5790565,1.4594340000000001,0.8184905833333334,76.60175477185001,0.9051121913901615,0.5636263459846748,1.4731702801087834,1.8204197126557204,1.7927352698788412,20_Apr_2016,Pulsed Laser Deposition,BZC91/ BZC19,500.0,19.5,850,N,395.0,10,50.0,SiO2,26,33,0,0,0,0,0,29.5,0,180,nan,0,0,0,0
Ba0.89131Co0.43299Fe0.0Y0.0Zr0.56701O3,01098,42,4,9,4.1064801,0.11779,0.51652408,0.52514184,2324.6121,377.09589,11.913578999999999,30.754951000000002,37.847099,37.384009999999996,6.652,0.8900013499287396,2.150003261063809,1.4900022599930585,137.32720829400452,1.5681444999999998,1.463402,0.82030925,77.24240434305,0.8913086480863371,0.5675505987673582,1.4691815789945681,1.8163909037878805,1.7778732998018172,20_Apr_2016,Pulsed Laser Deposition,BZC91/ BZC19,500.0,19.5,850,N,395.0,10,50.0,SiO2,26,33,0,0,0,0,0,29.5,0,180,nan,0,0,0,0
Ba0.90527Co0.42383Fe0.0Y0.0Zr0.57617O3,01098,43,4,10,4.1091671000000005,0.11250999999999999,0.51379246,0.65517163,2205.2283,349.26685,12.090373,30.734344,37.847126,41.381989000000004,6.652,0.8900016645121515,2.1500040210125007,1.4900027866551748,137.32725683422495,1.5631065,1.4652340000000001,0.8211489166666667,77.53818811685,0.9052683069324751,0.5693800547257346,1.4673451619417106,1.8145341927790908,1.7710918989656153,20_Apr_2016,Pulsed Laser Deposition,BZC91/ BZC19,500.0,19.5,850,N,395.0,10,50.0,SiO2,26,33,0,0,0,0,0,29.5,0,180,nan,0,0,0,0
Ba0.90813Co0.40619Fe0.0Y0.0Zr0.59381O3,01098,44,4,11,4.1120691,0.10597999999999999,0.49569815,0.64732981,2128.8179,305.58072000000004,12.036222,30.712120000000002,37.825084999999994,45.37999,6.652,0.8900024714804401,2.1500059704302767,1.490004137647029,137.3273813494319,1.5534044999999999,1.468762,0.8227659166666667,78.10779791705,0.9081274781805625,0.5729367151185929,1.4638218924715352,1.8109696907275823,1.7581776085311323,20_Apr_2016,Pulsed Laser Deposition,BZC91/ BZC19,500.0,19.5,850,N,395.0,10,50.0,SiO2,26,33,0,0,0,0,0,29.5,0,180,nan,0,0,0,0
