Repository: jdh10791/combi_tco

# combi_tco
This is a project focused on analysis of triple conducting oxides (TCOs). TCOs are combinatorially synthesized via pulsed laser deposition (PLD) and characterized using high-throughput methods. 

/data: raw data from Meagan Papac, collected at NREL
* /conductivity: DC conductivity data
* /eis: impedance data (ASR)
* /xrd: XRD data

/scripts: python scripts for processing and analysis
* /conductivity: notebooks for DC conductivity analysis
* /eis: notebooks for EIS analysis
* /helpers: supporting modules
** calc_chemfeat.py: chemical featurization for perovskites
** fileload.py: tools for processing and loading data files
** outlier_detect.py: outlier detection algorithm

File: data/xrd/out/PDAC_COM3_01099_AllVar.csv
FORMULA,IDENTIFIER: Sample number,IDENTIFIER: Point,IDENTIFIER: Row,IDENTIFIER: Column,PROPERTY: Cubic lattice constant (A),PROPERTY: Film thickness ($\mu$m),PROPERTY: FWHM of 110 peak ($^{\circ}$),PROPERTY: FWHM of 111 peak ($^{\circ}$),PROPERTY: Max intensity of 110 peak (counts),PROPERTY: Max intensity of 111 peak (counts),PROPERTY: Area of 110 peak,PROPERTY: Position of 110 peak ($^{\circ}$),PROPERTY: Position of 111 peak ($^{\circ}$),IDENTIFIER: X position (mm),IDENTIFIER: Y position (mm),PROPERTY: A_avg_X,PROPERTY: A_avg_at_radius,PROPERTY: A_avg_ion_radius,PROPERTY: A_avg_mass,PROPERTY: B_avg_X,PROPERTY: B_avg_at_radius,PROPERTY: B_avg_ion_radius,PROPERTY: B_avg_mass,PROPERTY: AB_site_ratio,PROPERTY: AB_X_ratio,PROPERTY: AB_at_radius_ratio,PROPERTY: AB_ion_radius_ratio,PROPERTY: AB_mass_ratio,IDENTIFIER: Date,PREPARATION STEP NAME,PREPARATION STEP DETAIL: Targets used,PREPARATION STEP DETAIL: Laser Energy (mJ),PREPARATION STEP DETAIL: Laser Voltage (kV),PREPARATION STEP DETAIL: Temperature ($^{\circ}$C),PREPARATION STEP DETAIL: Temperature Gradient,PREPARATION STEP DETAIL: Number of Cycles,PREPARATION STEP DETAIL: Laser Pulse Frequency (Hz),PREPARATION STEP DETAIL: Deposition Pressure (mTorr),PREPARATION STEP DETAIL: Substrate,PREPARATION STEP DETAIL: BZC19 Pulses/Cycle,PREPARATION STEP DETAIL: BZC91 Pulses/Cycle,PREPARATION STEP DETAIL: BZF19 Pulses/Cycle,PREPARATION STEP DETAIL: BZY82 Pulses/Cycle,PREPARATION STEP DETAIL: BZYCF1135 Pulses/Cycle,PREPARATION STEP DETAIL: BZYF631 Pulses/Cycle,PREPARATION STEP DETAIL: B12ZY82 Pulses/Cycle,PREPARATION STEP DETAIL: Average Target Pulses/Cycle,PREPARATION STEP DETAIL: BZC19 Substrate Angle ($^{\circ}$),PREPARATION STEP DETAIL: BZC91 Substrate Angle ($^{\circ}$),PREPARATION STEP DETAIL: BZF19 Substrate Angle ($^{\circ}$),PREPARATION STEP DETAIL: BZY82 Substrate Angle ($^{\circ}$),PREPARATION STEP DETAIL: BZYCF1135 Substrate Angle ($^{\circ}$),PREPARATION STEP DETAIL: BZYF631 Substrate Angle ($^{\circ}$),PREPARATION STEP DETAIL: B12ZY82 Substrate Angle ($^{\circ}$)
Ba0.94688Co0.43135Fe0.25947Y0.0Zr0.30918O3,01099,1,1,1,4.104044,0.1146,0.44862342,0.52584887,2355.5996,505.5224,11.384312,30.773659000000002,37.893166,5.4000001,44.14201,0.8899992854554627,2.149998273853084,1.4899988037400442,137.3268897457779,1.6969775,1.4248095,0.8185135583333334,68.11557213325,0.9468807602117694,0.5244614530572519,1.5089724442833121,1.8203715608254514,2.0160865635413643,21_Apr_2016,Pulsed Laser Deposition,BZC91/ BZF19/ BZC19,500.0,19.6,850,N,410.0,10,50.0,SiO2,17,21,31,0,0,0,0,23.0,0,120,240,0,0,0,0
Ba0.92959Co0.40302Fe0.25991Y0.0Zr0.33707O3,01099,2,1,2,4.1044288,0.12208,0.44404185,0.50079417,2590.603,654.8831799999999,11.546515,30.770704,37.906677,9.397999800000001,44.14201,0.8899977596217065,2.14999458785019,1.4899962492543175,137.3266543096293,1.681616,1.4304095,0.8211071750000001,69.0148038789,0.929592340043259,0.5292514816829208,1.5030622963914808,1.814618474444968,1.9898144541654548,21_Apr_2016,Pulsed Laser Deposition,BZC91/ BZF19/ BZC19,500.0,19.6,850,N,410.0,10,50.0,SiO2,17,21,31,0,0,0,0,23.0,0,120,240,0,0,0,0
Ba0.92731Co0.3833Fe0.28177Y0.0Zr0.33494O3,01099,3,1,3,4.104770200000001,0.12932000000000002,0.42213723,0.47316188,2822.783,622.03687,11.280173,30.768079999999998,37.893631,13.39599,44.14201,0.8900011764297379,2.150002841937007,1.4900019695284374,137.32718152310855,1.6817132999999997,1.4310900000000002,0.8227594916666666,68.8791058535,0.9273087742543616,0.5292228921717739,1.50235334041675,1.8109811975673906,1.993742221555428,21_Apr_2016,Pulsed Laser Deposition,BZC91/ BZF19/ BZC19,500.0,19.6,850,N,410.0,10,50.0,SiO2,17,21,31,0,0,0,0,23.0,0,120,240,0,0,0,0
Ba0.92832Co0.36196Fe0.29032Y0.0Zr0.34772O3,01099,4,1,4,4.1055655,0.13463999,0.42262554,0.47155237,2933.4585,653.26624,11.061283999999999,30.761971999999997,37.895401,17.393998999999997,44.14201,0.8900047884791364,2.1500115676743183,1.4900080166673182,137.32773886233073,1.674238,1.4340600000000001,0.8246429333333334,69.2647889422,0.9283150053741177,0.5315879752335907,1.4992479866074768,1.8068523435282189,1.9826486294057406,21_Apr_2016,Pulsed Laser Deposition,BZC91/ BZF19/ BZC19,500.0,19.6,850,N,410.0,10,50.0,SiO2,17,21,31,0,0,0,0,23.0,0,120,240,0,0,0,0
Ba0.91346Co0.34158Fe0.2959Y0.0Zr0.36253O3,01099,5,1,5,4.1060286,0.13705,0.44046277,0.46115407,2925.9106,680.3680400000001,11.569958,30.758419,37.869147999999996,21.391991,44.14201,0.8900024417526134,2.1500058986158637,1.4900040878779708,137.32737676242826,1.6658323000000002,1.4373145,0.8264778500000001,69.72637296810001,0.9134574938907608,0.534268930763687,1.4958493068955079,1.802836080698316,1.9695184320752763,21_Apr_2016,Pulsed Laser Deposition,BZC91/ BZF19/ BZC19,500.0,19.6,850,N,410.0,10,50.0,SiO2,17,21,31,0,0,0,0,23.0,0,120,240,0,0,0,0
Ba0.92094Co0.3229Fe0.30856Y0.0Zr0.36855O3,01099,6,1,6,4.1073022,0.13669001,0.42787883,0.41391918,2974.8418,681.26764,11.449956,30.748641999999997,37.866104,25.389999,44.14201,0.8899982284203791,2.1499957203413653,1.4899970340970392,137.3267266452645,1.6618883,1.4391515,0.8280952333333333,69.8816670655,0.9209418331705433,0.5355343246717479,1.493932862760707,1.7993063769964612,1.9651323789478052,21_Apr_2016,Pulsed Laser Deposition,BZC91/ BZF19/ BZC19,500.0,19.6,850,N,410.0,10,50.0,SiO2,17,21,31,0,0,0,0,23.0,0,120,240,0,0,0,0
Ba0.92665Co0.30845Fe0.3266Y0.0Zr0.36495O3,01099,7,1,7,4.1077809,0.13338,0.42298806,0.50690365,2966.4399,666.81464,11.793944999999999,30.744971999999997,37.865322,29.38802,44.14201,0.8899955014973626,2.149989132830707,1.4899924687989552,137.32630588104303,1.6629475,1.43932,0.8292759166666668,69.70911979774999,0.9266546837736392,0.535191580911221,1.493753392456651,1.7967391055899529,1.9699905303563383,21_Apr_2016,Pulsed Laser Deposition,BZC91/ BZF19/ BZC19,500.0,19.6,850,N,410.0,10,50.0,SiO2,17,21,31,0,0,0,0,23.0,0,120,240,0,0,0,0
Ba0.92773Co0.29187Fe0.33186Y0.0Zr0.37627O3,01099,8,1,8,4.1088366999999995,0.1294,0.41999769,0.47088385,2838.4319,605.80823,11.610158,30.736876000000002,37.858215,33.386009,44.14201,0.8899981284673961,2.149995478881912,1.4899968667600227,137.32671122251924,1.6564584999999998,1.441847,0.8307563,70.05840780465,0.9277319508770716,0.537289722904254,1.4911398219657923,1.7935426631853681,1.9601745961089971,21_Apr_2016,Pulsed Laser Deposition,BZC91/ BZF19/ BZC19,500.0,19.6,850,N,410.0,10,50.0,SiO2,17,21,31,0,0,0,0,23.0,0,120,240,0,0,0,0
Ba0.9248Co0.28219Fe0.3446Y0.0Zr0.37321O3,01099,9,1,9,4.10952,0.12007000000000001,0.43069205,0.49565801,2708.5398,554.7782,11.627174,30.731638,37.82922,37.384009999999996,44.14201,0.8900006164986767,2.150001489294556,1.4900010321157622,137.3270951257458,1.6575045,1.441872,0.8315480833333333,69.92025433705,0.9247993593959761,0.5369521569918373,1.4911181362108121,1.7918398971505805,1.9640531406502286,21_Apr_2016,Pulsed Laser Deposition,BZC91/ BZF19/ BZC19,500.0,19.6,850,N,410.0,10,50.0,SiO2,17,21,31,0,0,0,0,23.0,0,120,240,0,0,0,0
Ba0.90533Co0.26376Fe0.35709Y0.0Zr0.37915O3,01099,10,1,10,4.1105523,0.11359000000000001,0.43435109,0.4923135,2514.8613,514.5292400000001,11.30768,30.723732000000002,37.833088000000004,41.381989000000004,44.14201,0.8899960192279237,2.14999038352813,1.4899933355613553,137.3263857668686,1.653613,1.4436844999999998,0.8331438250000001,70.0734901632,0.905334049357869,0.5382130034221573,1.4892383921335515,1.788398702422544,1.9597480508968188,21_Apr_2016,Pulsed Laser Deposition,BZC91/ BZF19/ BZC19,500.0,19.6,850,N,410.0,10,50.0,SiO2,17,21,31,0,0,0,0,23.0,0,120,240,0,0,0,0
Ba0.89573Co0.2507Fe0.38883Y0.0Zr0.36047O3,01099,11,1,11,4.1109285,0.10378,0.43924561,0.53469348,2265.0845,450.91733,11.519161,30.720847999999997,37.848438,45.37999,44.14201,0.890001181255913,2.150002853595745,1.4900019776082138,137.32718226778738,1.6622999999999999,1.4415355,0.8341029416666668,69.37227861650001,0.8957288111405004,0.535403465834033,1.4914671567892326,1.786352622892037,1.979568568403986,21_Apr_2016,Pulsed Laser Deposition,BZC91/ BZF19/ BZC19,500.0,19.6,850,N,410.0,10,50.0,SiO2,17,21,31,0,0,0,0,23.0,0,120,240,0,0,0,0
Ba0.93723Co0.43436Fe0.22769Y0.0Zr0.33794O3,01099,12,2,1,4.1013947,0.14235,0.45418978,0.48027202,2929.7285,783.65283,11.220426,30.794031,37.921059,5.4000001,31.644011,0.8899988690095493,2.149997267832057,1.4899981065440768,137.32682548817345,1.6827297,1.428959,0.8184673916666668,69.14180919020001,0.9372311910107047,0.5289018604767891,1.5045898922446737,1.820473389306267,1.9861618765341453,21_Apr_2016,Pulsed Laser Deposition,BZC91/ BZF19/ BZC19,500.0,19.6,850,N,410.0,10,50.0,SiO2,17,21,31,0,0,0,0,23.0,0,120,240,0,0,0,0
Ba0.92444Co0.41692Fe0.23061Y0.0Zr0.35247O3,01099,13,2,2,4.102185700000001,0.15132999,0.47253692,0.47017336,3007.5286,786.26715,11.405344,30.787945,37.904819,9.397999800000001,31.644011,0.8899974504539813,2.1499938409843367,1.4899957316589125,137.3266066050493,1.674611,1.4320245,0.8200527583333335,69.60256638940001,0.9244426482124419,0.5314651883058102,1.5013666602661733,1.8169510638402877,1.97301067660004,21_Apr_2016,Pulsed Laser Deposition,BZC91/ BZF19/ BZC19,500.0,19.6,850,N,410.0,10,50.0,SiO2,17,21,31,0,0,0,0,23.0,0,120,240,0,0,0,0
Ba0.91756Co0.39512Fe0.24198Y0.0Zr0.3629O3,01099,14,2,3,4.1050529000000004,0.15990999,0.47876084,0.46074179,3004.6086,797.31714,10.909329,30.765909000000004,37.896988,13.39599,31.644011,0.8900006850725638,2.1500016549505756,1.490001146919236,137.32710570669659,1.6683059999999998,1.434679,0.8219658166666667,69.9042467084,0.9175592937138228,0.5334756843604015,1.498594218602611,1.8127288467562623,1.9645030477124756,21_Apr_2016,Pulsed Laser Deposition,BZC91/ BZF19/ BZC19,500.0,19.6,850,N,410.0,10,50.0,SiO2,17,21,31,0,0,0,0,23.0,0,120,240,0,0,0,0
Ba0.91292Co0.37486Fe0.24899Y0.0Zr0.37615O3,01099,15,2,4,4.105930799999999,0.16519,0.47254619,0.50561696,3273.3567,805.18286,11.392811,30.759166999999998,37.892769,17.393998999999997,31.644011,0.8899987350942359,2.149996944328772,1.489997882348777,137.3268048250406,1.660668,1.4376795,0.8237704083333333,70.31045162769999,0.9129212974824846,0.5359281536672206,1.4954633103753456,1.8087538314994427,1.9531492352260524,21_Apr_2016,Pulsed Laser Deposition,BZC91/ BZF19/ BZC19,500.0,19.6,850,N,410.0,10,50.0,SiO2,17,21,31,0,0,0,0,23.0,0,120,240,0,0,0,0
Ba0.91097Co0.35458Fe0.2612Y0.0Zr0.38422O3,01099,16,2,5,4.1079364,0.16783001,0.48166707,0.45647001,3201.4841,792.12012,11.041414,30.743779999999997,37.882812,21.391991,31.644011,0.8899968512738143,2.14999239352663,1.48999472853706,137.32651415154956,1.6556189999999997,1.4399039999999999,0.8255378333333334,70.5333315631,0.9109732229272376,0.5375613901953376,1.493149816603489,1.8048775820737388,1.946973311882986,21_Apr_2016,Pulsed Laser Deposition,BZC91/ BZF19/ BZC19,500.0,19.6,850,N,410.0,10,50.0,SiO2,17,21,31,0,0,0,0,23.0,0,120,240,0,0,0,0
Ba0.91129Co0.33875Fe0.26992Y0.0Zr0.39133O3,01099,17,2,6,4.1094294,0.16642,0.47624826,0.50619727,3014.8547,699.4516,10.712471,30.732334,37.851723,25.389999,31.644011,0.8899968270497399,2.1499923350077985,1.4899946879821488,137.32651041377488,1.6512725,1.4417620000000002,0.8269235166666666,70.73599012625,0.911293248863091,0.5389763512986137,1.4912255524891058,1.801853083085998,1.9413951818398771,21_Apr_2016,Pulsed Laser Deposition,BZC91/ BZF19/ BZC19,500.0,19.6,850,N,410.0,10,50.0,SiO2,17,21,31,0,0,0,0,23.0,0,120,240,0,0,0,0
Ba0.90847Co0.319Fe0.28011Y0.0Zr0.40089O3,01099,18,2,7,4.1121125,0.16272999,0.51376927,0.48561117,2724.0581,668.58588,10.336144,30.711788000000002,37.838139,29.38802,31.644011,0.8900019195271323,2.150004637059926,1.4900032135903676,137.3272961830365,1.645505,1.4441835000000003,0.8286575083333334,71.013221515,0.9084680406415137,0.5408685598203179,1.488733694201551,1.7980929378015158,1.9338271557505542,21_Apr_2016,Pulsed Laser Deposition,BZC91/ BZF19/ BZC19,500.0,19.6,850,N,410.0,10,50.0,SiO2,17,21,31,0,0,0,0,23.0,0,120,240,0,0,0,0
Ba0.8995Co0.30346Fe0.28721Y0.0Zr0.40933O3,01099,19,2,8,4.113946,0.15424000000000002,0.49565452,0.51601386,2594.6428,581.59393,10.255289999999999,30.697762,37.826752,33.386009,31.644011,0.8900025343891317,2.150006122400711,1.4900042429660745,137.32739105624302,1.640508,1.4462265,0.8300287583333334,71.2638297247,0.8994974385656941,0.5425164244180044,1.486631673808156,1.79512363638815,1.9270279409169253,21_Apr_2016,Pulsed Laser Deposition,BZC91/ BZF19/ BZC19,500.0,19.6,850,N,410.0,10,50.0,SiO2,17,21,31,0,0,0,0,23.0,0,120,240,0,0,0,0
Ba0.90817Co0.29386Fe0.29848Y0.0Zr0.40766O3,01099,20,2,9,4.1134281,0.14391001,0.49500728,0.46985429999999995,2503.0505,570.07812,10.520872,30.701722999999998,37.807278000000004,37.384009999999996,31.644011,0.8900009224278984,2.150002228337058,1.490001544289403,137.32714233062472,1.6408630000000004,1.446456,0.8308242333333333,71.1751001227,0.9081690587410379,0.5423980688381043,1.4863931072476853,1.7934016420192722,1.9294267530903935,21_Apr_2016,Pulsed Laser Deposition,BZC91/ BZF19/ BZC19,500.0,19.6,850,N,410.0,10,50.0,SiO2,17,21,31,0,0,0,0,23.0,0,120,240,0,0,0,0
Ba0.89714Co0.28149Fe0.31414Y0.0Zr0.40436O3,01099,21,2,10,4.1134943999999996,0.13302999999999998,0.47270831,0.47496536,2472.2434,552.54553,11.065567999999999,30.701214,37.799965,41.381989000000004,31.644011,0.890000901286006,2.150002177263947,1.4900015088945493,137.3271390684307,1.6418762,1.4465655000000002,0.8318321,71.01959000055,0.8971390914843724,0.5420633427087901,1.4862805571292461,1.7912286733038427,1.9336515328709616,21_Apr_2016,Pulsed Laser Deposition,BZC91/ BZF19/ BZC19,500.0,19.6,850,N,410.0,10,50.0,SiO2,17,21,31,0,0,0,0,23.0,0,120,240,0,0,0,0
Ba0.87993Co0.2666Fe0.33593Y0.0Zr0.39746O3,01099,22,2,11,4.1118422,0.12077,0.4612152,0.5098322,2466.4277,530.64648,11.246713,30.713858000000002,37.820541,45.37999,31.644011,0.8900007517482385,2.1500018160210255,1.4900012585448037,137.3271159947532,1.6445817,1.446275,0.8330335916666667,70.729491677,0.8799292567581251,0.5411715038226671,1.4865788429040296,1.7886448679263087,1.9415821143163905,21_Apr_2016,Pulsed Laser Deposition,BZC91/ BZF19/ BZC19,500.0,19.6,850,N,410.0,10,50.0,SiO2,17,21,31,0,0,0,0,23.0,0,120,240,0,0,0,0
Ba0.93054Co0.43107Fe0.20486Y0.0Zr0.36407O3,01099,23,3,1,4.1009378,0.13953,0.50008374,0.58679998,2364.0603,479.42855999999995,10.038558,30.797544,37.982696999999995,5.4000001,19.146,0.8900000882547442,2.1500002131996627,1.4900001477523244,137.32701361770702,1.6695185000000001,1.433057,0.8189488,70.05666074865,0.9305399077252118,0.5330878862706487,1.5002893905822745,1.8194057403250659,1.960227794904617,21_Apr_2016,Pulsed Laser Deposition,BZC91/ BZF19/ BZC19,500.0,19.6,850,N,410.0,10,50.0,SiO2,17,21,31,0,0,0,0,23.0,0,120,240,0,0,0,0
Ba0.92094Co0.41247Fe0.20667Y0.0Zr0.38087O3,01099,24,3,2,4.1033964,0.14904,0.50996774,0.6074748000000001,2502.106,536.70691,10.563296000000001,30.778634999999998,37.930645,9.3999796,19.146,0.8900028642759816,2.150006919318382,1.4900047952485533,137.32744195778395,1.6602067999999999,1.436521,0.8206488249999999,70.59414597165,0.9209370361597379,0.5360795198983535,1.496676288977594,1.8156423915534803,1.9453092047169673,21_Apr_2016,Pulsed Laser Deposition,BZC91/ BZF19/ BZC19,500.0,19.6,850,N,410.0,10,50.0,SiO2,17,21,31,0,0,0,0,23.0,0,120,240,0,0,0,0
Ba0.90974Co0.38973Fe0.21272Y0.0Zr0.39755O3,01099,25,3,3,4.1050887000000005,0.15850999999999998,0.50438881,0.56260264,2666.8289,574.48694,10.397743,30.765633,37.929840000000006,13.39599,19.146,0.8900009665521279,2.1500023349292974,1.490001618160304,137.32714913899332,1.6507115000000003,1.440146,0.82267935,71.11348368735,0.9097390120110361,0.5391620319796208,1.4929058129726414,1.8111571879861867,1.9310986049108676,21_Apr_2016,Pulsed Laser Deposition,BZC91/ BZF19/ BZC19,500.0,19.6,850,N,410.0,10,50.0,SiO2,17,21,31,0,0,0,0,23.0,0,120,240,0,0,0,0
Ba0.90642Co0.3685Fe0.22052Y0.0Zr0.41098O3,01099,26,3,4,4.1066246,0.16294999,0.50488603,0.50963724,2835.5845,672.5002400000001,10.459632000000001,30.753845000000002,37.886787,17.393998999999997,19.146,0.8900047641518166,2.1500115089060734,1.4900079759395581,137.3277351086253,1.642935,1.443222,0.8245669333333334,71.5230612775,0.9064151479782316,0.5417163577085014,1.4897302763580886,1.807018830983389,1.9200483404340296,21_Apr_2016,Pulsed Laser Deposition,BZC91/ BZF19/ BZC19,500.0,19.6,850,N,410.0,10,50.0,SiO2,17,21,31,0,0,0,0,23.0,0,120,240,0,0,0,0
Ba0.89791Co0.35306Fe0.22192Y0.0Zr0.42502O3,01099,27,3,5,4.1074843,0.16626,0.49823609,0.47516888,3042.4519,785.81604,10.862472,30.747248,37.862518,21.391991,19.146,0.8900020908399006,2.1500050509053774,1.4900035003948897,137.32732261659666,1.635143,1.4461,0.8259717666666667,71.97210070669999,0.8979078905824218,0.5442961813369843,1.4867609784284472,1.8039399898715944,1.908063281023735,21_Apr_2016,Pulsed Laser Deposition,BZC91/ BZF19/ BZC19,500.0,19.6,850,N,410.0,10,50.0,SiO2,17,21,31,0,0,0,0,23.0,0,120,240,0,0,0,0
Ba0.88465Co0.3345Fe0.22701Y0.0Zr0.43849O3,01099,28,3,6,4.1104940999999995,0.16493,0.49955317,0.53467649,2904.0847,669.88849,10.842289,30.724178000000002,37.857872,25.389999,19.146,0.8899956078276885,2.1499893896961013,1.489992646812647,137.32632228781233,1.6274799999999998,1.4490485,0.827634925,72.3913389375,0.8846543657914727,0.5468550199250919,1.483724933772818,1.800301801923894,1.8969993414042914,21_Apr_2016,Pulsed Laser Deposition,BZC91/ BZF19/ BZC19,500.0,19.6,850,N,410.0,10,50.0,SiO2,17,21,31,0,0,0,0,23.0,0,120,240,0,0,0,0
Ba0.88531Co0.32171Fe0.23413Y0.0Zr0.44415O3,01099,29,3,7,4.1133728,0.15978,0.4973982,0.52667552,2740.0076,619.38,11.097447,30.702145,37.809834,29.38802,19.146,0.8900049366398387,2.1500119255906216,1.49000826471164,137.3277617235271,1.6239922,1.450523,0.8287453416666667,72.55152761344999,0.8853050894018274,0.5480352286420087,1.482232219406808,1.7979084645171288,1.8928307403146745,21_Apr_2016,Pulsed Laser Deposition,BZC91/ BZF19/ BZC19,500.0,19.6,850,N,410.0,10,50.0,SiO2,17,21,31,0,0,0,0,23.0,0,120,240,0,0,0,0
Ba0.89003Co0.30781Fe0.24122Y0.0Zr0.45097O3,01099,30,3,8,4.1147323,0.15256999,0.50481719,0.46710578,2661.3726,609.49902,10.870809,30.691751,37.809875,33.388008,19.146,0.8899993183994304,2.149998353436826,1.4899988588934283,137.3268948290321,1.6199054999999998,1.452255,0.8299749333333333,72.75044493294999,0.890030681624067,0.549414344478385,1.480455122162999,1.7952335655600062,1.8876433670694197,21_Apr_2016,Pulsed Laser Deposition,BZC91/ BZF19/ BZC19,500.0,19.6,850,N,410.0,10,50.0,SiO2,17,21,31,0,0,0,0,23.0,0,120,240,0,0,0,0
Ba0.88942Co0.29607Fe0.24708Y0.0Zr0.45684O3,01099,31,3,9,4.1137786,0.14237,0.4897472,0.50539327,2658.1194,547.51007,10.958684,30.699043,37.804638,37.384009999999996,19.146,0.8900017917710233,2.150004328435618,1.4900029997065447,137.32727647026888,1.6163652,1.4537085,0.8309985500000001,72.92130580365,0.8894182094002525,0.5506192485281317,1.4789789895536951,1.7930271956630304,1.8832256904455367,21_Apr_2016,Pulsed Laser Deposition,BZC91/ BZF19/ BZC19,500.0,19.6,850,N,410.0,10,50.0,SiO2,17,21,31,0,0,0,0,23.0,0,120,240,0,0,0,0
Ba0.87743Co0.28668Fe0.26712Y0.0Zr0.4462O3,01099,32,3,10,4.1125202000000005,0.13095,0.48247752,0.43750513,2675.9809999999998,640.9118,12.374247,30.708665999999997,37.787045,41.381989000000004,19.146,0.8900029389618498,2.1500070997393,1.490004920284445,137.32745348181342,1.6212340000000003,1.452596,0.8317176,72.5164335426,0.8774271025564266,0.5489663669537215,1.4801136033276285,1.7914793678580867,1.8937425183926067,21_Apr_2016,Pulsed Laser Deposition,BZC91/ BZF19/ BZC19,500.0,19.6,850,N,410.0,10,50.0,SiO2,17,21,31,0,0,0,0,23.0,0,120,240,0,0,0,0
Ba0.87706Co0.27495Fe0.28816Y0.0Zr0.43689O3,01099,33,3,11,4.1112905,0.11774000000000001,0.4350929,0.48955405,2768.1204,505.3042,12.519655,30.718079,37.817268,45.37999,19.146,0.8899970652213961,2.1499929103662936,1.4899950867189664,137.32654716366142,1.6253025,1.4517860000000002,0.83263505,72.15083052525,0.8770628921184382,0.5475885659570425,1.4809296345096958,1.7894935923235111,1.903325937677217,21_Apr_2016,Pulsed Laser Deposition,BZC91/ BZF19/ BZC19,500.0,19.6,850,N,410.0,10,50.0,SiO2,17,21,31,0,0,0,0,23.0,0,120,240,0,0,0,0
Ba0.93514Co0.41809Fe0.19834Y0.0Zr0.38357O3,01099,34,4,1,4.0986099000000005,0.11334000000000001,0.50965697,0.5583746999999999,2016.1689,436.86188,11.485695,30.815474,37.987942,5.4000001,6.650000099999999,0.8899981202651343,2.1499954590674593,1.489996853028146,137.3267099569102,1.6591195,1.436631,0.8201875333333334,70.70646647755001,0.9351419750775,0.5364279789762788,1.496553714257495,1.8166538656990225,1.942208638024823,21_Apr_2016,Pulsed Laser Deposition,BZC91/ BZF19/ BZC19,500.0,19.6,850,N,410.0,10,50.0,SiO2,17,21,31,0,0,0,0,23.0,0,120,240,0,0,0,0
Ba0.91742Co0.39801Fe0.19892Y0.0Zr0.40307O3,01099,35,4,2,4.0998683,0.12055,0.47564578,0.53727973,2521.3154,550.88428,11.947028999999999,30.805778999999998,37.958076,9.397999800000001,6.650000099999999,0.8899982350960943,2.149995736468093,1.4899970452732365,137.32672767532736,1.6483655000000002,1.44056,0.82202385,71.33434602195001,0.9174218192824181,0.5399277254323112,1.4924721889182628,1.8125958818265875,1.9251137121670827,21_Apr_2016,Pulsed Laser Deposition,BZC91/ BZF19/ BZC19,500.0,19.6,850,N,410.0,10,50.0,SiO2,17,21,31,0,0,0,0,23.0,0,120,240,0,0,0,0
Ba0.90248Co0.37827Fe0.18992Y0.0Zr0.43182O3,01099,36,4,3,4.1012721,0.12847999999999998,0.45302328,0.5215552999999999,2886.4336,534.9691799999999,12.086878,30.794971000000004,37.91206,13.39599,6.650000099999999,0.8899994061060943,2.1499985653124747,1.4899990057281802,137.32690836217034,1.6330217999999999,1.4458735,0.8239094499999999,72.29108975265001,0.9024806022221681,0.545001546278252,1.4869893979746325,1.8084499525138114,1.8996380996889908,21_Apr_2016,Pulsed Laser Deposition,BZC91/ BZF19/ BZC19,500.0,19.6,850,N,410.0,10,50.0,SiO2,17,21,31,0,0,0,0,23.0,0,120,240,0,0,0,0
Ba0.89837Co0.36068Fe0.19603Y0.0Zr0.44329O3,01099,37,4,4,4.1030755,0.13302999999999998,0.46333775,0.53836024,2894.3481,574.5919200000001,12.123882,30.781105,37.892742,17.393998999999997,6.650000099999999,0.8900020681965359,2.150004996205115,1.4900034624863354,137.3273191227255,1.626389,1.4484595000000002,0.8254674416666667,72.6420070826,0.8983679123579728,0.547225828628044,1.4843390486272585,1.805042073468012,1.8904670264214054,21_Apr_2016,Pulsed Laser Deposition,BZC91/ BZF19/ BZC19,500.0,19.6,850,N,410.0,10,50.0,SiO2,17,21,31,0,0,0,0,23.0,0,120,240,0,0,0,0
Ba0.89683Co0.34661Fe0.20186Y0.0Zr0.45153O3,01099,38,4,5,4.1048121,0.13405,0.44236627,0.5346991999999999,3059.2825,570.64459,12.558326,30.767757,37.895809,21.391991,6.650000099999999,0.890004665548279,2.1500112707065164,1.4900078108617254,137.32771989409943,1.6215655,1.450399,0.8267134666666667,72.89007913895,0.8968252986722148,0.5488552053853384,1.4823584894270587,1.8023267685108375,1.8840385621246518,21_Apr_2016,Pulsed Laser Deposition,BZC91/ BZF19/ BZC19,500.0,19.6,850,N,410.0,10,50.0,SiO2,17,21,31,0,0,0,0,23.0,0,120,240,0,0,0,0
Ba0.89021Co0.32762Fe0.20704Y0.0Zr0.46534O3,01099,39,4,6,4.1073303,0.13457,0.44908893,0.4863925,3099.6646,549.7002,13.095588000000001,30.74843,37.851784,25.389999,6.650000099999999,0.8899957968344174,2.1499898462853904,1.4899929632396427,137.3263514515506,1.613711,1.45342,0.8284153666666667,73.32001830589999,0.8902142041771955,0.5515211811993705,1.479262598756994,1.7986061379269151,1.8729721380947895,21_Apr_2016,Pulsed Laser Deposition,BZC91/ BZF19/ BZC19,500.0,19.6,850,N,410.0,10,50.0,SiO2,17,21,31,0,0,0,0,23.0,0,120,240,0,0,0,0
Ba0.88136Co0.31586Fe0.20689Y0.0Zr0.47725O3,01099,40,4,7,4.1097574,0.13270999,0.45334408,0.50475389,3016.71,572.76959,12.717402,30.729822,37.845184,29.38802,6.650000099999999,0.889997275464989,2.1499934182581195,1.489995438699813,137.3265796042478,1.6071680000000002,1.4557945,0.8294944916666667,73.7050650227,0.8813626980938521,0.5537674191279249,1.476852274313524,1.796269238275508,1.8631905359822065,21_Apr_2016,Pulsed Laser Deposition,BZC91/ BZF19/ BZC19,500.0,19.6,850,N,410.0,10,50.0,SiO2,17,21,31,0,0,0,0,23.0,0,120,240,0,0,0,0
Ba0.88534Co0.30644Fe0.20577Y0.0Zr0.48779O3,01099,41,4,8,4.1114988,0.12624000000000002,0.44948709,0.56976426,2916.6189,503.28128,12.69093,30.716486,37.830459999999995,33.386009,6.650000099999999,0.8900006849295609,2.150001654605119,1.4900011466798266,137.32710568463125,1.6014270000000002,1.4578465,0.8303663916666667,74.0488688858,0.8853393186572238,0.5557547643005649,1.474779172296342,1.7943899965522165,1.8545469735185356,21_Apr_2016,Pulsed Laser Deposition,BZC91/ BZF19/ BZC19,500.0,19.6,850,N,410.0,10,50.0,SiO2,17,21,31,0,0,0,0,23.0,0,120,240,0,0,0,0
Ba0.883Co0.29434Fe0.21506Y0.0Zr0.4906O3,01099,42,4,9,4.114131899999999,0.12069,0.449431,0.50854498,2770.7285,481.08395,12.447635,30.696340999999997,37.793514,37.384009999999996,6.650000099999999,0.8899976928824833,2.1499944266262236,1.4899961375223596,137.32664401176717,1.5994169999999999,1.4588729999999999,0.8314058833333333,74.1109167163,0.8830022889775823,0.556451314999455,1.4737365258156288,1.792140478425,1.852988062979438,21_Apr_2016,Pulsed Laser Deposition,BZC91/ BZF19/ BZC19,500.0,19.6,850,N,410.0,10,50.0,SiO2,17,21,31,0,0,0,0,23.0,0,120,240,0,0,0,0
Ba0.8739Co0.28917Fe0.22777Y0.0Zr0.48305O3,01099,43,4,10,4.1147985,0.11152000000000001,0.4387067,0.5568288,2527.4688,397.13992,11.941319,30.691244,37.80492,41.381989000000004,6.650000099999999,0.8899981550740272,2.1499955431563578,1.4899969113037084,137.3267153279224,1.6029152,1.4579849999999999,0.8317758749999999,73.82728084815,0.8739018115552245,0.5552372047342412,1.4746348852398057,1.7913442263562989,1.8601079946365597,21_Apr_2016,Pulsed Laser Deposition,BZC91/ BZF19/ BZC19,500.0,19.6,850,N,410.0,10,50.0,SiO2,17,21,31,0,0,0,0,23.0,0,120,240,0,0,0,0
Ba0.85283Co0.27351Fe0.25428Y0.0Zr0.47222O3,01099,44,4,11,4.1158767,0.10302,0.44673085,0.48459858,2216.7273,415.88367,12.019821,30.683008,37.788429,45.37999,6.650000099999999,0.8900016029373369,2.150003872264353,1.4900026835692493,137.32724733323107,1.6075838,1.4571714999999998,0.8330297499999999,73.39688204445,0.8528284640105764,0.5536268796297504,1.4754638505243571,1.7886548272366616,1.8710229032626224,21_Apr_2016,Pulsed Laser Deposition,BZC91/ BZF19/ BZC19,500.0,19.6,850,N,410.0,10,50.0,SiO2,17,21,31,0,0,0,0,23.0,0,120,240,0,0,0,0
