Repository: jdh10791/combi_tco

# combi_tco
This is a project focused on analysis of triple conducting oxides (TCOs). TCOs are combinatorially synthesized via pulsed laser deposition (PLD) and characterized using high-throughput methods. 

/data: raw data from Meagan Papac, collected at NREL
* /conductivity: DC conductivity data
* /eis: impedance data (ASR)
* /xrd: XRD data

/scripts: python scripts for processing and analysis
* /conductivity: notebooks for DC conductivity analysis
* /eis: notebooks for EIS analysis
* /helpers: supporting modules
** calc_chemfeat.py: chemical featurization for perovskites
** fileload.py: tools for processing and loading data files
** outlier_detect.py: outlier detection algorithm

File: data/xrd/out/PDAC_COM3_01126_AllVar.csv
FORMULA,IDENTIFIER: Sample number,IDENTIFIER: Point,IDENTIFIER: Row,IDENTIFIER: Column,PROPERTY: Cubic lattice constant (A),PROPERTY: Film thickness ($\mu$m),PROPERTY: FWHM of 110 peak ($^{\circ}$),PROPERTY: FWHM of 111 peak ($^{\circ}$),PROPERTY: FWHM of 200 peak ($^{\circ}$),PROPERTY: Max intensity of 110 peak (counts),PROPERTY: Max intensity of 111 peak (counts),PROPERTY: Max intensity of 200 peak (counts),PROPERTY: Area of 110 peak,PROPERTY: Position of 110 peak ($^{\circ}$),PROPERTY: Position of 111 peak ($^{\circ}$),PROPERTY: Position of 200 peak ($^{\circ}$),IDENTIFIER: X position (mm),IDENTIFIER: Y position (mm),PROPERTY: A_avg_X,PROPERTY: A_avg_at_radius,PROPERTY: A_avg_ion_radius,PROPERTY: A_avg_mass,PROPERTY: B_avg_X,PROPERTY: B_avg_at_radius,PROPERTY: B_avg_ion_radius,PROPERTY: B_avg_mass,PROPERTY: AB_site_ratio,PROPERTY: AB_X_ratio,PROPERTY: AB_at_radius_ratio,PROPERTY: AB_ion_radius_ratio,PROPERTY: AB_mass_ratio,IDENTIFIER: Date,PREPARATION STEP NAME,PREPARATION STEP DETAIL: Targets used,PREPARATION STEP DETAIL: Laser Energy (mJ),PREPARATION STEP DETAIL: Laser Voltage (kV),PREPARATION STEP DETAIL: Temperature ($^{\circ}$C),PREPARATION STEP DETAIL: Temperature Gradient,PREPARATION STEP DETAIL: Number of Cycles,PREPARATION STEP DETAIL: Laser Pulse Frequency (Hz),PREPARATION STEP DETAIL: Deposition Pressure (mTorr),PREPARATION STEP DETAIL: Substrate,PREPARATION STEP DETAIL: BZC19 Pulses/Cycle,PREPARATION STEP DETAIL: BZC91 Pulses/Cycle,PREPARATION STEP DETAIL: BZF19 Pulses/Cycle,PREPARATION STEP DETAIL: BZY82 Pulses/Cycle,PREPARATION STEP DETAIL: BZYCF1135 Pulses/Cycle,PREPARATION STEP DETAIL: BZYF631 Pulses/Cycle,PREPARATION STEP DETAIL: B12ZY82 Pulses/Cycle,PREPARATION STEP DETAIL: Average Target Pulses/Cycle,PREPARATION STEP DETAIL: BZC19 Substrate Angle ($^{\circ}$),PREPARATION STEP DETAIL: BZC91 Substrate Angle ($^{\circ}$),PREPARATION STEP DETAIL: BZF19 Substrate Angle ($^{\circ}$),PREPARATION STEP DETAIL: BZY82 Substrate Angle ($^{\circ}$),PREPARATION STEP DETAIL: BZYCF1135 Substrate Angle ($^{\circ}$),PREPARATION STEP DETAIL: BZYF631 Substrate Angle ($^{\circ}$),PREPARATION STEP DETAIL: B12ZY82 Substrate Angle ($^{\circ}$)
Ba0.85275Co0.02705Fe0.02505Y0.10634Zr0.84156O3,01126,1,1,1,,0.17908999,,,,,,,,,,,5.4000001,44.141998,0.8899964640956397,2.1499914582085675,1.4899940803398912,137.3264544099572,1.3457051000000002,1.5674175000000001,0.8764737416666667,89.21777770375,0.8527533879263176,0.6613606978940926,1.3716775895436712,1.6999871296846603,1.539227471748437,2_June_2016,Pulsed Laser Deposition,BZC91/ BZYF631,600.0,19.2,850,N,344.0,10,50.0,SiO2,0,38,0,0,0,36,0,37.0,0,0,0,0,0,180,0
Ba0.84057Co0.02613Fe0.02663Y0.10872Zr0.83851O3,01126,2,1,2,,0.19423001,,,,,,,,,,,9.397999800000001,44.141998,0.890003540666952,2.150008553296569,1.4900059276334363,137.32754632491068,1.345714,1.5679440000000002,0.876966025,89.18515698735,0.840566655992607,0.6613615825256718,1.371227896721164,1.6990463543139387,1.5398027089237416,2_June_2016,Pulsed Laser Deposition,BZC91/ BZYF631,600.0,19.2,850,N,344.0,10,50.0,SiO2,0,38,0,0,0,36,0,37.0,0,0,0,0,0,180,0
Ba0.84266Co0.0219Fe0.02761Y0.1152Zr0.83529O3,01126,3,1,3,,0.20555,,,,,,,,,,,13.39599,44.141998,0.8900038568330458,2.150009317068594,1.4900064569452114,137.32759510933897,1.343178,1.5702785,0.878521425,89.2729663005,0.8426563483316286,0.6626105079394137,1.3691898074568263,1.696038838148098,1.538288698138283,2_June_2016,Pulsed Laser Deposition,BZC91/ BZYF631,600.0,19.2,850,N,344.0,10,50.0,SiO2,0,38,0,0,0,36,0,37.0,0,0,0,0,0,180,0
Ba0.82272Co0.02224Fe0.02994Y0.12922Zr0.8186O3,01126,4,1,4,,0.21636,,,,,,,,,,,17.39599,44.141998,0.8900009776488959,2.1500023617360964,1.490001636738039,137.32715085122462,1.3429878,1.573366,0.8809963833333333,89.1470538938,0.8227190962579596,0.6627022059685843,1.3664985526165534,1.6912687326825073,1.540456412780854,2_June_2016,Pulsed Laser Deposition,BZC91/ BZYF631,600.0,19.2,850,N,344.0,10,50.0,SiO2,0,38,0,0,0,36,0,37.0,0,0,0,0,0,180,0
Ba0.81788Co0.02143Fe0.03102Y0.13512Zr0.81243O3,01126,5,1,5,,0.22416,,,,,,,,,,,21.391991,44.141998,0.8900017687100721,2.1500042727265787,1.4900029610988847,137.32727291196412,1.3424333,1.5748410000000002,0.8821245333333334,89.12132304085,0.8178783746182934,0.6629765283013108,1.3652199001210779,1.6891072686398678,1.5409025385430852,2_June_2016,Pulsed Laser Deposition,BZC91/ BZYF631,600.0,19.2,850,N,344.0,10,50.0,SiO2,0,38,0,0,0,36,0,37.0,0,0,0,0,0,180,0
Ba0.82203Co0.01922Fe0.03487Y0.1445Zr0.80141O3,01126,6,1,6,,0.22804999,,,,,,,,,,,25.389999,44.141998,0.8899952319654095,2.1499884817141917,1.4899920175600676,137.3262642922627,1.342111,1.5770505,0.8839866416666666,89.0347323229,0.822034403919632,0.6631308676893413,1.3632971688060667,1.685536802627288,1.5423898147323567,2_June_2016,Pulsed Laser Deposition,BZC91/ BZYF631,600.0,19.2,850,N,344.0,10,50.0,SiO2,0,38,0,0,0,36,0,37.0,0,0,0,0,0,180,0
Ba0.81457Co0.01659Fe0.03671Y0.15572Zr0.79097O3,01126,7,1,7,,0.23108999,,,,,,,,,,,29.38802,44.141998,0.8899983749069318,2.1499960742133744,1.4899972793385712,137.32674924813958,1.340337,1.58009,0.8862249249999999,89.02763789705,0.8145714873645817,0.6640108979360653,1.3606795019355697,1.6812856841490564,1.5425181717944918,2_June_2016,Pulsed Laser Deposition,BZC91/ BZYF631,600.0,19.2,850,N,344.0,10,50.0,SiO2,0,38,0,0,0,36,0,37.0,0,0,0,0,0,180,0
Ba0.8122Co0.01764Fe0.03896Y0.16488Zr0.77852O3,01126,8,1,8,,0.22897001,,,,,,,,,,,33.386009,44.141998,0.8899999222481348,2.1499998121724606,1.4899998698311472,137.3269880028872,1.3410452000000002,1.581848,0.8877691999999999,88.8938077878,0.8122000709551354,0.6636613905691879,1.359169662428034,1.67836400477866,1.5448431271017538,2_June_2016,Pulsed Laser Deposition,BZC91/ BZYF631,600.0,19.2,850,N,344.0,10,50.0,SiO2,0,38,0,0,0,36,0,37.0,0,0,0,0,0,180,0
Ba0.81122Co0.01473Fe0.04323Y0.17176Zr0.77028O3,01126,9,1,9,,0.22334,,,,,,,,,,,37.384009999999996,44.141998,0.8900002311447079,2.150000558383283,1.4900003869726008,137.32703566562844,1.3408229,1.5835095,0.8892423249999999,88.82075682835,0.8112197893155492,0.6637716518301618,1.3577440226176622,1.675584196886491,1.5461142256535705,2_June_2016,Pulsed Laser Deposition,BZC91/ BZYF631,600.0,19.2,850,N,344.0,10,50.0,SiO2,0,38,0,0,0,36,0,37.0,0,0,0,0,0,180,0
Ba0.80294Co0.01386Fe0.05112Y0.18296Zr0.75206O3,01126,10,1,10,,0.21583000000000002,,,,,,,,,,,41.384009999999996,44.141998,0.8900000935706761,2.150000226041521,1.4900001566520307,137.3270144379553,1.3430574,1.5853,0.8912789,88.54374623870001,0.8029399155824373,0.6626672051177233,1.3562103236242484,1.671755223479464,1.5509510301014742,2_June_2016,Pulsed Laser Deposition,BZC91/ BZYF631,600.0,19.2,850,N,344.0,10,50.0,SiO2,0,38,0,0,0,36,0,37.0,0,0,0,0,0,180,0
Ba0.7642Co0.01708Fe0.06507Y0.19557Zr0.72229O3,01126,11,1,11,,0.20879,,,,,,,,,,,45.37999,44.141998,0.8899986686582303,2.149996783837298,1.489997771124453,137.32679457396495,1.3504296,1.5857315,0.8931575083333334,87.9179131651,0.7642011431605644,0.6590485491862962,1.3558391088512134,1.668236293400082,1.561988787382619,2_June_2016,Pulsed Laser Deposition,BZC91/ BZYF631,600.0,19.2,850,N,344.0,10,50.0,SiO2,0,38,0,0,0,36,0,37.0,0,0,0,0,0,180,0
Ba0.81762Co0.02676Fe0.02099Y0.09067Zr0.86158O3,01126,12,2,1,,0.22969,,,,,,,,,,,5.4000001,31.643998999999997,0.8900021126636919,2.150005103625772,1.4900035369313491,137.32732598400764,1.3452393,1.564167,0.873710175,89.40710618770001,0.8176180591550704,0.6615938983225452,1.374536800498778,1.7053750540691015,1.5359777521006508,2_June_2016,Pulsed Laser Deposition,BZC91/ BZYF631,600.0,19.2,850,N,344.0,10,50.0,SiO2,0,38,0,0,0,36,0,37.0,0,0,0,0,0,180,0
Ba0.81151Co0.02512Fe0.02225Y0.09887Zr0.85376O3,01126,13,2,2,,0.24698,,,,,,,,,,,9.397999800000001,31.643998999999997,0.890001629783545,2.1500039371175523,1.490002728514025,137.327251475601,1.3440653,1.566356,0.8753270583333332,89.3964767379,0.8115085139514352,0.6621714211233226,1.37261512524455,1.7022240022501591,1.5361595499812417,2_June_2016,Pulsed Laser Deposition,BZC91/ BZYF631,600.0,19.2,850,N,344.0,10,50.0,SiO2,0,38,0,0,0,36,0,37.0,0,0,0,0,0,180,0
Ba0.79994Co0.02499Fe0.0233Y0.10627Zr0.84544O3,01126,14,2,3,,0.26278999,,,,,,,,,,,13.39599,31.643998999999997,0.88999645426272,2.1499914344548854,1.489994063878037,137.3264528927377,1.3437048,1.5680745,0.8766631,89.34637228254999,0.7999431869532357,0.6623452221520084,1.3711028617931644,1.699619915424793,1.5370120731757855,2_June_2016,Pulsed Laser Deposition,BZC91/ BZYF631,600.0,19.2,850,N,344.0,10,50.0,SiO2,0,38,0,0,0,36,0,37.0,0,0,0,0,0,180,0
Ba0.80231Co0.02408Fe0.02547Y0.11579Zr0.83466O3,01126,15,2,4,,0.27373001,,,,,,,,,,,17.393998999999997,31.643998999999997,0.8900010976215695,2.150002651557724,1.490001837591167,137.32716936300818,1.3432420999999999,1.570311,0.8784438416666667,89.27691569710001,0.8023090105262073,0.6625768337826589,1.3691572252615718,1.696183372137022,1.5382158791073581,2_June_2016,Pulsed Laser Deposition,BZC91/ BZYF631,600.0,19.2,850,N,344.0,10,50.0,SiO2,0,38,0,0,0,36,0,37.0,0,0,0,0,0,180,0
Ba0.79796Co0.02068Fe0.02759Y0.1234Zr0.82833O3,01126,16,2,5,,0.28099999,,,,,,,,,,,21.391991,31.643998999999997,0.8900048690104104,2.15001176221616,1.4900081514893389,137.32775128830633,1.341595,1.5725755000000001,0.8801094083333334,89.2940598326,0.7979556345457397,0.6633931022480036,1.3671914399125256,1.692980596936207,1.5379270641939153,2_June_2016,Pulsed Laser Deposition,BZC91/ BZYF631,600.0,19.2,850,N,344.0,10,50.0,SiO2,0,38,0,0,0,36,0,37.0,0,0,0,0,0,180,0
Ba0.79735Co0.01984Fe0.03011Y0.12884Zr0.82121O3,01126,17,2,6,,0.28613999,,,,,,,,,,,25.389999,31.643998999999997,0.8900055000127045,2.1500132865475443,1.490009207886438,137.3278486519603,1.3417946,1.5737255,0.8811467083333333,89.21941829280001,0.7973450725752483,0.6632948888098853,1.3661933333021192,1.6909887919853355,1.5392147951612751,2_June_2016,Pulsed Laser Deposition,BZC91/ BZYF631,600.0,19.2,850,N,344.0,10,50.0,SiO2,0,38,0,0,0,36,0,37.0,0,0,0,0,0,180,0
Ba0.79602Co0.01777Fe0.03247Y0.14505Zr0.80471O3,01126,18,2,7,,0.28525999,,,,,,,,,,,29.38802,31.643998999999997,0.8899973198038859,2.1499935253689375,1.489995512930101,137.32658644573957,1.3400530000000002,1.5778380000000003,0.8842365583333334,89.16518860765001,0.7960223971866693,0.6641508356788021,1.3626199428388321,1.6850643630235573,1.5401367797247894,2_June_2016,Pulsed Laser Deposition,BZC91/ BZYF631,600.0,19.2,850,N,344.0,10,50.0,SiO2,0,38,0,0,0,36,0,37.0,0,0,0,0,0,180,0
Ba0.79337Co0.01625Fe0.03598Y0.15667Zr0.79109O3,01126,19,2,8,,0.27978000000000003,,,,,,,,,,,33.386009,31.643998999999997,0.8900027859940426,2.1500067302103276,1.4900046641922735,137.32742987888076,1.3396805,1.580505,0.8864325666666667,89.06224119824999,0.7933675164975567,0.6643395839485926,1.3603289646096202,1.6809001837503263,1.5419265002908904,2_June_2016,Pulsed Laser Deposition,BZC91/ BZYF631,600.0,19.2,850,N,344.0,10,50.0,SiO2,0,38,0,0,0,36,0,37.0,0,0,0,0,0,180,0
Ba0.78821Co0.0168Fe0.04007Y0.16496Zr0.77816O3,01126,20,2,9,,0.27068999,,,,,,,,,,,37.384009999999996,31.643998999999997,0.8899977519655597,2.1499945693550035,1.4899962364367236,137.32665312828587,1.3411160999999998,1.5818539999999999,0.8878436749999999,88.880563682,0.788211990930002,0.6636246869048548,1.3591611927238567,1.6782191261729986,1.545069556710036,2_June_2016,Pulsed Laser Deposition,BZC91/ BZYF631,600.0,19.2,850,N,344.0,10,50.0,SiO2,0,38,0,0,0,36,0,37.0,0,0,0,0,0,180,0
Ba0.79378Co0.01332Fe0.04588Y0.17099Zr0.76982O3,01126,21,2,10,,0.25712001,,,,,,,,,,,41.381989000000004,31.643998999999997,0.8900044902832476,2.150010847313463,1.490007517440493,137.3276928507051,1.3414704,1.5832169999999999,0.8892217,88.77522972889999,0.7937759951920748,0.6634544379684021,1.358001365140384,1.675631079898852,1.5469145308896821,2_June_2016,Pulsed Laser Deposition,BZC91/ BZYF631,600.0,19.2,850,N,344.0,10,50.0,SiO2,0,38,0,0,0,36,0,37.0,0,0,0,0,0,180,0
Ba0.78479Co0.01306Fe0.05955Y0.17891Zr0.74848O3,01126,22,2,11,,0.24070001,,,,,,,,,,,45.37999,31.643998999999997,0.890001656679567,2.1500040020910887,1.4900027735421963,137.3272556256572,1.3472779000000001,1.583183,0.8905600083333334,88.28072242020001,0.7847885391650143,0.6605924855440491,1.3580262054930408,1.6731076621447543,1.5555746697677064,2_June_2016,Pulsed Laser Deposition,BZC91/ BZYF631,600.0,19.2,850,N,344.0,10,50.0,SiO2,0,38,0,0,0,36,0,37.0,0,0,0,0,0,180,0
Ba0.8209Co0.02635Fe0.01917Y0.08117Zr0.87331O3,01126,23,3,1,,0.22645999,,,,,,,,,,,5.4000001,19.148001,0.8899966589179048,2.1499919288466236,1.489994406503009,137.3264844710327,1.3451488000000003,1.5621470000000002,0.8720514083333334,89.50675762275002,0.8209030816905485,0.6616343551865077,1.3763057694612757,1.7086084515942583,1.5342582852775386,2_June_2016,Pulsed Laser Deposition,BZC91/ BZYF631,600.0,19.2,850,N,344.0,10,50.0,SiO2,0,38,0,0,0,36,0,37.0,0,0,0,0,0,180,0
Ba0.81436Co0.02626Fe0.01993Y0.08563Zr0.86818O3,01126,24,3,2,,0.24333000000000002,,,,,,,,,,,9.397999800000001,19.148001,0.889997876514218,2.149994870230976,1.4899964449507694,137.32667234614385,1.3449887,1.563166,0.8728567583333333,89.4724368062,0.8143619430179858,0.6617140177565938,1.375410461992505,1.7070343223277857,1.534848912672375,2_June_2016,Pulsed Laser Deposition,BZC91/ BZYF631,600.0,19.2,850,N,344.0,10,50.0,SiO2,0,38,0,0,0,36,0,37.0,0,0,0,0,0,180,0
Ba0.80277Co0.02485Fe0.02195Y0.09266Zr0.86054O3,01126,25,3,3,,0.25538999,,,,,,,,,,,13.39599,19.148001,0.8900020468760383,2.150004944700542,1.4900034267924687,137.32731583297272,1.3444499,1.5649025,0.8742362583333333,89.43020466675,0.8027681537450582,0.6619823073184343,1.3738906703136724,1.7043486958926297,1.535580918602446,2_June_2016,Pulsed Laser Deposition,BZC91/ BZYF631,600.0,19.2,850,N,344.0,10,50.0,SiO2,0,38,0,0,0,36,0,37.0,0,0,0,0,0,180,0
Ba0.80276Co0.02289Fe0.02561Y0.10312Zr0.84837O3,01126,26,3,4,,0.26605999,,,,,,,,,,,17.393998999999997,19.148001,0.8900051925731205,2.1500125438564144,1.490008693184213,137.3278012140325,1.3440379999999998,1.567345,0.876262675,89.33884741555,0.802755316443058,0.6621875219101845,1.3717544917401174,1.700413284388968,1.5371566254405213,2_June_2016,Pulsed Laser Deposition,BZC91/ BZYF631,600.0,19.2,850,N,344.0,10,50.0,SiO2,0,38,0,0,0,36,0,37.0,0,0,0,0,0,180,0
Ba0.80347Co0.02243Fe0.02615Y0.11212Zr0.8393O3,01126,27,3,5,,0.27061999,,,,,,,,,,,21.391991,19.148001,0.889995000955244,2.1499879236559263,1.4899916308127117,137.32622864739415,1.3430783000000002,1.5696215,0.8779293916666667,89.31464541585001,0.8034745130393832,0.6626531014277007,1.3697492826493052,1.6971656775086459,1.5375555487904773,2_June_2016,Pulsed Laser Deposition,BZC91/ BZYF631,600.0,19.2,850,N,344.0,10,50.0,SiO2,0,38,0,0,0,36,0,37.0,0,0,0,0,0,180,0
Ba0.8024Co0.02156Fe0.0278Y0.11847Zr0.83216O3,01126,28,3,6,,0.27083999,,,,,,,,,,,25.389999,19.148001,0.8899974374967919,2.149993809683261,1.4899957099665393,137.326604605755,1.342713,1.57112,0.8791311666666667,89.2687305737,0.8024023102904431,0.6628351982119722,1.36844659203833,1.6948502868076447,1.538350592903061,2_June_2016,Pulsed Laser Deposition,BZC91/ BZYF631,600.0,19.2,850,N,344.0,10,50.0,SiO2,0,38,0,0,0,36,0,37.0,0,0,0,0,0,180,0
Ba0.80944Co0.01923Fe0.03055Y0.12664Zr0.82359O3,01126,29,3,7,,0.26772001,,,,,,,,,,,29.38802,19.148001,0.8899973803344702,2.1499936715945065,1.4899956142678208,137.32659578560876,1.3419344,1.573247,0.880811925,89.22956109385001,0.8094423825486606,0.6632197373690325,1.3665963905187846,1.6916160782766658,1.5390257903563056,2_June_2016,Pulsed Laser Deposition,BZC91/ BZYF631,600.0,19.2,850,N,344.0,10,50.0,SiO2,0,38,0,0,0,36,0,37.0,0,0,0,0,0,180,0
Ba0.80343Co0.01789Fe0.03223Y0.14138Zr0.8085O3,01126,30,3,8,,0.25893,,,,,,,,,,,33.386009,19.148001,0.8899982337472062,2.149995733209543,1.4899970430149856,137.3267274671939,1.3404026999999998,1.5769324999999998,0.8835667583333333,89.17831228155,0.8034315944531442,0.6639782460503895,1.363403781207847,1.6863434810806577,1.5399117111975809,2_June_2016,Pulsed Laser Deposition,BZC91/ BZYF631,600.0,19.2,850,N,344.0,10,50.0,SiO2,0,38,0,0,0,36,0,37.0,0,0,0,0,0,180,0
Ba0.79855Co0.01752Fe0.03745Y0.14842Zr0.79662O3,01126,31,3,9,,0.24874000000000002,,,,,,,,,,,37.384009999999996,19.148001,0.8899996595893476,2.1499991776596596,1.48999943009902,137.32694747463634,1.3420481000000002,1.577999,0.8848373249999999,88.9901739634,0.7985503054326185,0.663165246900873,1.3624844994576422,1.683924703446501,1.543169783341657,2_June_2016,Pulsed Laser Deposition,BZC91/ BZYF631,600.0,19.2,850,N,344.0,10,50.0,SiO2,0,38,0,0,0,36,0,37.0,0,0,0,0,0,180,0
Ba0.80012Co0.01752Fe0.04412Y0.15984Zr0.77852O3,01126,32,3,10,4.1803169,0.23604,0.53703785,,0.64752805,1586.1836,,478.27817000000005,4.682086900000001,30.198665999999996,,43.13562,41.381989000000004,19.148001,0.8900011660822653,2.1500028169403036,1.4900019522051406,137.32717992649353,1.3441136,1.579838,0.8868343000000001,88.72681052040001,0.8001189516803151,0.6621472813624275,1.3609008119442016,1.6801356828498182,1.547752918436298,2_June_2016,Pulsed Laser Deposition,BZC91/ BZYF631,600.0,19.2,850,N,344.0,10,50.0,SiO2,0,38,0,0,0,36,0,37.0,0,0,0,0,0,180,0
Ba0.80412Co0.01567Fe0.05995Y0.16521Zr0.75917O3,01126,33,3,11,4.1881628,0.21946,0.63634706,,0.63261497,909.8577300000001,,426.00723,3.0329933,30.140749,,43.109978000000005,45.381989000000004,19.148001,0.8899971319625896,2.1499930715950195,1.4899951984542228,137.32655746182755,1.3504204,1.579176,0.8878517583333333,88.21405047415001,0.8041225912962634,0.6590519011432214,1.3614651385247873,1.678202677946178,1.5567424545602213,2_June_2016,Pulsed Laser Deposition,BZC91/ BZYF631,600.0,19.2,850,N,344.0,10,50.0,SiO2,0,38,0,0,0,36,0,37.0,0,0,0,0,0,180,0
Ba0.83718Co0.02905Fe0.01639Y0.07879Zr0.87576O3,01126,34,4,1,4.1699347,0.17808001,0.42615202,0.55678451,0.76003957,4885.8853,349.11972000000003,405.99188,13.991469,30.275652,37.327628999999995,43.261055,5.4000001,6.650000099999999,0.8899970024091314,2.1499927586288003,1.489994981561355,137.32653747172898,1.3454923,1.5614135,0.8713877583333334,89.52253102625,0.8371828196983997,0.661465697283538,1.3769528434516547,1.7099103898489525,1.533988548999601,2_June_2016,Pulsed Laser Deposition,BZC91/ BZYF631,600.0,19.2,850,N,344.0,10,50.0,SiO2,0,38,0,0,0,36,0,37.0,0,0,0,0,0,180,0
Ba0.83454Co0.02852Fe0.01619Y0.08189Zr0.8734O3,01126,35,4,2,4.1706138,0.18757001,0.42449075,0.73065925,0.7536642,5412.6641,336.53513,366.75272,14.551815,30.270605,37.306473,43.24427,9.397999800000001,6.650000099999999,0.8899970603552146,2.1499928986109116,1.4899950785722134,137.32654641280962,1.3447730999999998,1.5623399999999998,0.8720044416666666,89.5404469279,0.8345427564710811,0.6618194997767392,1.3761363714754227,1.708701248957377,1.5336817173069066,2_June_2016,Pulsed Laser Deposition,BZC91/ BZYF631,600.0,19.2,850,N,344.0,10,50.0,SiO2,0,38,0,0,0,36,0,37.0,0,0,0,0,0,180,0
Ba0.82081Co0.02874Fe0.01518Y0.092Zr0.86407O3,01126,36,4,3,4.17134,0.19595,0.43230215,0.68978912,0.7269426,5560.8052,386.37766,304.53976,14.588686,30.265209000000002,37.294277,43.214657,13.39599,6.650000099999999,0.8900006134560527,2.150001481944397,1.4900010270219308,137.32709465626894,1.3432637,1.5649595,0.87380305,89.5447270043,0.8208094342353759,0.6625658189498106,1.3738384168691884,1.705190920336031,1.533614532653323,2_June_2016,Pulsed Laser Deposition,BZC91/ BZYF631,600.0,19.2,850,N,344.0,10,50.0,SiO2,0,38,0,0,0,36,0,37.0,0,0,0,0,0,180,0
Ba0.83291Co0.02714Fe0.02102Y0.09029Zr0.86155O3,01126,37,4,4,4.1718788,0.19913,0.42955059,0.53054023,0.80069691,5668.2407,414.49503,361.2468,14.496885999999998,30.261206,37.293652,43.249279,17.393998999999997,6.650000099999999,0.889996148270863,2.1499906952610734,1.4899935515995348,137.32640567819416,1.3455051,1.5639915,0.8736067166666668,89.3946552088,0.8329136046714604,0.6614587698484852,1.3746818286807017,1.7055655859478203,1.5361813897871128,2_June_2016,Pulsed Laser Deposition,BZC91/ BZYF631,600.0,19.2,850,N,344.0,10,50.0,SiO2,0,38,0,0,0,36,0,37.0,0,0,0,0,0,180,0
Ba0.82992Co0.02627Fe0.02217Y0.09991Zr0.85165O3,01126,38,4,5,4.1722951,0.20042001,0.43361932,0.5557754,0.77395201,5573.584,446.13644000000005,356.52097000000003,14.135823,30.258114000000003,37.283749,43.212456,21.391991,6.650000099999999,0.8900014798000982,2.15000357479799,1.490002477418142,137.32722833315515,1.3445434,1.5663980000000002,0.8754094416666667,89.35976175615,0.8299186200970162,0.6619358510852816,1.372578089858382,1.7020635219347982,1.5367904483440937,2_June_2016,Pulsed Laser Deposition,BZC91/ BZYF631,600.0,19.2,850,N,344.0,10,50.0,SiO2,0,38,0,0,0,36,0,37.0,0,0,0,0,0,180,0
Ba0.83547Co0.02391Fe0.02576Y0.11073Zr0.83959O3,01126,39,4,6,4.1748743,0.19959000000000002,0.42723131,0.70339352,0.73432022,4656.8101,237.51633999999999,516.13446,12.103908,30.238976,37.219769,43.179737,25.389999,6.650000099999999,0.889997753408775,2.1499945728414227,1.489996238852893,137.32665335097397,1.3438369,1.569021,0.87753785,89.28296282295,0.8354721089486615,0.6622810799500854,1.3702777546262432,1.6979281735288032,1.5381059163918611,2_June_2016,Pulsed Laser Deposition,BZC91/ BZYF631,600.0,19.2,850,N,344.0,10,50.0,SiO2,0,38,0,0,0,36,0,37.0,0,0,0,0,0,180,0
Ba0.83504Co0.0235Fe0.02677Y0.11401Zr0.83572O3,01126,40,4,7,4.1810484,0.19426,0.48884514,,0.70437926,2927.3203,,570.80786,9.0067444,30.19326,,43.139790000000005,29.38802,6.650000099999999,0.8900015859593179,2.1500038312500376,1.4900026551453749,137.32724471352276,1.3437689000000002,1.569787,0.8781668583333333,89.253777971,0.8350385119807766,0.6623174460722508,1.369615005889358,1.6967192977121004,1.5386154831243402,2_June_2016,Pulsed Laser Deposition,BZC91/ BZYF631,600.0,19.2,850,N,344.0,10,50.0,SiO2,0,38,0,0,0,36,0,37.0,0,0,0,0,0,180,0
Ba0.83685Co0.02318Fe0.02876Y0.12333Zr0.82474O3,01126,41,4,8,4.178,0.18795,0.44126472,0.7248078,0.70267308,3837.8816,207.5778,532.1592400000001,10.690957000000001,30.215815000000003,37.215031,43.167698,33.386009,6.650000099999999,0.8900017813184813,2.1500043031850953,1.490002982207345,137.32727485744167,1.343576,1.571898,0.8798674666666667,89.17301390060001,0.8368483250636095,0.6624126817675228,1.3677759645887297,1.6934402494186378,1.5400093464432925,2_June_2016,Pulsed Laser Deposition,BZC91/ BZYF631,600.0,19.2,850,N,344.0,10,50.0,SiO2,0,38,0,0,0,36,0,37.0,0,0,0,0,0,180,0
Ba0.83962Co0.02118Fe0.03364Y0.12922Zr0.81596O3,01126,42,4,9,4.1759205,0.17912999999999998,0.42182377,0.71083385,0.85499609,4545.4424,249.12871,337.69363,12.438310000000001,30.231218,37.274628,43.188148,37.384009999999996,6.650000099999999,0.8900026469396639,2.1500063942924466,1.4900044313933698,137.32740842279014,1.3442548,1.573023,0.8810658,89.0503798471,0.8396175029023922,0.6620788312897703,1.366799083225386,1.6911386543358848,1.5421316411966133,2_June_2016,Pulsed Laser Deposition,BZC91/ BZYF631,600.0,19.2,850,N,344.0,10,50.0,SiO2,0,38,0,0,0,36,0,37.0,0,0,0,0,0,180,0
Ba0.84188Co0.02171Fe0.04613Y0.13231Zr0.79985O3,01126,43,4,10,4.1764431,0.16870999,0.43909925,0.55477023,0.73830414,4264.5576,349.3457,297.07333,12.564525,30.227345,37.254265000000004,43.152969,41.381989000000004,6.650000099999999,0.8900041794602331,2.1500100964488777,1.4900069970738734,137.32764489071397,1.3504513999999999,1.5718159999999999,0.8814797416666666,88.58421892695,0.8418760465309464,0.6590419910410943,1.367851005746778,1.6903474086161387,1.5502495427990362,2_June_2016,Pulsed Laser Deposition,BZC91/ BZYF631,600.0,19.2,850,N,344.0,10,50.0,SiO2,0,38,0,0,0,36,0,37.0,0,0,0,0,0,180,0
Ba0.83692Co0.01838Fe0.06488Y0.13717Zr0.77957O3,01126,44,4,11,4.176398799999999,0.15814,0.43719589999999997,0.69482476,0.9322443000000001,3817.3884,270.97528,301.2793,12.030963999999999,30.227674,37.231918,43.202061,45.37999,6.650000099999999,0.890003105339122,2.1500075016619236,1.4900051988261704,137.32747915382652,1.3574603,1.5708845,0.8825191666666666,88.01712484859999,0.8369170798748877,0.6556384045552728,1.3686604595448766,1.6883544914429665,1.560235913068579,2_June_2016,Pulsed Laser Deposition,BZC91/ BZYF631,600.0,19.2,850,N,344.0,10,50.0,SiO2,0,38,0,0,0,36,0,37.0,0,0,0,0,0,180,0

File: data/xrd/out/PDAC_COM3_01129_AllVar.csv
FORMULA,IDENTIFIER: Sample number,IDENTIFIER: Point,IDENTIFIER: Row,IDENTIFIER: Column,PROPERTY: Cubic lattice constant (A),PROPERTY: Film thickness ($\mu$m),PROPERTY: FWHM of 110 peak ($^{\circ}$),PROPERTY: FWHM of 111 peak ($^{\circ}$),PROPERTY: FWHM of 200 peak ($^{\circ}$),PROPERTY: Max intensity of 110 peak (counts),PROPERTY: Max intensity of 111 peak (counts),PROPERTY: Max intensity of 200 peak (counts),PROPERTY: Area of 110 peak,PROPERTY: Position of 110 peak ($^{\circ}$),PROPERTY: Position of 111 peak ($^{\circ}$),PROPERTY: Position of 200 peak ($^{\circ}$),IDENTIFIER: X position (mm),IDENTIFIER: Y position (mm),PROPERTY: A_avg_X,PROPERTY: A_avg_at_radius,PROPERTY: A_avg_ion_radius,PROPERTY: A_avg_mass,PROPERTY: B_avg_X,PROPERTY: B_avg_at_radius,PROPERTY: B_avg_ion_radius,PROPERTY: B_avg_mass,PROPERTY: AB_site_ratio,PROPERTY: AB_X_ratio,PROPERTY: AB_at_radius_ratio,PROPERTY: AB_ion_radius_ratio,PROPERTY: AB_mass_ratio,IDENTIFIER: Date,PREPARATION STEP NAME,PREPARATION STEP DETAIL: Targets used,PREPARATION STEP DETAIL: Laser Energy (mJ),PREPARATION STEP DETAIL: Laser Voltage (kV),PREPARATION STEP DETAIL: Temperature ($^{\circ}$C),PREPARATION STEP DETAIL: Temperature Gradient,PREPARATION STEP DETAIL: Number of Cycles,PREPARATION STEP DETAIL: Laser Pulse Frequency (Hz),PREPARATION STEP DETAIL: Deposition Pressure (mTorr),PREPARATION STEP DETAIL: Substrate,PREPARATION STEP DETAIL: BZC19 Pulses/Cycle,PREPARATION STEP DETAIL: BZC91 Pulses/Cycle,PREPARATION STEP DETAIL: BZF19 Pulses/Cycle,PREPARATION STEP DETAIL: BZY82 Pulses/Cycle,PREPARATION STEP DETAIL: BZYCF1135 Pulses/Cycle,PREPARATION STEP DETAIL: BZYF631 Pulses/Cycle,PREPARATION STEP DETAIL: B12ZY82 Pulses/Cycle,PREPARATION STEP DETAIL: Average Target Pulses/Cycle,PREPARATION STEP DETAIL: BZC19 Substrate Angle ($^{\circ}$),PREPARATION STEP DETAIL: BZC91 Substrate Angle ($^{\circ}$),PREPARATION STEP DETAIL: BZF19 Substrate Angle ($^{\circ}$),PREPARATION STEP DETAIL: BZY82 Substrate Angle ($^{\circ}$),PREPARATION STEP DETAIL: BZYCF1135 Substrate Angle ($^{\circ}$),PREPARATION STEP DETAIL: BZYF631 Substrate Angle ($^{\circ}$),PREPARATION STEP DETAIL: B12ZY82 Substrate Angle ($^{\circ}$)
Ba0.92679Co0.17633Fe0.34581Y0.05656Zr0.4213O3,01129,1,1,1,4.1280756,0.15488,0.51966757,0.43904525,,2364.4192,737.63782,,10.239567999999998,30.590115,37.697742,,5.4000001,44.141998,0.8899986458928553,2.1499967288422908,1.489997733011634,137.32679106126756,1.5936649,1.4770025,0.8514236416666666,73.16463580035,0.9267914100841237,0.5584603425054133,1.4556486727966207,1.7500074699534476,1.8769558483965094,9_June_2016,Pulsed Laser Deposition,BZC91/ BZYF631/ BZF19/ BZC19,600.0,19.9,850,N,344.0,10,50.0,SiO2,8,22,32,0,0,21,0,20.75,0,90,270,0,0,180,0
Ba0.91509Co0.1641Fe0.34717Y0.05624Zr0.43249O3,01129,2,1,2,4.1281066,0.16942000000000002,0.51657355,0.42358786,,2568.8518,804.48047,,9.935049099999999,30.589879999999997,37.697967999999996,,9.397999800000001,44.141998,0.889997421325003,2.14999377061658,1.4899956828924208,137.32660211044796,1.5876535999999999,1.4791645,0.8524769249999999,73.51217871349999,0.9150926513781348,0.560574058047047,1.453519044444739,1.7478428321006119,1.8680796095794248,9_June_2016,Pulsed Laser Deposition,BZC91/ BZYF631/ BZF19/ BZC19,600.0,19.9,850,N,344.0,10,50.0,SiO2,8,22,32,0,0,21,0,20.75,0,90,270,0,0,180,0
Ba0.90043Co0.15253Fe0.34876Y0.06204Zr0.43667O3,01129,3,1,3,4.1277913999999996,0.18381,0.4963648,0.41954678,0.89691079,2743.2971,767.7689799999999,233.58713999999998,9.296092999999999,30.592271999999998,37.713795000000005,43.828487,13.39599,44.141998,0.8900012499609526,2.1500030195685933,1.4900020926312578,137.32719286897498,1.5814471,1.4826899999999998,0.8545695833333333,73.81608544734999,0.9004287353924045,0.5627764912028689,1.4500691443043343,1.74357023897265,1.8603965793732704,9_June_2016,Pulsed Laser Deposition,BZC91/ BZYF631/ BZF19/ BZC19,600.0,19.9,850,N,344.0,10,50.0,SiO2,8,22,32,0,0,21,0,20.75,0,90,270,0,0,180,0
Ba0.90981Co0.13971Fe0.35349Y0.06164Zr0.44516O3,01129,4,1,4,4.129046,0.19674,0.50435716,0.37888846,0.79391724,2964.377,922.28735,243.9382,9.361865,30.582752000000003,37.710471999999996,43.831715,17.393998999999997,44.141998,0.8899984140046798,2.1499961686629905,1.4899973447943515,137.3267552809221,1.5768051,1.4844445,0.8556372750000001,74.06363815745001,0.9098116212999704,0.5644314658829298,1.448350658217933,1.7413890071518348,1.8541724211411628,9_June_2016,Pulsed Laser Deposition,BZC91/ BZYF631/ BZF19/ BZC19,600.0,19.9,850,N,344.0,10,50.0,SiO2,8,22,32,0,0,21,0,20.75,0,90,270,0,0,180,0
Ba0.90492Co0.13196Fe0.34982Y0.06304Zr0.45518O3,01129,5,1,5,4.1303902,0.20589000000000002,0.53327519,0.41835824,,2982.6514,995.5961900000001,,10.064013000000001,30.572556,37.674877,,21.391991,44.141998,0.8900013004463156,2.1500031415276166,1.4900021771516971,137.3272006588665,1.5705536,1.486895,0.8566272166666666,74.4404874162,0.9049186777548758,0.5666799913395606,1.4459683713561593,1.7393822518850592,1.8447917984612883,9_June_2016,Pulsed Laser Deposition,BZC91/ BZYF631/ BZF19/ BZC19,600.0,19.9,850,N,344.0,10,50.0,SiO2,8,22,32,0,0,21,0,20.75,0,90,270,0,0,180,0
Ba0.89373Co0.12432Fe0.34836Y0.06824Zr0.45908O3,01129,6,1,6,4.1319032,0.2119,0.51032788,0.43462151,,3177.8894,918.34686,,9.563279199999998,30.561087,37.669959999999996,,25.389999,44.141998,0.8900046278666066,2.1500111796777577,1.4900077477766784,137.3277140798174,1.5650496,1.489942,0.8582744999999999,74.72678812640001,0.8937253527621173,0.5686750297668564,1.4430166943933103,1.7360503519289907,1.8377307191034122,9_June_2016,Pulsed Laser Deposition,BZC91/ BZYF631/ BZF19/ BZC19,600.0,19.9,850,N,344.0,10,50.0,SiO2,8,22,32,0,0,21,0,20.75,0,90,270,0,0,180,0
Ba0.89305Co0.11672Fe0.34313Y0.07321Zr0.46694O3,01129,7,1,7,4.1337566,0.21144000000000002,0.53579313,0.41261703,,3068.7932,895.1903699999999,,9.5886097,30.547048999999998,37.643035999999995,,29.38802,44.141998,0.890000834666912,2.1500020163301805,1.4900013973637067,137.32712878910453,1.5577079,1.4934890000000003,0.8599049916666667,75.1457092089,0.893049162473498,0.5713528413555019,1.4395834293591583,1.732751189728284,1.8274779789135316,9_June_2016,Pulsed Laser Deposition,BZC91/ BZYF631/ BZF19/ BZC19,600.0,19.9,850,N,344.0,10,50.0,SiO2,8,22,32,0,0,21,0,20.75,0,90,270,0,0,180,0
Ba0.88203Co0.11176Fe0.33394Y0.07787Zr0.47643O3,01129,8,1,8,4.1358147,0.20646,0.52432251,0.37836936,0.70778972,3030.0186,951.9191300000001,215.11182999999997,9.5999088,30.531481,37.623333,43.761520000000004,33.386009,44.141998,0.8900037519760127,2.150009063762278,1.4900062813980437,137.32757892989875,1.5498723,1.4970245000000002,0.8612673833333334,75.6202020327,0.8820262816388188,0.5742432792534021,1.4361882946887494,1.73001591634798,1.8160170858908176,9_June_2016,Pulsed Laser Deposition,BZC91/ BZYF631/ BZF19/ BZC19,600.0,19.9,850,N,344.0,10,50.0,SiO2,8,22,32,0,0,21,0,20.75,0,90,270,0,0,180,0
Ba0.87291Co0.10728Fe0.32726Y0.08556Zr0.4799O3,01129,9,1,9,4.137188,0.19758999,0.53579807,0.38640133,,2831.6333,880.03595,,9.5861063,30.521099,37.603752,,37.384009999999996,44.141998,0.8899991179767831,2.149997869269757,1.4899985233543898,137.32686390381764,1.5432223999999999,1.500845,0.86311235,75.9833699856,0.8729108650872464,0.5767147482934302,1.432524923806094,1.72630889055682,1.807327892009043,9_June_2016,Pulsed Laser Deposition,BZC91/ BZYF631/ BZF19/ BZC19,600.0,19.9,850,N,344.0,10,50.0,SiO2,8,22,32,0,0,21,0,20.75,0,90,270,0,0,180,0
Ba0.86581Co0.10156Fe0.32002Y0.09044Zr0.48799O3,01129,10,1,10,4.1421695,0.18652,0.50525582,0.44357941,,2922.324,835.0224,,10.123107000000001,30.483501,37.554882,,41.381989000000004,44.141998,0.8900005504193179,2.1500013296646445,1.490000921488521,137.32708492970076,1.5359329000000002,1.5043105,0.8645779833333334,76.4138170182,0.8658094645412865,0.5794527550124864,1.4292270975072263,1.7233852240186636,1.7971499172328038,9_June_2016,Pulsed Laser Deposition,BZC91/ BZYF631/ BZF19/ BZC19,600.0,19.9,850,N,344.0,10,50.0,SiO2,8,22,32,0,0,21,0,20.75,0,90,270,0,0,180,0
Ba0.86039Co0.09543Fe0.31682Y0.09572Zr0.49203O3,01129,11,1,11,4.1464367,0.17166001,0.49347618,0.4400261,,2910.7222,730.79785,,11.025578999999999,30.451368,37.518337,,45.381989000000004,44.141998,0.8899971271445347,2.1499930599558983,1.4899951903880413,137.32655671840172,1.5303673,1.507321,0.8661057000000001,76.71182038085001,0.8603927772854972,0.5815578568259625,1.4263670843542273,1.720338742012714,1.7901616209421005,9_June_2016,Pulsed Laser Deposition,BZC91/ BZYF631/ BZF19/ BZC19,600.0,19.9,850,N,344.0,10,50.0,SiO2,8,22,32,0,0,21,0,20.75,0,90,270,0,0,180,0
Ba0.9145Co0.19828Fe0.29634Y0.05547Zr0.44992O3,01129,12,2,1,4.1302733,0.18445999999999999,0.51140887,0.38063136,,2649.1184,864.75854,,9.3815594,30.573442,37.689503,,5.4000001,31.643998999999997,0.8899993259181209,2.149998371599955,1.4899988714808992,137.32689598916605,1.5811355999999999,1.479776,0.8495949833333334,74.20949078410001,0.9145006926385902,0.5628861470946078,1.4529215040654497,1.7537755056356157,1.8505300944416325,9_June_2016,Pulsed Laser Deposition,BZC91/ BZYF631/ BZF19/ BZC19,600.0,19.9,850,N,344.0,10,50.0,SiO2,8,22,32,0,0,21,0,20.75,0,90,270,0,0,180,0
Ba0.91556Co0.1866Fe0.29642Y0.05379Zr0.4632O3,01129,13,2,2,4.1312508999999995,0.20345999,0.46244857,0.46342778,0.6647743,3253.1047,697.80115,400.05499,9.4920425,30.566028999999997,37.662575,43.789425,9.397999800000001,31.643998999999997,0.8900047579066362,2.150011493819402,1.4900079654841438,137.32773414499397,1.5749364,1.4816799999999999,0.85036265,74.5877115585,0.9155551054767279,0.5651052054588593,1.4510633158437733,1.7522029753824957,1.841157628723952,9_June_2016,Pulsed Laser Deposition,BZC91/ BZYF631/ BZF19/ BZC19,600.0,19.9,850,N,344.0,10,50.0,SiO2,8,22,32,0,0,21,0,20.75,0,90,270,0,0,180,0
Ba0.89646Co0.17188Fe0.29537Y0.06168Zr0.47107O3,01129,14,2,3,4.131528899999999,0.22318999,0.46176469,,0.57710421,2279.4758,,874.0418699999999,6.5498662,30.563925,,43.830441,13.39599,31.643998999999997,0.8899965210132154,2.149991595706082,1.4899941756288662,137.32646319233913,1.5654342,1.4867385,0.8531314583333334,75.08097771460001,0.8964635042524542,0.5685301375255601,1.4461128138580401,1.7465000980501875,1.829044684451879,9_June_2016,Pulsed Laser Deposition,BZC91/ BZYF631/ BZF19/ BZC19,600.0,19.9,850,N,344.0,10,50.0,SiO2,8,22,32,0,0,21,0,20.75,0,90,270,0,0,180,0
Ba0.9004Co0.156Fe0.29374Y0.06073Zr0.48953O3,01129,15,2,4,,0.24047001,,,,,,,,,,,17.393998999999997,31.643998999999997,0.8899979242616645,2.1499949855759306,1.4899965248875056,137.3266797135748,1.5559897,1.4899215000000001,0.8544283500000001,75.6536257105,0.9004020999990521,0.5719818866806538,1.4430256799273857,1.7438519273002886,1.815202885834924,9_June_2016,Pulsed Laser Deposition,BZC91/ BZYF631/ BZF19/ BZC19,600.0,19.9,850,N,344.0,10,50.0,SiO2,8,22,32,0,0,21,0,20.75,0,90,270,0,0,180,0
Ba0.89458Co0.14523Fe0.28921Y0.06508Zr0.50048O3,01129,16,2,5,,0.25049001,,,,,,,,,,,21.391991,31.643998999999997,0.8899980121162602,2.1499951978089427,1.4899966719699187,137.32669326953894,1.5473227,1.4938425000000002,0.856232575,76.15158059785,0.8945819981179867,0.5751857787107112,1.4392382047029337,1.7401775118984681,1.8033334592849686,9_June_2016,Pulsed Laser Deposition,BZC91/ BZYF631/ BZF19/ BZC19,600.0,19.9,850,N,344.0,10,50.0,SiO2,8,22,32,0,0,21,0,20.75,0,90,270,0,0,180,0
Ba0.88598Co0.13313Fe0.28586Y0.07275Zr0.50826O3,01129,17,2,6,,0.25881001,,,,,,,,,,,25.391991,31.643998999999997,0.8899989090991632,2.1499973646777537,1.4899981736603969,137.32683167400089,1.5381490000000002,1.4986825000000001,0.8587474666666668,76.64303877785001,0.8859810859747281,0.5786168369248773,1.4345916260967573,1.7350830500193577,1.7917717494480219,9_June_2016,Pulsed Laser Deposition,BZC91/ BZYF631/ BZF19/ BZC19,600.0,19.9,850,N,344.0,10,50.0,SiO2,8,22,32,0,0,21,0,20.75,0,90,270,0,0,180,0
Ba0.86888Co0.12155Fe0.27927Y0.07994Zr0.51924O3,01129,18,2,7,,0.25861001,,,,,,,,,,,29.38802,31.643998999999997,0.8899961901713215,2.149990796481282,1.4899936217474932,137.3264121434349,1.5276941000000002,1.5037845,0.8611525916666667,77.23344641125001,0.8688837194360816,0.5825748689945988,1.4297200140587178,1.73023182670074,1.7780691983134345,9_June_2016,Pulsed Laser Deposition,BZC91/ BZYF631/ BZF19/ BZC19,600.0,19.9,850,N,344.0,10,50.0,SiO2,8,22,32,0,0,21,0,20.75,0,90,270,0,0,180,0
Ba0.86616Co0.11757Fe0.27539Y0.08278Zr0.52426O3,01129,19,2,8,4.1396227,0.25209001,0.50917661,,0.56181127,1376.5576,,816.33368,3.9668388,30.502709999999997,,43.787715999999996,33.386009,31.643998999999997,0.890004486058854,2.1500108371084674,1.4900075103681938,137.32769219888118,1.5232527,1.5058725000000002,0.8620577250000001,77.49265078914999,0.8661556341290434,0.5842789486333121,1.4277509132469497,1.728431249042161,1.7721382711831157,9_June_2016,Pulsed Laser Deposition,BZC91/ BZYF631/ BZF19/ BZC19,600.0,19.9,850,N,344.0,10,50.0,SiO2,8,22,32,0,0,21,0,20.75,0,90,270,0,0,180,0
Ba0.84369Co0.11066Fe0.26799Y0.10111Zr0.52023O3,01129,20,2,9,4.1372585,0.24111999999999997,0.4124248,0.47632381,0.59259623,3938.3489,363.16904,826.55981,8.8658972,30.520563,37.627346,43.742603,37.384009999999996,31.643998999999997,0.8900023951897779,2.1500057861326094,1.4900040099244596,137.32736957778272,1.5137226,1.5129315,0.8660374416666666,77.9341809222,0.843687729446938,0.5879560727902047,1.4210860082777106,1.7204845174557182,1.762094217874358,9_June_2016,Pulsed Laser Deposition,BZC91/ BZYF631/ BZF19/ BZC19,600.0,19.9,850,N,344.0,10,50.0,SiO2,8,22,32,0,0,21,0,20.75,0,90,270,0,0,180,0
Ba0.84837Co0.1075Fe0.26749Y0.09695Zr0.52805O3,01129,21,2,10,4.1396132,0.2237,0.48553354,0.46379724,0.73705834,3372.8559999999998,705.30847,308.9642,9.5759726,30.502781,37.586502,43.697453,41.381989000000004,31.643998999999997,0.8899954891174809,2.1499891029242515,1.489992448073086,137.3263039708273,1.5121922,1.5125985000000002,0.8655820583333333,78.06355287,0.8483742999065158,0.5885465413176189,1.421387832213407,1.7213763082636515,1.7591603113365613,9_June_2016,Pulsed Laser Deposition,BZC91/ BZYF631/ BZF19/ BZC19,600.0,19.9,850,N,344.0,10,50.0,SiO2,8,22,32,0,0,21,0,20.75,0,90,270,0,0,180,0
Ba0.83622Co0.10035Fe0.26503Y0.09903Zr0.53559O3,01129,22,2,11,4.1432443,0.20611,0.50459993,0.4009012,0.83389473,2914.3235,740.0330799999999,230.21805,9.062485699999998,30.475401,37.579014,43.635723,45.37999,31.643998999999997,0.8900042178451656,2.1500101891765233,1.4900070613362884,137.32765081350905,1.5068142000000002,1.514933,0.866638925,78.37755495375,0.8362160370452031,0.5906529271128221,1.4192114035251218,1.719293950864587,1.7521298143906765,9_June_2016,Pulsed Laser Deposition,BZC91/ BZYF631/ BZF19/ BZC19,600.0,19.9,850,N,344.0,10,50.0,SiO2,8,22,32,0,0,21,0,20.75,0,90,270,0,0,180,0
Ba0.91605Co0.20598Fe0.25142Y0.05184Zr0.49076O3,01129,23,3,1,,0.18557,,,,,,,,,,,5.402,19.148001,0.889997327170528,2.1499935431647588,1.4899955252630188,137.32658758241246,1.5632966,1.484051,0.84856405,75.55757891009999,0.9160527510705516,0.5693080424856858,1.4487329230361752,1.755902250705788,1.8175091044911131,9_June_2016,Pulsed Laser Deposition,BZC91/ BZYF631/ BZF19/ BZC19,600.0,19.9,850,N,344.0,10,50.0,SiO2,8,22,32,0,0,21,0,20.75,0,90,270,0,0,180,0
Ba0.90152Co0.18775Fe0.24661Y0.05563Zr0.51002O3,01129,24,3,2,,0.20681,,,,,,,,,,,9.397999800000001,19.148001,0.8900047674836009,2.150011516954766,1.4900079815174891,137.32773562271962,1.5504615000000002,1.4893815000000001,0.8509620083333334,76.30853972675,0.901515170832817,0.5740257126562645,1.4435599723474248,1.7509688645627912,1.7996378402007254,9_June_2016,Pulsed Laser Deposition,BZC91/ BZYF631/ BZF19/ BZC19,600.0,19.9,850,N,344.0,10,50.0,SiO2,8,22,32,0,0,21,0,20.75,0,90,270,0,0,180,0
Ba0.89404Co0.17769Fe0.24383Y0.05373Zr0.52475O3,01129,25,3,3,,0.22660001,,,,,,,,,,,13.398,19.148001,0.8900036921413575,2.150008919217886,1.4900061812254188,137.32756969741146,1.5437342,1.49132,0.8515544250000001,76.73523109005001,0.894036291114196,0.576526510937801,1.441681811561493,1.7497486214406304,1.789628671819016,9_June_2016,Pulsed Laser Deposition,BZC91/ BZYF631/ BZF19/ BZC19,600.0,19.9,850,N,344.0,10,50.0,SiO2,8,22,32,0,0,21,0,20.75,0,90,270,0,0,180,0
Ba0.87967Co0.16519Fe0.23892Y0.05913Zr0.53676O3,01129,26,3,4,,0.24195001,,,,,,,,,,,17.393998999999997,19.148001,0.8900007648008424,2.150001847552597,1.490001280396916,137.32711800877,1.5338102,1.4959065,0.8537090833333334,77.30005903255,0.8796692440766528,0.5802548221421675,1.4372568389485554,1.745326727202152,1.776546094886466,9_June_2016,Pulsed Laser Deposition,BZC91/ BZYF631/ BZF19/ BZC19,600.0,19.9,850,N,344.0,10,50.0,SiO2,8,22,32,0,0,21,0,20.75,0,90,270,0,0,180,0
Ba0.86792Co0.15031Fe0.23869Y0.06216Zr0.54883O3,01129,27,3,5,,0.25165999,,,,,,,,,,,21.391991,19.148001,0.8900051014289663,2.1500123236767164,1.4900085405945616,137.32778715048948,1.5251646,1.499659,0.8556116083333334,77.78074714645001,0.8679150251608432,0.5835469177746233,1.4336674695225489,1.7414543305425523,1.7655755722161028,9_June_2016,Pulsed Laser Deposition,BZC91/ BZYF631/ BZF19/ BZC19,600.0,19.9,850,N,344.0,10,50.0,SiO2,8,22,32,0,0,21,0,20.75,0,90,270,0,0,180,0
Ba0.86306Co0.14002Fe0.23514Y0.06704Zr0.55781O3,01129,28,3,6,,0.25756999999999997,,,,,,,,,,,25.389999,19.148001,0.8899954827725071,2.1499890875965058,1.4899924374506017,137.32630299179783,1.5172199000000002,1.5035005,0.8574770833333334,78.22912688790001,0.863064380514773,0.5865962361635957,1.429988940872654,1.7376469487189619,1.7554369894551207,9_June_2016,Pulsed Laser Deposition,BZC91/ BZYF631/ BZF19/ BZC19,600.0,19.9,850,N,344.0,10,50.0,SiO2,8,22,32,0,0,21,0,20.75,0,90,270,0,0,180,0
Ba0.86946Co0.13061Fe0.23011Y0.06978Zr0.5695O3,01129,29,3,7,,0.25716999,,,,,,,,,,,29.38802,19.148001,0.8899988395399958,2.149997196641563,1.4899980572074087,137.32682094102134,1.5092147,1.5068065,0.8588619916666667,78.70367576195,0.8694611336796302,0.5897098931914696,1.4268568635996481,1.7348515496837735,1.744859050247984,9_June_2016,Pulsed Laser Deposition,BZC91/ BZYF631/ BZF19/ BZC19,600.0,19.9,850,N,344.0,10,50.0,SiO2,8,22,32,0,0,21,0,20.75,0,90,270,0,0,180,0
Ba0.85153Co0.12437Fe0.22845Y0.07987Zr0.56731O3,01129,30,3,8,,0.24936999,,,,,,,,,,,33.386009,19.148001,0.8899955559171764,2.1499892642943026,1.489992559906284,137.3263142780203,1.5038428,1.510826,0.8612626416666667,78.94050939165,0.8515342520098237,0.5918142214845703,1.4230555102270563,1.7300095090888128,1.73961778732259,9_June_2016,Pulsed Laser Deposition,BZC91/ BZYF631/ BZF19/ BZC19,600.0,19.9,850,N,344.0,10,50.0,SiO2,8,22,32,0,0,21,0,20.75,0,90,270,0,0,180,0
Ba0.85589Co0.11726Fe0.22622Y0.08622Zr0.57029O3,01129,31,3,9,,0.23817,,,,,,,,,,,37.38599,19.148001,0.8899949925083842,2.149987903250591,1.4899916166713398,137.32622734404367,1.4981054999999999,1.5141545,0.8630655166666666,79.23335969269999,0.8558948156023743,0.5940803184477891,1.4199263702948353,1.7263945643732685,1.7331869792805965,9_June_2016,Pulsed Laser Deposition,BZC91/ BZYF631/ BZF19/ BZC19,600.0,19.9,850,N,344.0,10,50.0,SiO2,8,22,32,0,0,21,0,20.75,0,90,270,0,0,180,0
Ba0.84821Co0.1138Fe0.2241Y0.09244Zr0.56966O3,01129,32,3,10,,0.22330999,,,,,,,,,,,41.381989000000004,19.148001,0.8899963600139752,2.1499912067753333,1.4899939060908123,137.32643835015637,1.4944716000000002,1.5167350000000002,0.8645267833333334,79.406582705,0.8482134690844647,0.5955257764777698,1.4175127538926267,1.7234791735958503,1.7294087426017555,9_June_2016,Pulsed Laser Deposition,BZC91/ BZYF631/ BZF19/ BZC19,600.0,19.9,850,N,344.0,10,50.0,SiO2,8,22,32,0,0,21,0,20.75,0,90,270,0,0,180,0
Ba0.84358Co0.10807Fe0.22761Y0.0976Zr0.56672O3,01129,33,3,11,4.1409731,0.20626999,0.42081946,0.47050107,0.59790623,3273.6108,347.80362,699.85919,9.1867781,30.492523,37.536972,43.657001,45.37999,19.148001,0.8899952108532269,2.149988430712851,1.4899919822149528,137.3262610346529,1.4925075,1.5186445000000002,0.8659545083333334,79.45546707365,0.8435845393822188,0.5963087025379952,1.4157285860600364,1.7206354004469337,1.728342505461084,9_June_2016,Pulsed Laser Deposition,BZC91/ BZYF631/ BZF19/ BZC19,600.0,19.9,850,N,344.0,10,50.0,SiO2,8,22,32,0,0,21,0,20.75,0,90,270,0,0,180,0
Ba0.92088Co0.19294Fe0.22221Y0.04662Zr0.53823O3,01129,34,4,1,,0.15842,,,,,,,,,,,5.4000001,6.650000099999999,0.8900006190073149,2.1500014953547493,1.490001036315617,137.3270955128287,1.5420938,1.4897355,0.8490388583333334,77.0241723403,0.9208793595156632,0.5771377973293939,1.443210217756608,1.7549267877332435,1.7829090704941917,9_June_2016,Pulsed Laser Deposition,BZC91/ BZYF631/ BZF19/ BZC19,600.0,19.9,850,N,344.0,10,50.0,SiO2,8,22,32,0,0,21,0,20.75,0,90,270,0,0,180,0
Ba0.89927Co0.18248Fe0.21554Y0.05237Zr0.5496O3,01129,35,4,2,,0.17411999,,,,,,,,,,,9.397999800000001,6.650000099999999,0.8900030978611254,2.1500074835971006,1.490005186306828,137.32747799997165,1.5323600000000002,1.4942499999999999,0.8510741166666667,77.5836704881,0.8992668698832836,0.5808054881758368,1.438853929126385,1.7507349326314976,1.7700564711105713,9_June_2016,Pulsed Laser Deposition,BZC91/ BZYF631/ BZF19/ BZC19,600.0,19.9,850,N,344.0,10,50.0,SiO2,8,22,32,0,0,21,0,20.75,0,90,270,0,0,180,0
Ba0.89239Co0.17086Fe0.21276Y0.04871Zr0.56767O3,01129,36,4,3,,0.18712001,,,,,,,,,,,13.39599,6.650000099999999,0.8899971931390458,2.149993219380841,1.4899953008732338,137.32656690135477,1.5249949000000003,1.4960915000000001,0.8515099333333334,78.0666399312,0.8923928144073557,0.5836066685462657,1.4370733470384938,1.7498272686502625,1.7590941152633242,9_June_2016,Pulsed Laser Deposition,BZC91/ BZYF631/ BZF19/ BZC19,600.0,19.9,850,N,344.0,10,50.0,SiO2,8,22,32,0,0,21,0,20.75,0,90,270,0,0,180,0
Ba0.88397Co0.15954Fe0.20699Y0.05183Zr0.58164O3,01129,37,4,4,,0.20024,,,,,,,,,,,17.39599,6.650000099999999,0.890001691126873,2.150004085306491,1.4900028312124054,137.3272609408765,1.5155407,1.5000010000000001,0.8531524750000001,78.6290760458,0.8839683203341782,0.587250273863891,1.4333351013142595,1.7464672199566733,1.746520089602552,9_June_2016,Pulsed Laser Deposition,BZC91/ BZYF631/ BZF19/ BZC19,600.0,19.9,850,N,344.0,10,50.0,SiO2,8,22,32,0,0,21,0,20.75,0,90,270,0,0,180,0
Ba0.87793Co0.15109Fe0.20396Y0.05543Zr0.58952O3,01129,38,4,5,,0.20815,,,,,,,,,,,21.391991,6.650000099999999,0.8899949825674547,2.149987879235986,1.4899916000286602,137.32622581015826,1.5089822000000002,1.5030455000000003,0.8545977833333335,79.00078637805001,0.8779349494150426,0.5897981981281519,1.4304210213436557,1.7435004268522578,1.7382893526274277,9_June_2016,Pulsed Laser Deposition,BZC91/ BZYF631/ BZF19/ BZC19,600.0,19.9,850,N,344.0,10,50.0,SiO2,8,22,32,0,0,21,0,20.75,0,90,270,0,0,180,0
Ba0.86992Co0.14071Fe0.20006Y0.05757Zr0.60166O3,01129,39,4,6,4.1375613,0.21261001,0.49628067,,0.5506044,1092.5327,,615.37115,4.282331,30.518276,,43.762584999999994,25.389999,6.650000099999999,0.8900020402389592,2.1500049286671485,1.490003415680954,137.3273148088714,1.5010878,1.5062414999999998,0.8559637333333333,79.46898219295,0.8699180057970711,0.5929047189904276,1.4273972192820001,1.7407319465259519,1.7280618301545863,9_June_2016,Pulsed Laser Deposition,BZC91/ BZYF631/ BZF19/ BZC19,600.0,19.9,850,N,344.0,10,50.0,SiO2,8,22,32,0,0,21,0,20.75,0,90,270,0,0,180,0
Ba0.86062Co0.13396Fe0.19958Y0.06452Zr0.60195O3,01129,40,4,7,4.1368332,0.21076999999999999,0.48189184,,0.552104,1836.1355,,822.4755200000001,6.1337743,30.523777000000003,,43.715973,29.38802,6.650000099999999,0.8900041248114198,2.1500099644320816,1.4900069055831635,137.32763645840208,1.4963841000000002,1.5094165,0.8578456833333333,79.6887281442,0.8606160113721891,0.5947698353727626,1.4243980799415414,1.736917180481039,1.723300643095999,9_June_2016,Pulsed Laser Deposition,BZC91/ BZYF631/ BZF19/ BZC19,600.0,19.9,850,N,344.0,10,50.0,SiO2,8,22,32,0,0,21,0,20.75,0,90,270,0,0,180,0
Ba0.86994Co0.1277Fe0.19771Y0.06825Zr0.60634O3,01129,41,4,8,,0.20618001,,,,,,,,,,,33.386009,6.650000099999999,0.8899959973852517,2.1499903307621246,1.4899932989932865,137.32638239654435,1.4915825,1.511866,0.8590963416666667,79.94746837400001,0.8699439124161057,0.5966790287397792,1.4220773076199378,1.7343727667407651,1.7177077046908058,9_June_2016,Pulsed Laser Deposition,BZC91/ BZYF631/ BZF19/ BZC19,600.0,19.9,850,N,344.0,10,50.0,SiO2,8,22,32,0,0,21,0,20.75,0,90,270,0,0,180,0
Ba0.8676Co0.12286Fe0.19713Y0.07086Zr0.60915O3,01129,42,4,9,,0.19663,,,,,,,,,,,37.384009999999996,6.650000099999999,0.8900047858046496,2.1500115612134794,1.4900080121898067,137.32773844965743,1.4883434,1.5135735,0.8600141583333332,80.1182253187,0.8675953346721499,0.5979834934630339,1.4204870534622067,1.732538932937304,1.7140636590911162,9_June_2016,Pulsed Laser Deposition,BZC91/ BZYF631/ BZF19/ BZC19,600.0,19.9,850,N,344.0,10,50.0,SiO2,8,22,32,0,0,21,0,20.75,0,90,270,0,0,180,0
Ba0.85044Co0.12008Fe0.2011Y0.08228Zr0.59654O3,01129,43,4,10,4.1445112,0.18470999999999999,0.46255878,,0.54927748,1400.4111,,630.75916,5.2858890999999995,30.465858,,43.655159000000005,41.381989000000004,6.650000099999999,0.8900014042798938,2.150003392361541,1.49000235098544,137.3272166803876,1.4875432,1.516389,0.8622948166666666,80.0410658536,0.8504386581416757,0.5983028958620454,1.4178442288631354,1.7279500261236331,1.7157094950680376,9_June_2016,Pulsed Laser Deposition,BZC91/ BZYF631/ BZF19/ BZC19,600.0,19.9,850,N,344.0,10,50.0,SiO2,8,22,32,0,0,21,0,20.75,0,90,270,0,0,180,0
Ba0.85045Co0.11812Fe0.21248Y0.08047Zr0.58893O3,01129,44,4,11,4.1420436,0.17034000000000002,0.45388162,0.4366473,0.84887934,2861.6382,442.93625,296.76559,9.8425426,30.484448999999998,37.563614,43.656384,45.37999,6.650000099999999,0.8900024378627132,2.150005889218914,1.4900040813656659,137.32737616221664,1.4923543,1.5146215,0.8620633333333333,79.7059386629,0.8504476704779041,0.5963747602447443,1.419500442334216,1.7284160267022135,1.7229252733979428,9_June_2016,Pulsed Laser Deposition,BZC91/ BZYF631/ BZF19/ BZC19,600.0,19.9,850,N,344.0,10,50.0,SiO2,8,22,32,0,0,21,0,20.75,0,90,270,0,0,180,0
