Repository: jdh10791/combi_tco

# combi_tco
This is a project focused on analysis of triple conducting oxides (TCOs). TCOs are combinatorially synthesized via pulsed laser deposition (PLD) and characterized using high-throughput methods. 

/data: raw data from Meagan Papac, collected at NREL
* /conductivity: DC conductivity data
* /eis: impedance data (ASR)
* /xrd: XRD data

/scripts: python scripts for processing and analysis
* /conductivity: notebooks for DC conductivity analysis
* /eis: notebooks for EIS analysis
* /helpers: supporting modules
** calc_chemfeat.py: chemical featurization for perovskites
** fileload.py: tools for processing and loading data files
** outlier_detect.py: outlier detection algorithm

File: data/xrd/out/PDAC_COM3_01138_AllVar.csv
FORMULA,IDENTIFIER: Sample number,IDENTIFIER: Point,IDENTIFIER: Row,IDENTIFIER: Column,PROPERTY: Cubic lattice constant (A),PROPERTY: Film thickness ($\mu$m),PROPERTY: FWHM of 110 peak ($^{\circ}$),PROPERTY: FWHM of 111 peak ($^{\circ}$),PROPERTY: Max intensity of 110 peak (counts),PROPERTY: Max intensity of 111 peak (counts),PROPERTY: Area of 110 peak,PROPERTY: Position of 110 peak ($^{\circ}$),PROPERTY: Position of 111 peak ($^{\circ}$),IDENTIFIER: X position (mm),IDENTIFIER: Y position (mm),PROPERTY: A_avg_X,PROPERTY: A_avg_at_radius,PROPERTY: A_avg_ion_radius,PROPERTY: A_avg_mass,PROPERTY: B_avg_X,PROPERTY: B_avg_at_radius,PROPERTY: B_avg_ion_radius,PROPERTY: B_avg_mass,PROPERTY: AB_site_ratio,PROPERTY: AB_X_ratio,PROPERTY: AB_at_radius_ratio,PROPERTY: AB_ion_radius_ratio,PROPERTY: AB_mass_ratio,IDENTIFIER: Date,PREPARATION STEP NAME,PREPARATION STEP DETAIL: Targets used,PREPARATION STEP DETAIL: Laser Energy (mJ),PREPARATION STEP DETAIL: Laser Voltage (kV),PREPARATION STEP DETAIL: Temperature ($^{\circ}$C),PREPARATION STEP DETAIL: Temperature Gradient,PREPARATION STEP DETAIL: Number of Cycles,PREPARATION STEP DETAIL: Laser Pulse Frequency (Hz),PREPARATION STEP DETAIL: Deposition Pressure (mTorr),PREPARATION STEP DETAIL: Substrate,PREPARATION STEP DETAIL: BZC19 Pulses/Cycle,PREPARATION STEP DETAIL: BZC91 Pulses/Cycle,PREPARATION STEP DETAIL: BZF19 Pulses/Cycle,PREPARATION STEP DETAIL: BZY82 Pulses/Cycle,PREPARATION STEP DETAIL: BZYCF1135 Pulses/Cycle,PREPARATION STEP DETAIL: BZYF631 Pulses/Cycle,PREPARATION STEP DETAIL: B12ZY82 Pulses/Cycle,PREPARATION STEP DETAIL: Average Target Pulses/Cycle,PREPARATION STEP DETAIL: BZC19 Substrate Angle ($^{\circ}$),PREPARATION STEP DETAIL: BZC91 Substrate Angle ($^{\circ}$),PREPARATION STEP DETAIL: BZF19 Substrate Angle ($^{\circ}$),PREPARATION STEP DETAIL: BZY82 Substrate Angle ($^{\circ}$),PREPARATION STEP DETAIL: BZYCF1135 Substrate Angle ($^{\circ}$),PREPARATION STEP DETAIL: BZYF631 Substrate Angle ($^{\circ}$),PREPARATION STEP DETAIL: B12ZY82 Substrate Angle ($^{\circ}$)
Ba1.0Co0.0Fe0.09201Y0.23934Zr0.61554O3,01138,1,1,1,4.210563700000001,0.063680001,0.57723898,0.3559373,806.44824,208.88982,6.4937309999999995,29.976625,36.863762,5.4000001,44.144009000000004,0.89,2.15,1.49,137.327,1.3507698731126587,1.5986019504913422,0.9047611455296775,87.19951355695557,1.056079950751128,0.6588835135544743,1.3449251699831728,1.6468434872141908,1.5748597027471143,24_June_2016,Pulsed Laser Deposition,BZYF631,400.0,21.9,850,N,200.0,10,50.0,SiO2,0,0,0,0,0,124,0,124.0,0,0,0,0,0,0,0
Ba1.0Co0.0Fe0.08595Y0.24995Zr0.60536O3,01138,2,1,2,4.2111472999999995,0.06261,0.60295373,,627.21442,,5.4586277,29.972374,,9.397999800000001,44.144009000000004,0.89,2.15,1.49,137.327,1.3464499732771147,1.6026940602948396,0.9071161338148945,87.37805004119468,1.0624083955531012,0.6609974508253251,1.3414912136159507,1.6425680731019259,1.5716418475264293,24_June_2016,Pulsed Laser Deposition,BZYF631,400.0,21.9,850,N,200.0,10,50.0,SiO2,0,0,0,0,0,124,0,124.0,0,0,0,0,0,0,0
Ba1.0Co0.0Fe0.08508Y0.25948Zr0.61057O3,01138,3,1,3,4.2367029,0.062089998,0.83166677,,314.72235,,,29.787384000000003,,13.39599,44.144009000000004,0.89,2.15,1.49,137.327,1.3446441453193874,1.6045432591365716,0.9082253229908,87.4420874629831,1.0469696342207735,0.6618851560823941,1.3399451761474768,1.6405620524798923,1.570490869835818,24_June_2016,Pulsed Laser Deposition,BZYF631,400.0,21.9,850,N,200.0,10,50.0,SiO2,0,0,0,0,0,124,0,124.0,0,0,0,0,0,0,0
Ba1.0Co0.0Fe0.08711Y0.23719Zr0.60702O3,01138,4,1,4,4.2157183,0.059349999,0.64957339,,485.47253,,4.5310678,29.939116,,17.393998999999997,44.144009000000004,0.89,2.15,1.49,137.327,1.3487382372038554,1.5996239887065284,0.9051319435564341,87.3235836672433,1.0737338465465156,0.6598760051803,1.3440658649652477,1.6461688382640756,1.5726221283279045,24_June_2016,Pulsed Laser Deposition,BZYF631,400.0,21.9,850,N,200.0,10,50.0,SiO2,0,0,0,0,0,124,0,124.0,0,0,0,0,0,0,0
Ba1.0Co0.0Fe0.08274Y0.23112Zr0.58908O3,01138,5,1,5,4.2117362,0.05579,0.53981602,,683.63757,,6.7080216,29.968084,,21.391991,44.144009000000004,0.89,2.15,1.49,137.327,1.3476585297229202,1.6002429609382367,0.9053845960713487,87.38855975869737,1.107491290860734,0.6604046799473638,1.3435459817548179,1.6457094658617109,1.5714528352360504,24_June_2016,Pulsed Laser Deposition,BZYF631,400.0,21.9,850,N,200.0,10,50.0,SiO2,0,0,0,0,0,124,0,124.0,0,0,0,0,0,0,0
Ba1.0Co0.0Fe0.08911Y0.25982Zr0.5919O3,01138,6,1,6,4.2121701,0.05220999900000001,0.68926585,,598.85925,,6.0003557,29.964924,,25.389999,44.144009000000004,0.89,2.15,1.49,137.327,1.3469663745587162,1.604817357686862,0.9089896761525003,87.23207513946865,1.0628809389431986,0.6607440369783364,1.339716317063612,1.6391825331908656,1.5742718464560017,24_June_2016,Pulsed Laser Deposition,BZYF631,400.0,21.9,850,N,200.0,10,50.0,SiO2,0,0,0,0,0,124,0,124.0,0,0,0,0,0,0,0
Ba1.0Co0.0Fe0.09246Y0.23379Zr0.60028O3,01138,7,1,7,4.211347099999999,0.047660000999999994,0.61308986,,515.25769,,5.575006500000001,29.970919,,29.389999,44.144009000000004,0.89,2.15,1.49,137.327,1.3521294314568801,1.5981012494897042,0.9046638337833155,87.1078723022074,1.0792876676502359,0.658221009982048,1.3453465484033158,1.6470206328120816,1.5765165233696106,24_June_2016,Pulsed Laser Deposition,BZYF631,400.0,21.9,850,N,200.0,10,50.0,SiO2,0,0,0,0,0,124,0,124.0,0,0,0,0,0,0,0
Ba1.0Co0.0Fe0.08373Y0.24189Zr0.57083O3,01138,8,1,8,4.2195926,0.04213000099999999,0.62777948,,470.59933,,5.8819256,29.910984000000003,,33.386009,44.144009000000004,0.89,2.15,1.49,137.327,1.347022817453396,1.6034514771631536,0.9078713259219334,87.29424791951277,1.1155139587217107,0.6607163505088822,1.3408575380178056,1.641201740221194,1.5731506172848702,24_June_2016,Pulsed Laser Deposition,BZYF631,400.0,21.9,850,N,200.0,10,50.0,SiO2,0,0,0,0,0,124,0,124.0,0,0,0,0,0,0,0
Ba1.0Co0.0Fe0.10368Y0.21999Zr0.57729O3,01138,9,1,9,4.2127385,0.037289999,0.81654859,,369.11922999999996,,4.9116015,29.960784999999998,,37.384009999999996,44.144009000000004,0.89,2.15,1.49,137.327,1.3606688910057927,1.5937690794816408,0.9030809262390878,86.5859705712808,1.1099184464194483,0.6540900625295556,1.3490034583299033,1.6499075074092833,1.5860190639885163,24_June_2016,Pulsed Laser Deposition,BZYF631,400.0,21.9,850,N,200.0,10,50.0,SiO2,0,0,0,0,0,124,0,124.0,0,0,0,0,0,0,0
Ba1.0Co0.0Fe0.12118Y0.22616Zr0.5841O3,01138,10,1,10,4.220211,0.032809999,0.97538501,,310.76016,,,29.906498,,41.381989000000004,44.144009000000004,0.89,2.15,1.49,137.327,1.3683247777388636,1.5911678267798055,0.9027187393808207,86.05731825856377,1.0735936810931859,0.6504303762376589,1.3512088189661018,1.650569479727427,1.5957620197667997,24_June_2016,Pulsed Laser Deposition,BZYF631,400.0,21.9,850,N,200.0,10,50.0,SiO2,0,0,0,0,0,124,0,124.0,0,0,0,0,0,0,0
Ba1.0Co0.0Fe0.20363Y0.22345Zr0.52133O3,01138,11,1,11,,0.028379999,,,,,,,,45.37999,44.144009000000004,0.89,2.15,1.49,137.327,1.4114472213187974,1.5767068182896442,0.9008052079372373,83.08233548264927,1.05440407120433,0.6305584697445655,1.3636016379584404,1.6540756945799255,1.6529024996977735,24_June_2016,Pulsed Laser Deposition,BZYF631,400.0,21.9,850,N,200.0,10,50.0,SiO2,0,0,0,0,0,124,0,124.0,0,0,0,0,0,0,0
Ba0.99026Co0.0Fe0.08956Y0.27753Zr0.63291O3,01138,12,2,1,4.2073236,0.07626000000000001,0.54041702,,1029.097,,7.8313217,30.000256,,5.4000001,31.644011,0.8899989373747342,2.1499974329839087,1.4899982209981506,137.3268360369215,1.3442517,1.6059485,0.9092837,87.4121005905,0.9902611823332046,0.6620775985440333,1.3387710957007082,1.6386505344791187,1.5710277537003412,24_June_2016,Pulsed Laser Deposition,BZYF631,400.0,21.9,850,N,200.0,10,50.0,SiO2,0,0,0,0,0,124,0,124.0,0,0,0,0,0,0,0
Ba1.0Co0.0Fe0.08751Y0.25946Zr0.63287O3,01138,13,2,2,,0.075730003,,,,,,,,9.397999800000001,31.644011,0.89,2.15,1.49,137.327,1.3455262461147093,1.6028015947673402,0.9069930713582086,87.45036443010044,1.0205738874366577,0.6614512370679727,1.3414012108667075,1.6427909397022704,1.570342226644078,24_June_2016,Pulsed Laser Deposition,BZYF631,400.0,21.9,850,N,200.0,10,50.0,SiO2,0,0,0,0,0,124,0,124.0,0,0,0,0,0,0,0
Ba1.0Co0.0Fe0.08524Y0.24611Zr0.6261O3,01138,14,2,3,,0.074320003,,,,,,,,13.39599,31.644011,0.89,2.15,1.49,137.327,1.3462365832328123,1.6009049073939499,0.9055992806523296,87.47825063194195,1.044439193779411,0.6611022245902578,1.3429904487580717,1.6453193281323164,1.569841635011574,24_June_2016,Pulsed Laser Deposition,BZYF631,400.0,21.9,850,N,200.0,10,50.0,SiO2,0,0,0,0,0,124,0,124.0,0,0,0,0,0,0,0
Ba1.0Co0.0Fe0.08256Y0.26928Zr0.62562O3,01138,15,2,4,,0.072400004,,,,,,,,17.39599,31.644011,0.89,2.15,1.49,137.327,1.341925834168538,1.6062001490596955,0.9089531309221157,87.59698345398539,1.0230580714125905,0.6632259230268468,1.3385629438888151,1.6392484379127703,1.5677138022924926,24_June_2016,Pulsed Laser Deposition,BZYF631,400.0,21.9,850,N,200.0,10,50.0,SiO2,0,0,0,0,0,124,0,124.0,0,0,0,0,0,0,0
Ba1.0Co0.0Fe0.0849Y0.27231Zr0.61624O3,01138,16,2,5,,0.06836000099999999,,,,,,,,21.393998999999997,31.644011,0.89,2.15,1.49,137.327,1.3428282144700718,1.6068417468812677,0.9096927879131093,87.48937403706098,1.027267625340443,0.662780235334291,1.3380284674411482,1.637915590622798,1.5696420452365738,24_June_2016,Pulsed Laser Deposition,BZYF631,400.0,21.9,850,N,200.0,10,50.0,SiO2,0,0,0,0,0,124,0,124.0,0,0,0,0,0,0,0
Ba1.0Co0.0Fe0.09007Y0.24727Zr0.60157O3,01138,17,2,6,,0.06317000099999999,,,,,,,,25.389999,31.644011,0.89,2.15,1.49,137.327,1.3490037570207127,1.6014595907470377,0.9066904470653098,87.22009181407861,1.0650711306213434,0.6597461240327256,1.3425252890690067,1.64333925081343,1.5744881384983063,24_June_2016,Pulsed Laser Deposition,BZYF631,400.0,21.9,850,N,200.0,10,50.0,SiO2,0,0,0,0,0,124,0,124.0,0,0,0,0,0,0,0
Ba1.0Co0.0Fe0.09207Y0.23494Zr0.60021O3,01138,18,2,7,,0.056949999,,,,,,,,29.38802,31.644011,0.89,2.15,1.49,137.327,1.351760512164188,1.598431847990426,0.9048531697528097,87.12257237441855,1.0784799484186125,0.6584006501085737,1.3450682947183605,1.6466760020380349,1.5762505198976742,24_June_2016,Pulsed Laser Deposition,BZYF631,400.0,21.9,850,N,200.0,10,50.0,SiO2,0,0,0,0,0,124,0,124.0,0,0,0,0,0,0,0
Ba1.0Co0.0Fe0.09759Y0.2383Zr0.57733O3,01138,19,2,8,,0.05068,,,,,,,,33.386009,31.644011,0.89,2.15,1.49,137.327,1.3547326768784074,1.5992123089052501,0.9061717894137542,86.83866973451406,1.0950302626492927,0.6569561768088075,1.34441186328274,1.6442798345818646,1.5814037734553106,24_June_2016,Pulsed Laser Deposition,BZYF631,400.0,21.9,850,N,200.0,10,50.0,SiO2,0,0,0,0,0,124,0,124.0,0,0,0,0,0,0,0
Ba1.0Co0.0Fe0.0955Y0.23258Zr0.58545O3,01138,20,2,9,,0.044610000999999996,,,,,,,,37.384009999999996,31.644011,0.89,2.15,1.49,137.327,1.3542618974137617,1.5979648944817948,0.9050413894182775,86.93515025713383,1.0946528284907773,0.6571845532238896,1.3454613473828692,1.6463335460908692,1.5796487334963922,24_June_2016,Pulsed Laser Deposition,BZYF631,400.0,21.9,850,N,200.0,10,50.0,SiO2,0,0,0,0,0,124,0,124.0,0,0,0,0,0,0,0
Ba1.0Co0.0Fe0.11423Y0.24044Zr0.6029O3,01138,21,2,10,,0.038940001,,,,,,,,41.381989000000004,31.644011,0.89,2.15,1.49,137.327,1.3620191069614016,1.5948723326586962,0.904298013764085,86.42110944872493,1.044305221262248,0.6534416407604933,1.3480702849838084,1.6476869099800036,1.5890446312943756,24_June_2016,Pulsed Laser Deposition,BZYF631,400.0,21.9,850,N,200.0,10,50.0,SiO2,0,0,0,0,0,124,0,124.0,0,0,0,0,0,0,0
Ba1.0Co0.0Fe0.18037Y0.22602Zr0.56608O3,01138,22,2,11,,0.033489998,,,,,,,,45.37999,31.644011,0.89,2.15,1.49,137.327,1.39716499843678,1.5802752246952256,0.9004397130798192,84.12283372419193,1.0283041693043664,0.6370042199709968,1.360522500385749,1.654747095620292,1.632458084451186,24_June_2016,Pulsed Laser Deposition,BZYF631,400.0,21.9,850,N,200.0,10,50.0,SiO2,0,0,0,0,0,124,0,124.0,0,0,0,0,0,0,0
Ba1.0Co0.0Fe0.08664Y0.24557Zr0.61836O3,01138,23,3,1,,0.06964000299999999,,,,,,,,5.4000001,19.146,0.89,2.15,1.49,137.327,1.3471401273980326,1.6008951226323762,0.9058073697096486,87.39951628342511,1.051988541466162,0.6606588148472815,1.3429986571916854,1.6449413526825367,1.571255835726443,24_June_2016,Pulsed Laser Deposition,BZYF631,400.0,21.9,850,N,200.0,10,50.0,SiO2,0,0,0,0,0,124,0,124.0,0,0,0,0,0,0,0
Ba1.0Co0.0Fe0.08643Y0.25794Zr0.64901O3,01138,24,3,2,,0.070869997,,,,,,,,9.3999796,19.146,0.89,2.15,1.49,137.327,1.3449367712549531,1.6018593902405183,0.906083548550343,87.54364396230008,1.0066613209476631,0.6617411457711472,1.3421902153828738,1.6444399662524212,1.568668995080199,24_June_2016,Pulsed Laser Deposition,BZYF631,400.0,21.9,850,N,200.0,10,50.0,SiO2,0,0,0,0,0,124,0,124.0,0,0,0,0,0,0,0
Ba1.0Co0.0Fe0.08735Y0.25832Zr0.63789O3,01138,25,3,3,,0.07,,,,,,,,13.39599,19.146,0.89,2.15,1.49,137.327,1.34551388365009,1.602336767748686,0.9066080615863636,87.47309220856508,1.0167140501027359,0.6614573144244498,1.341790342251705,1.6434885846843557,1.569934210997898,24_June_2016,Pulsed Laser Deposition,BZYF631,400.0,21.9,850,N,200.0,10,50.0,SiO2,0,0,0,0,0,124,0,124.0,0,0,0,0,0,0,0
Ba1.0Co0.0Fe0.08566Y0.25888Zr0.62892O3,01138,26,3,4,,0.06746000099999999,,,,,,,,17.393998999999997,19.146,0.89,2.15,1.49,137.327,1.3447482019192698,1.603289579256998,0.907211357750956,87.49456624688227,1.0272663882871764,0.6618339394168827,1.3409929359089081,1.6423956636674173,1.5695488976138952,24_June_2016,Pulsed Laser Deposition,BZYF631,400.0,21.9,850,N,200.0,10,50.0,SiO2,0,0,0,0,0,124,0,124.0,0,0,0,0,0,0,0
Ba1.0Co0.0Fe0.08458Y0.24875Zr0.63692O3,01138,27,3,5,,0.064570002,,,,,,,,21.391991,19.146,0.89,2.15,1.49,137.327,1.345385832652224,1.60101903521785,0.9054945185286555,87.54561162473706,1.0306626774623275,0.6615202705423917,1.3428947143701202,1.645509685051558,1.5686337379039637,24_June_2016,Pulsed Laser Deposition,BZYF631,400.0,21.9,850,N,200.0,10,50.0,SiO2,0,0,0,0,0,124,0,124.0,0,0,0,0,0,0,0
Ba1.0Co0.0Fe0.08298Y0.25136Zr0.60956O3,01138,28,3,6,,0.060339998,,,,,,,,25.389999,19.146,0.89,2.15,1.49,137.327,1.344657429872732,1.6033814361017797,0.9072707981726003,87.49608248235344,1.0594298782651022,0.6618786169829411,1.3409161111576708,1.642288061074066,1.5695216986165827,24_June_2016,Pulsed Laser Deposition,BZYF631,400.0,21.9,850,N,200.0,10,50.0,SiO2,0,0,0,0,0,124,0,124.0,0,0,0,0,0,0,0
Ba1.0Co0.0Fe0.0942Y0.24836Zr0.60712O3,01138,29,3,7,,0.054730002,,,,,,,,29.38802,19.146,0.89,2.15,1.49,137.327,1.3508271065409942,1.6004995827793416,0.9063286778098307,87.10837975658816,1.0529851909514578,0.6588555972044308,1.3433305594909468,1.6439952044777264,1.5765073392908988,24_June_2016,Pulsed Laser Deposition,BZYF631,400.0,21.9,850,N,200.0,10,50.0,SiO2,0,0,0,0,0,124,0,124.0,0,0,0,0,0,0,0
Ba1.0Co0.0Fe0.09556Y0.23775Zr0.59313O3,01138,30,3,8,,0.049070000999999995,,,,,,,,33.386009,19.146,0.89,2.15,1.49,137.327,1.3533411417649606,1.598680500868706,0.905416940543294,86.97961116626718,1.0793978476385773,0.6576316735921485,1.3448590877487483,1.6456506757051925,1.5788412727839232,24_June_2016,Pulsed Laser Deposition,BZYF631,400.0,21.9,850,N,200.0,10,50.0,SiO2,0,0,0,0,0,124,0,124.0,0,0,0,0,0,0,0
Ba1.0Co0.0Fe0.09748Y0.23352Zr0.58134O3,01138,31,3,9,,0.04318,,,,,,,,37.384009999999996,19.146,0.89,2.15,1.49,137.327,1.3552598116272598,1.5979529954137057,0.9052656337172076,86.850033302025,1.0960761619837682,0.6567006505795944,1.3454713662859468,1.6459257310826574,1.5811968605980729,24_June_2016,Pulsed Laser Deposition,BZYF631,400.0,21.9,850,N,200.0,10,50.0,SiO2,0,0,0,0,0,124,0,124.0,0,0,0,0,0,0,0
Ba1.0Co0.0Fe0.12217Y0.24664Zr0.56914O3,01138,32,3,10,,0.038120002,,,,,,,,41.381989000000004,19.146,0.89,2.15,1.49,137.327,1.3661895674334548,1.5961880921840006,0.9063477754577423,86.00552572562424,1.066146097025229,0.6514469303641134,1.3469590523371469,1.6439605638657742,1.5967229877543228,24_June_2016,Pulsed Laser Deposition,BZYF631,400.0,21.9,850,N,200.0,10,50.0,SiO2,0,0,0,0,0,124,0,124.0,0,0,0,0,0,0,0
Ba1.0Co0.0Fe0.1779Y0.20919Zr0.55052O3,01138,33,3,11,,0.03255,,,,,,,,45.37999,19.146,0.89,2.15,1.49,137.327,1.4003258064495232,1.5773156888544784,0.8987361047181429,83.99400765926075,1.0665407779621712,0.6355663774108139,1.363075264636106,1.6578837683029173,1.6349618720075327,24_June_2016,Pulsed Laser Deposition,BZYF631,400.0,21.9,850,N,200.0,10,50.0,SiO2,0,0,0,0,0,124,0,124.0,0,0,0,0,0,0,0
Ba1.0Co0.0Fe0.0885Y0.25025Zr0.60352O3,01138,34,4,1,,0.052540000999999996,,,,,,,,5.4000001,6.650000099999999,0.89,2.15,1.49,137.327,1.3477374831560982,1.602295836669951,0.9070939235885561,87.28485142635965,1.0612594178788208,0.66036599198519,1.3418246186474165,1.642608291438452,1.573319971975433,24_June_2016,Pulsed Laser Deposition,BZYF631,400.0,21.9,850,N,200.0,10,50.0,SiO2,0,0,0,0,0,124,0,124.0,0,0,0,0,0,0,0
Ba1.0Co0.0Fe0.09142Y0.24615Zr0.61019O3,01138,35,4,2,,0.052579999,,,,,,,,9.397999800000001,6.650000099999999,0.89,2.15,1.49,137.327,1.3496558656153268,1.600454983341941,0.9060225776059696,87.20900803768806,1.055115763294019,0.6594273567612264,1.3433679937129774,1.644550629121301,1.5746882471206765,24_June_2016,Pulsed Laser Deposition,BZYF631,400.0,21.9,850,N,200.0,10,50.0,SiO2,0,0,0,0,0,124,0,124.0,0,0,0,0,0,0,0
Ba1.0Co0.0Fe0.08627Y0.22806Zr0.60216O3,01138,36,4,3,,0.0515,,,,,,,,13.39599,6.650000099999999,0.89,2.15,1.49,137.327,1.3496922796033108,1.5980897366453315,0.9040848868071995,87.316850001951,1.091118830127753,0.6594095657578931,1.3453562404531951,1.6480753320210626,1.572743405160992,24_June_2016,Pulsed Laser Deposition,BZYF631,400.0,21.9,850,N,200.0,10,50.0,SiO2,0,0,0,0,0,124,0,124.0,0,0,0,0,0,0,0
Ba1.0Co0.0Fe0.08941Y0.24599Zr0.58853O3,01138,37,4,4,,0.05056000099999999,,,,,,,,17.393998999999997,6.650000099999999,0.89,2.15,1.49,137.327,1.3491062743771758,1.60205375683382,0.9072028950258437,87.18360597669952,1.0823389470748068,0.6596959905259314,1.342027376315449,1.6424109845433794,1.5751470527234406,24_June_2016,Pulsed Laser Deposition,BZYF631,400.0,21.9,850,N,200.0,10,50.0,SiO2,0,0,0,0,0,124,0,124.0,0,0,0,0,0,0,0
Ba1.0Co0.0Fe0.08611Y0.24956Zr0.60839O3,01138,38,4,5,,0.04843,,,,,,,,21.391991,6.650000099999999,0.89,2.15,1.49,137.327,1.3465294841372621,1.6024068338288728,0.9068994922057437,87.38429623052137,1.0592558956249183,0.6609584197632582,1.3417316717644545,1.6429604524047645,1.5715295072896034,24_June_2016,Pulsed Laser Deposition,BZYF631,400.0,21.9,850,N,200.0,10,50.0,SiO2,0,0,0,0,0,124,0,124.0,0,0,0,0,0,0,0
Ba1.0Co0.0Fe0.08669Y0.2586Zr0.60081O3,01138,39,4,6,,0.046080000999999995,,,,,,,,25.389999,6.650000099999999,0.89,2.15,1.49,137.327,1.3457468196550244,1.6045876613937993,0.9085119908136781,87.34857486697078,1.0569699466035698,0.6613428224397715,1.3399080970948243,1.640044396844484,1.5721721872296697,24_June_2016,Pulsed Laser Deposition,BZYF631,400.0,21.9,850,N,200.0,10,50.0,SiO2,0,0,0,0,0,124,0,124.0,0,0,0,0,0,0,0
Ba1.0Co0.0Fe0.09348Y0.23813Zr0.58332O3,01138,40,4,7,,0.042660002,,,,,,,,29.38802,6.650000099999999,0.89,2.15,1.49,137.327,1.352450364012677,1.5997353490188906,0.9060787426115589,87.00555294719149,1.0929752079175177,0.6580648160420457,1.3439723022427328,1.6444486885382892,1.578370521745335,24_June_2016,Pulsed Laser Deposition,BZYF631,400.0,21.9,850,N,200.0,10,50.0,SiO2,0,0,0,0,0,124,0,124.0,0,0,0,0,0,0,0
Ba1.0Co0.0Fe0.09574Y0.25394Zr0.58353O3,01138,41,4,8,,0.039170001,,,,,,,,33.386009,6.650000099999999,0.89,2.15,1.49,137.327,1.3513578383298293,1.6026331391576025,0.9082073922203233,86.96322865119313,1.07156570937447,0.6585968384953975,1.3415422079254593,1.6405944421541756,1.5791387018393075,24_June_2016,Pulsed Laser Deposition,BZYF631,400.0,21.9,850,N,200.0,10,50.0,SiO2,0,0,0,0,0,124,0,124.0,0,0,0,0,0,0,0
Ba1.0Co0.0Fe0.10403Y0.21362Zr0.55897O3,01138,42,4,9,,0.03469,,,,,,,,37.384009999999996,6.650000099999999,0.89,2.15,1.49,137.327,1.362534844915173,1.5931259326205989,0.9029763829063759,86.46089470391948,1.1407488553999225,0.653194304220094,1.34954805265355,1.6500985277202858,1.5883134273623778,24_June_2016,Pulsed Laser Deposition,BZYF631,400.0,21.9,850,N,200.0,10,50.0,SiO2,0,0,0,0,0,124,0,124.0,0,0,0,0,0,0,0
Ba1.0Co0.0Fe0.12239Y0.21813Zr0.55278O3,01138,43,4,10,,0.030920001000000003,,,,,,,,41.381989000000004,6.650000099999999,0.89,2.15,1.49,137.327,1.3716437157164205,1.5904943159230158,0.9029253691469556,85.81068203435834,1.1194444185047996,0.648856543286203,1.351781001966225,1.650191755502104,1.6003485433784885,24_June_2016,Pulsed Laser Deposition,BZYF631,400.0,21.9,850,N,200.0,10,50.0,SiO2,0,0,0,0,0,124,0,124.0,0,0,0,0,0,0,0
Ba1.0Co0.0Fe0.20956Y0.22343Zr0.53034O3,01138,44,4,11,,0.02723,,,,,,,,45.37999,6.650000099999999,0.89,2.15,1.49,137.327,1.4132395380756528,1.5753352018496851,0.9001064976316184,82.9891469681311,1.038054014667834,0.6297587748018106,1.3647889017369574,1.6553596756834035,1.6547585439423222,24_June_2016,Pulsed Laser Deposition,BZYF631,400.0,21.9,850,N,200.0,10,50.0,SiO2,0,0,0,0,0,124,0,124.0,0,0,0,0,0,0,0

File: data/xrd/out/PDAC_COM3_01139_AllVar.csv
FORMULA,IDENTIFIER: Sample number,IDENTIFIER: Point,IDENTIFIER: Row,IDENTIFIER: Column,PROPERTY: Cubic lattice constant (A),PROPERTY: Film thickness ($\mu$m),PROPERTY: FWHM of 110 peak ($^{\circ}$),PROPERTY: FWHM of 111 peak ($^{\circ}$),PROPERTY: Max intensity of 110 peak (counts),PROPERTY: Max intensity of 111 peak (counts),PROPERTY: Area of 110 peak,PROPERTY: Position of 110 peak ($^{\circ}$),PROPERTY: Position of 111 peak ($^{\circ}$),IDENTIFIER: X position (mm),IDENTIFIER: Y position (mm),PROPERTY: A_avg_X,PROPERTY: A_avg_at_radius,PROPERTY: A_avg_ion_radius,PROPERTY: A_avg_mass,PROPERTY: B_avg_X,PROPERTY: B_avg_at_radius,PROPERTY: B_avg_ion_radius,PROPERTY: B_avg_mass,PROPERTY: AB_site_ratio,PROPERTY: AB_X_ratio,PROPERTY: AB_at_radius_ratio,PROPERTY: AB_ion_radius_ratio,PROPERTY: AB_mass_ratio,IDENTIFIER: Date,PREPARATION STEP NAME,PREPARATION STEP DETAIL: Targets used,PREPARATION STEP DETAIL: Laser Energy (mJ),PREPARATION STEP DETAIL: Laser Voltage (kV),PREPARATION STEP DETAIL: Temperature ($^{\circ}$C),PREPARATION STEP DETAIL: Temperature Gradient,PREPARATION STEP DETAIL: Number of Cycles,PREPARATION STEP DETAIL: Laser Pulse Frequency (Hz),PREPARATION STEP DETAIL: Deposition Pressure (mTorr),PREPARATION STEP DETAIL: Substrate,PREPARATION STEP DETAIL: BZC19 Pulses/Cycle,PREPARATION STEP DETAIL: BZC91 Pulses/Cycle,PREPARATION STEP DETAIL: BZF19 Pulses/Cycle,PREPARATION STEP DETAIL: BZY82 Pulses/Cycle,PREPARATION STEP DETAIL: BZYCF1135 Pulses/Cycle,PREPARATION STEP DETAIL: BZYF631 Pulses/Cycle,PREPARATION STEP DETAIL: B12ZY82 Pulses/Cycle,PREPARATION STEP DETAIL: Average Target Pulses/Cycle,PREPARATION STEP DETAIL: BZC19 Substrate Angle ($^{\circ}$),PREPARATION STEP DETAIL: BZC91 Substrate Angle ($^{\circ}$),PREPARATION STEP DETAIL: BZF19 Substrate Angle ($^{\circ}$),PREPARATION STEP DETAIL: BZY82 Substrate Angle ($^{\circ}$),PREPARATION STEP DETAIL: BZYCF1135 Substrate Angle ($^{\circ}$),PREPARATION STEP DETAIL: BZYF631 Substrate Angle ($^{\circ}$),PREPARATION STEP DETAIL: B12ZY82 Substrate Angle ($^{\circ}$)
Ba0.98356Co0.0Fe0.84566Y0.0Zr0.15434O3,01139,1,1,1,4.1192017,0.09943000199999999,0.63924491,0.80525935,784.18121,248.21376,4.9406462,30.657631,37.871662,5.3979998,44.141998,0.8900037410851888,2.150009037452984,1.4900062631650912,137.32757724944463,1.75283,1.423151,0.85365755,61.30539486,0.9835558656558636,0.507752458073623,1.5107385213887943,1.745437925506652,2.240056973175894,24_June_2016,Pulsed Laser Deposition,BZF19,400.0,22.5,850,N,200.0,10,50.0,SiO2,0,0,191,0,0,0,0,191.0,0,0,0,0,0,0,0
Ba0.98234Co0.0Fe0.85383Y0.0Zr0.14617O3,01139,2,1,2,4.0887594,0.09937000300000001,0.8607703999999999,0.6215499,473.31415,327.48416000000003,3.3467159,30.891562,38.153366,9.395999900000001,44.141998,0.8899989256877178,2.149997404751228,1.4899982014322466,137.32683423361485,1.756915,1.4219254999999997,0.853596275,61.01634843,0.9823411857766307,0.5065691428940602,1.5120323847847361,1.7455537764996063,2.25065638582356,24_June_2016,Pulsed Laser Deposition,BZF19,400.0,22.5,850,N,200.0,10,50.0,SiO2,0,0,191,0,0,0,0,191.0,0,0,0,0,0,0,0
Ba0.96464Co0.0Fe0.84859Y0.0Zr0.15141O3,01139,3,1,3,,0.09729000199999999,,,,,,,,13.393989999999999,44.141998,0.8900028661579341,2.150006923864672,1.490004798399238,137.32744224816923,1.754295,1.4227114999999997,0.853635575,61.20173439,0.9646368934812519,0.5073279386636421,1.5112037288407894,1.745481142112942,2.243848865018566,24_June_2016,Pulsed Laser Deposition,BZF19,400.0,22.5,850,N,200.0,10,50.0,SiO2,0,0,191,0,0,0,0,191.0,0,0,0,0,0,0,0
Ba0.97959Co0.0Fe0.85327Y0.0Zr0.14673O3,01139,4,1,4,,0.094630003,,,,,,,,17.392,44.141998,0.8900035999919274,2.150008696609712,1.4900060269527773,137.3275554787544,1.756635,1.4220095,0.8536004749999999,61.03616067,0.9795860376383958,0.506652548760515,1.5119510077884233,1.7455543554527397,2.249937643051204,24_June_2016,Pulsed Laser Deposition,BZF19,400.0,22.5,850,N,200.0,10,50.0,SiO2,0,0,191,0,0,0,0,191.0,0,0,0,0,0,0,0
Ba0.96547Co0.0Fe0.85279Y0.0Zr0.14721O3,01139,5,1,5,,0.089670002,,,,,,,,21.38999,44.141998,0.890000372147611,2.1500008990082735,1.4900006230336407,137.32705742237636,1.7563950000000002,1.4220815,0.853604075,61.05314259000001,0.9654695962952768,0.5067199417828057,1.5118689744633296,1.7455406630218355,2.2493036655719894,24_June_2016,Pulsed Laser Deposition,BZF19,400.0,22.5,850,N,200.0,10,50.0,SiO2,0,0,191,0,0,0,0,191.0,0,0,0,0,0,0,0
Ba0.96271Co0.0Fe0.86207Y0.0Zr0.13793O3,01139,6,1,6,,0.084040001,,,,,,,,25.388,44.141998,0.889998695064824,2.149996847628507,1.4899978153332447,137.32679864850235,1.7610350000000001,1.4206895,0.853534475,60.72482547,0.9627114115460508,0.505383876563966,1.5133474609536477,1.7456797106329474,2.2614605737540763,24_June_2016,Pulsed Laser Deposition,BZF19,400.0,22.5,850,N,200.0,10,50.0,SiO2,0,0,191,0,0,0,0,191.0,0,0,0,0,0,0,0
Ba0.96137Co0.0Fe0.86Y0.0Zr0.14O3,01139,7,1,7,,0.07776000400000001,,,,,,,,29.386021000000003,44.141998,0.8899998629243097,2.149999668862096,1.4899997705137318,137.32697884922098,1.7600000000000002,1.421,0.85355,60.79806,0.9613701480679514,0.5056817402979031,1.5130187676721296,1.7456502495621016,2.258739486905026,24_June_2016,Pulsed Laser Deposition,BZF19,400.0,22.5,850,N,200.0,10,50.0,SiO2,0,0,191,0,0,0,0,191.0,0,0,0,0,0,0,0
Ba0.94909Co0.0Fe0.85721Y0.0Zr0.14279O3,01139,8,1,8,,0.070260003,,,,,,,,33.384009999999996,44.141998,0.8900046675343044,2.1500112755042182,1.4900078141866444,137.32772020054315,1.7586050000000002,1.4214185,0.8535709250000001,60.89676741,0.9490850225989879,0.5060856005380994,1.5125814638716313,1.74561687909724,2.2550904759189607,24_June_2016,Pulsed Laser Deposition,BZF19,400.0,22.5,850,N,200.0,10,50.0,SiO2,0,0,191,0,0,0,0,191.0,0,0,0,0,0,0,0
Ba0.93396Co0.0Fe0.85586Y0.0Zr0.14414O3,01139,9,1,9,4.0806861,0.063129999,0.76180822,,382.664,,3.2054341,30.954206,,37.382011,44.141998,0.8899956763817859,2.1499895553043142,1.4899927615829898,137.32633286570956,1.75793,1.4216209999999998,0.85358105,60.944529059999994,0.9339645371978477,0.5062748097943524,1.5123507287134297,1.7455785383039957,2.253300418984476,24_June_2016,Pulsed Laser Deposition,BZF19,400.0,22.5,850,N,200.0,10,50.0,SiO2,0,0,191,0,0,0,0,191.0,0,0,0,0,0,0,0
Ba0.92079Co0.0Fe0.87023Y0.0Zr0.12977O3,01139,10,1,10,,0.056260001,,,,,,,,41.37999,44.141998,0.8899982802393093,2.149995845521927,1.4899971208500795,137.32673464092542,1.765115,1.4194654999999998,0.8534732749999999,60.43613282999999,0.9207917792601195,0.5042154648503407,1.5146517090566323,1.7458040743573133,2.2722621089474737,24_June_2016,Pulsed Laser Deposition,BZF19,400.0,22.5,850,N,200.0,10,50.0,SiO2,0,0,191,0,0,0,0,191.0,0,0,0,0,0,0,0
Ba0.82599Co0.0Fe0.80974Y0.0Zr0.19026O3,01139,11,1,11,4.1005578,0.054439999,0.85702932,,372.17584,,3.9806175,30.80047,,45.377990999999994,44.141998,0.8899957782204523,2.14998980131907,1.489992932076937,137.3263485794158,1.7348700000000001,1.4285389999999998,0.8539269500000001,62.57620854,0.8259939181620565,0.5130043047723761,1.5050270250368174,1.7448716568518383,2.1945456873059666,24_June_2016,Pulsed Laser Deposition,BZF19,400.0,22.5,850,N,200.0,10,50.0,SiO2,0,0,191,0,0,0,0,191.0,0,0,0,0,0,0,0
Ba0.9967Co0.0Fe0.84649Y0.0Zr0.15351O3,01139,12,2,1,4.1042266000000005,0.11992,0.61691457,0.72900558,1172.8154,314.96713,6.3903723,30.772254999999998,37.96888,5.3979998,31.642,0.8900018494277788,2.1500044677187913,1.4900030962330229,137.32728536670626,1.7532450000000002,1.4230265,0.853651325,61.276030289999994,0.9966979288529925,0.5076311921196289,1.5108674839989216,1.7454469437308293,2.2411256851460486,24_June_2016,Pulsed Laser Deposition,BZF19,400.0,22.5,850,N,200.0,10,50.0,SiO2,0,0,191,0,0,0,0,191.0,0,0,0,0,0,0,0
Ba0.99071Co0.0Fe0.83629Y0.0Zr0.16371O3,01139,13,2,2,,0.1207,,,,,,,,9.395999900000001,31.642,0.8900024124660899,2.1500058278675205,1.4900040388477236,137.32737224351766,1.748145,1.4245564999999998,0.853727825,61.63689609,0.9907073145530322,0.5091124663377979,1.5092457391949852,1.7452916435606671,2.2280059664749685,24_June_2016,Pulsed Laser Deposition,BZF19,400.0,22.5,850,N,200.0,10,50.0,SiO2,0,0,191,0,0,0,0,191.0,0,0,0,0,0,0,0
Ba0.98412Co0.0Fe0.83568Y0.0Zr0.16432O3,01139,14,2,3,,0.12028,,,,,,,,13.393989999999999,31.642,0.8900009965573672,2.150002407413864,1.4900016683937944,137.32715376880174,1.74784,1.424648,0.8537324,61.65847728,0.9841188980551259,0.5092004969318514,1.5091464048760566,1.7452795142761297,2.2272225949593176,24_June_2016,Pulsed Laser Deposition,BZF19,400.0,22.5,850,N,200.0,10,50.0,SiO2,0,0,191,0,0,0,0,191.0,0,0,0,0,0,0,0
Ba0.96182Co0.0Fe0.82902Y0.0Zr0.17098O3,01139,15,2,4,,0.11688,,,,,,,,17.392,31.642,0.8900024458934664,2.150005908619048,1.49000409481041,137.32737740136187,1.74451,1.425647,0.85378235,61.89410142,0.9618173567384397,0.5101733127889587,1.5080913498355821,1.7451802497561704,2.2187474129317746,24_June_2016,Pulsed Laser Deposition,BZF19,400.0,22.5,850,N,200.0,10,50.0,SiO2,0,0,191,0,0,0,0,191.0,0,0,0,0,0,0,0
Ba0.98314Co0.0Fe0.84009Y0.0Zr0.15991O3,01139,16,2,5,,0.11101,,,,,,,,21.38999,31.642,0.8899971676947638,2.149993157914317,1.4899952582755034,137.32656297530204,1.750045,1.4239865,0.853699325,61.50245589,0.9831431287207095,0.5085567329381608,1.509840969640033,1.7453396232631475,2.232863078198324,24_June_2016,Pulsed Laser Deposition,BZF19,400.0,22.5,850,N,200.0,10,50.0,SiO2,0,0,191,0,0,0,0,191.0,0,0,0,0,0,0,0
Ba0.97658Co0.0Fe0.84315Y0.0Zr0.15685O3,01139,17,2,6,,0.10329,,,,,,,,25.388,31.642,0.8900027187146297,2.150006567681409,1.490004551555953,137.32741949766736,1.751575,1.4235275,0.8536763749999999,61.39419614999999,0.9765770168154801,0.5081156780124343,1.5103372205183312,1.7453974306785205,2.2368143588385005,24_June_2016,Pulsed Laser Deposition,BZF19,400.0,22.5,850,N,200.0,10,50.0,SiO2,0,0,191,0,0,0,0,191.0,0,0,0,0,0,0,0
Ba0.98143Co0.0Fe0.85223Y0.0Zr0.14777O3,01139,18,2,7,,0.094870001,,,,,,,,29.386021000000003,31.642,0.8899999337812909,2.1499998400334555,1.4899998891394646,137.32698978245318,1.756115,1.4221655,0.8536082750000001,61.07295483,0.9814300730213849,0.5068004850373073,1.5117789315191907,1.7455312147008701,2.248572877548017,24_June_2016,Pulsed Laser Deposition,BZF19,400.0,22.5,850,N,200.0,10,50.0,SiO2,0,0,191,0,0,0,0,191.0,0,0,0,0,0,0,0
Ba0.95982Co0.0Fe0.84997Y0.0Zr0.15003O3,01139,19,2,8,,0.085730001,,,,,,,,33.384009999999996,31.642,0.8900037274244669,2.1500090044523636,1.490006240294894,137.32757514159522,1.754985,1.4225044999999998,0.853625225,61.15291137,0.9598159801780134,0.5071289654466944,1.5114250987974829,1.7455039947945468,2.245642473351882,24_June_2016,Pulsed Laser Deposition,BZF19,400.0,22.5,850,N,200.0,10,50.0,SiO2,0,0,191,0,0,0,0,191.0,0,0,0,0,0,0,0
Ba0.97502Co0.0Fe0.85517Y0.0Zr0.14483O3,01139,20,2,9,,0.07643,,,,,,,,37.382011,31.642,0.8900039928583655,2.150009645669085,1.4900066846729938,137.32761609804578,1.7575850000000002,1.4217244999999998,0.8535862249999999,60.96894057,0.9750156257311262,0.506378919288891,1.512254762205396,1.7455842667482058,2.2524192615808443,24_June_2016,Pulsed Laser Deposition,BZF19,400.0,22.5,850,N,200.0,10,50.0,SiO2,0,0,191,0,0,0,0,191.0,0,0,0,0,0,0,0
Ba0.95431Co0.0Fe0.86428Y0.0Zr0.13572O3,01139,21,2,10,,0.06712999900000001,,,,,,,,41.37999,31.642,0.889997621628588,2.149994254496027,1.4899960182321303,137.32663301729113,1.7621400000000003,1.420358,0.8535179,60.64663788000001,0.954312550235604,0.5050663520654363,1.513698838247841,1.7457115055608445,2.2643733901459786,24_June_2016,Pulsed Laser Deposition,BZF19,400.0,22.5,850,N,200.0,10,50.0,SiO2,0,0,191,0,0,0,0,191.0,0,0,0,0,0,0,0
Ba0.88857Co0.0Fe0.83658Y0.0Zr0.16342O3,01139,22,2,11,,0.059820000000000005,,,,,,,,45.377990999999994,31.642,0.8899985997488061,2.1499966173707112,1.4899976557592371,137.3267839412408,1.7482900000000001,1.424513,0.85372565,61.62663618,0.8885713980035516,0.5090680606471502,1.5092853609413963,1.7452886132204615,2.228367349795544,24_June_2016,Pulsed Laser Deposition,BZF19,400.0,22.5,850,N,200.0,10,50.0,SiO2,0,0,191,0,0,0,0,191.0,0,0,0,0,0,0,0
Ba0.99561Co0.0Fe0.83176Y0.0Zr0.16824O3,01139,23,3,1,,0.11385,,,,,,,,5.3979998,19.148001,0.8900043599213852,2.1500105323943575,1.490007299194229,137.32767273586973,1.74588,1.425236,0.8537618,61.79716296000001,0.9956051227414991,0.5097740737744777,1.5085294873230521,1.7452260094024223,2.2222326423748453,24_June_2016,Pulsed Laser Deposition,BZF19,400.0,22.5,850,N,200.0,10,50.0,SiO2,0,0,191,0,0,0,0,191.0,0,0,0,0,0,0,0
Ba0.98275Co0.0Fe0.83324Y0.0Zr0.16676O3,01139,24,3,2,,0.11506,,,,,,,,9.395999900000001,19.148001,0.8899968174341216,2.149992311779058,1.4899946718840913,137.32650893008497,1.74662,1.4250139999999998,0.8537507000000001,61.744802039999996,0.9827535142447206,0.5095537766853245,1.5087517117579603,1.7452339094821137,2.2240982948025496,24_June_2016,Pulsed Laser Deposition,BZF19,400.0,22.5,850,N,200.0,10,50.0,SiO2,0,0,191,0,0,0,0,191.0,0,0,0,0,0,0,0
Ba0.96836Co0.0Fe0.83203Y0.0Zr0.16797O3,01139,25,3,3,,0.1143,,,,,,,,13.393989999999999,19.148001,0.8899992711645769,2.1499982393301575,1.4899987798148535,137.3268875406942,1.7460150000000003,1.4251955,0.853759775,61.78761063,0.9683607930063464,0.5097317440941669,1.5085637299094456,1.745220170175918,2.2225634903256366,24_June_2016,Pulsed Laser Deposition,BZF19,400.0,22.5,850,N,200.0,10,50.0,SiO2,0,0,191,0,0,0,0,191.0,0,0,0,0,0,0,0
Ba0.9788Co0.0Fe0.83404Y0.0Zr0.16596O3,01139,26,3,4,,0.11285999999999999,,,,,,,,17.392,19.148001,0.8899982771626113,2.149995838089454,1.489997115699203,137.3267341661909,1.74702,1.424894,0.8537447,61.71649884,0.978801894737641,0.5094379441349334,1.5088812487732097,1.7452490372112446,2.2251219163000546,24_June_2016,Pulsed Laser Deposition,BZF19,400.0,22.5,850,N,200.0,10,50.0,SiO2,0,0,191,0,0,0,0,191.0,0,0,0,0,0,0,0
Ba0.97486Co0.0Fe0.84353Y0.0Zr0.15647O3,01139,27,3,5,,0.10707,,,,,,,,21.38999,19.148001,0.8900021215635499,2.1500051251254293,1.4900035518311117,137.32732735725574,1.751765,1.4234704999999999,0.853673525,61.38075213,0.9748576761544808,0.5080602258656554,1.5103966855129274,1.7454020866245226,2.237302779646727,24_June_2016,Pulsed Laser Deposition,BZF19,400.0,22.5,850,N,200.0,10,50.0,SiO2,0,0,191,0,0,0,0,191.0,0,0,0,0,0,0,0
Ba0.98389Co0.0Fe0.84485Y0.0Zr0.15515O3,01139,28,3,6,,0.10075,,,,,,,,25.388,19.148001,0.8899969989020747,2.1499927501566973,1.4899949756899902,137.32653693059012,1.752425,1.4232725,0.853663625,61.334051849999994,0.9838933177080837,0.5078659565471132,1.5105981111534843,1.745412281904351,2.238993394182389,24_June_2016,Pulsed Laser Deposition,BZF19,400.0,22.5,850,N,200.0,10,50.0,SiO2,0,0,191,0,0,0,0,191.0,0,0,0,0,0,0,0
Ba0.97959Co0.0Fe0.8515Y0.0Zr0.1485O3,01139,29,3,7,,0.093419999,,,,,,,,29.386021000000003,19.148001,0.8899986296972927,2.149996689718179,1.4899977058977147,137.32678856229225,1.7557500000000001,1.422275,0.8536137500000001,61.0987815,0.9795915082437031,0.5069051002120419,1.511660325688196,1.7455174613784217,2.2476191045199854,24_June_2016,Pulsed Laser Deposition,BZF19,400.0,22.5,850,N,200.0,10,50.0,SiO2,0,0,191,0,0,0,0,191.0,0,0,0,0,0,0,0
Ba0.96686Co0.0Fe0.84858Y0.0Zr0.15142O3,01139,30,3,8,,0.08462999800000001,,,,,,,,33.384009999999996,19.148001,0.8899977973457343,2.149994678981268,1.4899963124102742,137.32666013044678,1.7542900000000001,1.422713,0.8536356500000001,61.202088180000004,0.9668623928804204,0.5073264952463584,1.5111935288292637,1.745471047759397,2.243823114769526,24_June_2016,Pulsed Laser Deposition,BZF19,400.0,22.5,850,N,200.0,10,50.0,SiO2,0,0,191,0,0,0,0,191.0,0,0,0,0,0,0,0
Ba0.96786Co0.0Fe0.84919Y0.0Zr0.15081O3,01139,31,3,9,,0.076410003,,,,,,,,37.382011,19.148001,0.8900035170233854,2.1500084961800883,1.4900058880503868,137.32754267670836,1.7545950000000001,1.4226215,0.853631075,61.180506990000005,0.9678561753114581,0.507241566870637,1.5113004380856667,1.7454916200776627,2.244629040082238,24_June_2016,Pulsed Laser Deposition,BZF19,400.0,22.5,850,N,200.0,10,50.0,SiO2,0,0,191,0,0,0,0,191.0,0,0,0,0,0,0,0
Ba0.93928Co0.0Fe0.85217Y0.0Zr0.14783O3,01139,32,3,10,,0.067469999,,,,,,,,41.37999,19.148001,0.8900025844326257,2.1500062432922977,1.4900043267467553,137.32739877795413,1.7560850000000001,1.4221745,0.853608725,61.07507757,0.9392772724732275,0.506810652350328,1.511773866914572,1.7455354931461782,2.248501422213652,24_June_2016,Pulsed Laser Deposition,BZF19,400.0,22.5,850,N,200.0,10,50.0,SiO2,0,0,191,0,0,0,0,191.0,0,0,0,0,0,0,0
Ba0.92553Co0.0Fe0.86557Y0.0Zr0.13443O3,01139,33,3,11,,0.058669999,,,,,,,,45.377990999999994,19.148001,0.8899965521772604,2.149991670990011,1.4899942278023797,137.32646800095128,1.762785,1.4201644999999998,0.853508225,60.60099896999999,0.9255335854783621,0.5048809424729961,1.5139032633121101,1.7457291964613224,2.26607597787181,24_June_2016,Pulsed Laser Deposition,BZF19,400.0,22.5,850,N,200.0,10,50.0,SiO2,0,0,191,0,0,0,0,191.0,0,0,0,0,0,0,0
Ba0.96873Co0.0Fe0.84248Y0.0Zr0.15752O3,01139,34,4,1,4.087781,0.086719997,0.74988985,0.82772988,553.22974,312.32254,4.2060676,30.899139,38.124561,5.4000001,6.650000099999999,0.8900013567786352,2.1500032776113094,1.4900022714608612,137.3272093509434,1.7512400000000001,1.423628,0.8536814,61.417900079999995,0.9687285232020634,0.5082120993002873,1.5102282882967386,1.745384485899378,2.235947649985877,24_June_2016,Pulsed Laser Deposition,BZF19,400.0,22.5,850,N,200.0,10,50.0,SiO2,0,0,191,0,0,0,0,191.0,0,0,0,0,0,0,0
Ba0.96289Co0.0Fe0.84028Y0.0Zr0.15972O3,01139,35,4,2,,0.08806999800000001,,,,,,,,9.395999900000001,6.650000099999999,0.8900037730618809,2.1500091147000493,1.490006316699104,137.32758218344824,1.7501400000000003,1.4239579999999998,0.8536979000000001,61.495733879999996,0.962885917945896,0.5085329019746311,1.5098823944948163,1.7453554901553627,2.233123722881706,24_June_2016,Pulsed Laser Deposition,BZF19,400.0,22.5,850,N,200.0,10,50.0,SiO2,0,0,191,0,0,0,0,191.0,0,0,0,0,0,0,0
Ba0.96288Co0.0Fe0.84233Y0.0Zr0.15767O3,01139,36,4,3,,0.089340001,,,,,,,,13.393989999999999,6.650000099999999,0.8899973291626753,2.149993547977249,1.4899955285981867,137.3265878898008,1.751165,1.4236505,0.853682525,61.42320693,0.9628828895545626,0.508231565365157,1.510197585697648,1.7453742872365658,2.2357443506051857,24_June_2016,Pulsed Laser Deposition,BZF19,400.0,22.5,850,N,200.0,10,50.0,SiO2,0,0,191,0,0,0,0,191.0,0,0,0,0,0,0,0
Ba0.97718Co0.0Fe0.85307Y0.0Zr0.14693O3,01139,37,4,4,,0.08636,,,,,,,,17.392,6.650000099999999,0.8900005292810735,2.150001278600346,1.4900008860997747,137.32708166806964,1.756535,1.4220395,0.853601975,61.04323647,0.9771794188735148,0.506679644459731,1.5119138945158317,1.7455452655200039,2.2496690806287725,24_June_2016,Pulsed Laser Deposition,BZF19,400.0,22.5,850,N,200.0,10,50.0,SiO2,0,0,191,0,0,0,0,191.0,0,0,0,0,0,0,0
Ba0.97002Co0.0Fe0.84942Y0.0Zr0.15058O3,01139,38,4,5,,0.082999997,,,,,,,,21.38999,6.650000099999999,0.8899988754691517,2.1499972834367145,1.4899981173584673,137.3268264848901,1.7547099999999998,1.4225869999999998,0.8536293500000001,61.17236982,0.9700212256390919,0.5072056781286661,1.5113292075892122,1.745486044216342,2.244915913654726,24_June_2016,Pulsed Laser Deposition,BZF19,400.0,22.5,850,N,200.0,10,50.0,SiO2,0,0,191,0,0,0,0,191.0,0,0,0,0,0,0,0
Ba0.97019Co0.0Fe0.8533Y0.0Zr0.1467O3,01139,39,4,6,,0.079460002,,,,,,,,25.388,6.650000099999999,0.8899960076112426,2.1499903554653614,1.489993316113204,137.32638397441474,1.75665,1.4220049999999997,0.85360025,61.0350993,0.9701943521269931,0.5066439003849615,1.5119428943395852,1.745539924705041,2.2499575744020253,24_June_2016,Pulsed Laser Deposition,BZF19,400.0,22.5,850,N,200.0,10,50.0,SiO2,0,0,191,0,0,0,0,191.0,0,0,0,0,0,0,0
Ba0.96148Co0.0Fe0.84052Y0.0Zr0.15948O3,01139,40,4,7,,0.074670002,,,,,,,,29.386021000000003,6.650000099999999,0.8900023997365949,2.150005797116493,1.4900040175365465,137.3273702793566,1.7502600000000001,1.4239220000000001,0.8536961000000001,61.48724292,0.9614774075364945,0.508497251686375,1.5099182378785445,1.7453564770139474,2.2334286554046807,24_June_2016,Pulsed Laser Deposition,BZF19,400.0,22.5,850,N,200.0,10,50.0,SiO2,0,0,191,0,0,0,0,191.0,0,0,0,0,0,0,0
Ba0.9593Co0.0Fe0.84447Y0.0Zr0.15553O3,01139,41,4,8,,0.069020003,,,,,,,,33.386009,6.650000099999999,0.8900023239899467,2.150005614133017,1.4900038907247422,137.32735859164876,1.7522350000000002,1.4233295000000001,0.853666475,61.34749587,0.9592974950587254,0.5079240649741311,1.5105466542589168,1.7454168980042728,2.2385161226899277,24_June_2016,Pulsed Laser Deposition,BZF19,400.0,22.5,850,N,200.0,10,50.0,SiO2,0,0,191,0,0,0,0,191.0,0,0,0,0,0,0,0
Ba0.96918Co0.0Fe0.85313Y0.0Zr0.14687O3,01139,42,4,9,,0.062270001,,,,,,,,37.382011,6.650000099999999,0.8899957078114462,2.149989631229898,1.4899928142011851,137.32633771530615,1.7565650000000002,1.4220305,0.8536015250000001,61.041113730000006,0.9691846740711962,0.5066682461573845,1.511915272724388,1.7455367294490072,2.2497351264384626,24_June_2016,Pulsed Laser Deposition,BZF19,400.0,22.5,850,N,200.0,10,50.0,SiO2,0,0,191,0,0,0,0,191.0,0,0,0,0,0,0,0
Ba0.94452Co0.0Fe0.8574Y0.0Zr0.1426O3,01139,43,4,10,,0.056609999,,,,,,,,41.37999,6.650000099999999,0.8899981922264247,2.1499956329065317,1.4899969735026661,137.32672106053735,1.7587000000000002,1.4213900000000002,0.8535695000000001,60.890045400000005,0.9445219185188377,0.5060545813535138,1.5126007871917853,1.7456070929229148,2.2553230196891483,24_June_2016,Pulsed Laser Deposition,BZF19,400.0,22.5,850,N,200.0,10,50.0,SiO2,0,0,191,0,0,0,0,191.0,0,0,0,0,0,0,0
Ba0.90362Co0.0Fe0.84854Y0.0Zr0.15146O3,01139,44,4,11,,0.051059999,,,,,,,,45.377990999999994,6.650000099999999,0.8899973720456107,2.149993651570857,1.489995600390966,137.32659450663772,1.75427,1.4227189999999998,0.85363595,61.20350334,0.9036226681788283,0.5073320367136248,1.5111864335619736,1.74546960023294,2.243770160406601,24_June_2016,Pulsed Laser Deposition,BZF19,400.0,22.5,850,N,200.0,10,50.0,SiO2,0,0,191,0,0,0,0,191.0,0,0,0,0,0,0,0
