Repository: jdh10791/combi_tco

# combi_tco
This is a project focused on analysis of triple conducting oxides (TCOs). TCOs are combinatorially synthesized via pulsed laser deposition (PLD) and characterized using high-throughput methods. 

/data: raw data from Meagan Papac, collected at NREL
* /conductivity: DC conductivity data
* /eis: impedance data (ASR)
* /xrd: XRD data

/scripts: python scripts for processing and analysis
* /conductivity: notebooks for DC conductivity analysis
* /eis: notebooks for EIS analysis
* /helpers: supporting modules
** calc_chemfeat.py: chemical featurization for perovskites
** fileload.py: tools for processing and loading data files
** outlier_detect.py: outlier detection algorithm

File: data/xrd/out/PDAC_COM3_01140_AllVar.csv
FORMULA,IDENTIFIER: Sample number,IDENTIFIER: Point,IDENTIFIER: Row,IDENTIFIER: Column,PROPERTY: Cubic lattice constant (A),PROPERTY: Film thickness ($\mu$m),PROPERTY: FWHM of 110 peak ($^{\circ}$),PROPERTY: FWHM of 111 peak ($^{\circ}$),PROPERTY: FWHM of 200 peak ($^{\circ}$),PROPERTY: Max intensity of 110 peak (counts),PROPERTY: Max intensity of 111 peak (counts),PROPERTY: Max intensity of 200 peak (counts),PROPERTY: Area of 110 peak,PROPERTY: Position of 110 peak ($^{\circ}$),PROPERTY: Position of 111 peak ($^{\circ}$),PROPERTY: Position of 200 peak ($^{\circ}$),IDENTIFIER: X position (mm),IDENTIFIER: Y position (mm),PROPERTY: A_avg_X,PROPERTY: A_avg_at_radius,PROPERTY: A_avg_ion_radius,PROPERTY: A_avg_mass,PROPERTY: B_avg_X,PROPERTY: B_avg_at_radius,PROPERTY: B_avg_ion_radius,PROPERTY: B_avg_mass,PROPERTY: AB_site_ratio,PROPERTY: AB_X_ratio,PROPERTY: AB_at_radius_ratio,PROPERTY: AB_ion_radius_ratio,PROPERTY: AB_mass_ratio,IDENTIFIER: Date,PREPARATION STEP NAME,PREPARATION STEP DETAIL: Targets used,PREPARATION STEP DETAIL: Laser Energy (mJ),PREPARATION STEP DETAIL: Laser Voltage (kV),PREPARATION STEP DETAIL: Temperature ($^{\circ}$C),PREPARATION STEP DETAIL: Temperature Gradient,PREPARATION STEP DETAIL: Number of Cycles,PREPARATION STEP DETAIL: Laser Pulse Frequency (Hz),PREPARATION STEP DETAIL: Deposition Pressure (mTorr),PREPARATION STEP DETAIL: Substrate,PREPARATION STEP DETAIL: BZC19 Pulses/Cycle,PREPARATION STEP DETAIL: BZC91 Pulses/Cycle,PREPARATION STEP DETAIL: BZF19 Pulses/Cycle,PREPARATION STEP DETAIL: BZY82 Pulses/Cycle,PREPARATION STEP DETAIL: BZYCF1135 Pulses/Cycle,PREPARATION STEP DETAIL: BZYF631 Pulses/Cycle,PREPARATION STEP DETAIL: B12ZY82 Pulses/Cycle,PREPARATION STEP DETAIL: Average Target Pulses/Cycle,PREPARATION STEP DETAIL: BZC19 Substrate Angle ($^{\circ}$),PREPARATION STEP DETAIL: BZC91 Substrate Angle ($^{\circ}$),PREPARATION STEP DETAIL: BZF19 Substrate Angle ($^{\circ}$),PREPARATION STEP DETAIL: BZY82 Substrate Angle ($^{\circ}$),PREPARATION STEP DETAIL: BZYCF1135 Substrate Angle ($^{\circ}$),PREPARATION STEP DETAIL: BZYF631 Substrate Angle ($^{\circ}$),PREPARATION STEP DETAIL: B12ZY82 Substrate Angle ($^{\circ}$)
Ba0.93613Co0.87905Fe0.0Y0.0Zr0.12095O3,01140,1,1,1,4.0991054,0.31068999,0.54101235,0.44274294,0.57108366,4174.0913,1926.556,1712.9536,8.3656073,30.811657,37.889252,44.088844,5.4000001,44.14201,0.8899994131304554,2.149998582281437,1.4899990174880657,137.32690944602925,1.8134774999999999,1.37419,0.7794204166666667,62.83876786475,0.9361306172882574,0.4907694819100074,1.5645569988731085,1.9116756318243724,2.185385139021226,28_June_2016,Pulsed Laser Deposition,BZC19,650.0,18.1,850,N,200.0,10,50.0,SiO2,103,0,0,0,0,0,0,103.0,0,0,0,0,0,0,0
Ba0.92792Co0.88134Fe0.0Y0.0Zr0.11866O3,01140,2,1,2,4.0901694,0.31546,0.50654036,0.47640374,0.78451622,5210.8438,2039.9657,965.2860699999999,9.969107600000001,30.880646000000002,38.01553,44.135906,9.397999800000001,44.14201,0.8900010633239505,2.150002568703925,1.4900017801715575,137.32716407088554,1.814737,1.3737320000000002,0.7792105000000001,62.764821921300005,0.9279188913726054,0.49042977760631457,1.5650815215077793,1.91219417624834,2.187963892307036,28_June_2016,Pulsed Laser Deposition,BZC19,650.0,18.1,850,N,200.0,10,50.0,SiO2,103,0,0,0,0,0,0,103.0,0,0,0,0,0,0,0
Ba0.92343Co0.87899Fe0.0Y0.0Zr0.12101O3,01140,3,1,3,4.0846763,0.31389001,0.50541604,0.47980583,0.75353765,5545.4653,1952.608,752.65771,10.787058,30.923212,38.056389,44.215134,13.39599,44.14201,0.8900013209838933,2.1500031911408657,1.4900022115348326,137.3272038278147,1.8134445,1.3742020000000001,0.7794259166666667,62.84070531305,0.9234286293996112,0.4907794647059192,1.5645466904726273,1.91166624007969,2.1853224457570857,28_June_2016,Pulsed Laser Deposition,BZC19,650.0,18.1,850,N,200.0,10,50.0,SiO2,103,0,0,0,0,0,0,103.0,0,0,0,0,0,0,0
Ba0.91563Co0.87689Fe0.0Y0.0Zr0.12311O3,01140,4,1,4,4.0807619,0.30515999,0.52569878,0.50615895,0.77770126,5060.5444,1363.866,995.82074,10.518281,30.953616999999998,38.102352,44.271595,17.393998999999997,44.14201,0.8899989300550754,2.1499974153015864,1.48999820874389,137.32683490749812,1.8122894999999999,1.374622,0.7796184166666668,62.90851600354999,0.9156311007582575,0.4910909267283596,1.5640644593943545,1.9111890854432612,2.182960966679752,28_June_2016,Pulsed Laser Deposition,BZC19,650.0,18.1,850,N,200.0,10,50.0,SiO2,103,0,0,0,0,0,0,103.0,0,0,0,0,0,0,0
Ba0.92706Co0.88523Fe0.0Y0.0Zr0.11477O3,01140,5,1,5,4.0825949,0.29185,0.53323418,0.50859058,0.82450759,4753.4243,1454.3837,868.6801800000001,10.358377,30.939373,38.085484,44.254523999999996,21.391991,44.14201,0.8900016822997359,2.1500040639825078,1.4900028164343893,137.32725957884924,1.8168764999999998,1.372954,0.7788539166666667,62.639210689849996,0.9270582476518593,0.4898526026946443,1.5659694818489969,1.9130709681878373,2.1923529697525646,28_June_2016,Pulsed Laser Deposition,BZC19,650.0,18.1,850,N,200.0,10,50.0,SiO2,103,0,0,0,0,0,0,103.0,0,0,0,0,0,0,0
Ba0.93221Co0.88595Fe0.0Y0.0Zr0.11405O3,01140,6,1,6,4.0844316,0.27474999,0.54524499,0.51372111,0.77873534,4216.3301,1433.0145,756.80078,9.873204199999998,30.925112,38.052181,44.25053,25.389999,44.14201,0.8899963496815505,2.1499911818149813,1.489993888792708,137.32643675586323,1.8172725,1.37281,0.7787879166666668,62.61596131025,0.9322138234576614,0.489742925005221,1.5661243593905794,1.9132216318533974,2.1931538521853438,28_June_2016,Pulsed Laser Deposition,BZC19,650.0,18.1,850,N,200.0,10,50.0,SiO2,103,0,0,0,0,0,0,103.0,0,0,0,0,0,0,0
Ba0.92189Co0.88362Fe0.0Y0.0Zr0.11638O3,01140,7,1,7,4.0881281000000005,0.25299001,0.55031568,0.5394184,0.77444875,3761.6697,1242.6099,684.26373,9.712365199999999,30.89645,38.0275,44.177029,29.38802,44.14201,0.8899961694974197,2.1499907465387103,1.4899935871361294,137.32640895345185,1.8159909999999997,1.373276,0.7790015000000001,62.69119888589999,0.9218939677721599,0.49008842527161195,1.5655926023164393,1.9126966856111691,2.1905213394210303,28_June_2016,Pulsed Laser Deposition,BZC19,650.0,18.1,850,N,200.0,10,50.0,SiO2,103,0,0,0,0,0,0,103.0,0,0,0,0,0,0,0
Ba0.9287Co0.88964Fe0.0Y0.0Zr0.11036O3,01140,8,1,8,4.0918717000000004,0.22925,0.5625781999999999,0.56409436,0.72090447,3141.9326,1045.6667,756.68896,9.2650175,30.867479,37.981761999999996,44.11356,33.386009,44.14201,0.8899973301944218,2.1499935504696706,1.4899955303254928,137.3265880489993,1.819302,1.372072,0.7784496666666668,62.496808239799996,0.9287027859054812,0.4891971372506719,1.5669684611810974,1.9140550688468736,2.1973376227803145,28_June_2016,Pulsed Laser Deposition,BZC19,650.0,18.1,850,N,200.0,10,50.0,SiO2,103,0,0,0,0,0,0,103.0,0,0,0,0,0,0,0
Ba0.93227Co0.89015Fe0.0Y0.0Zr0.10985O3,01140,9,1,9,4.0983377,0.20656,0.61209399,0.64368904,0.66369861,2303.7874,671.06146,1066.5215,7.6717458,30.817567999999998,37.908726,44.039253,37.384009999999996,44.14201,0.8900042108947073,2.1500101723860903,1.4900070497001279,137.32764974105334,1.8195824999999999,1.3719700000000001,0.7784029166666667,62.48033992925,0.9322655891323202,0.48912550593045784,1.5670970738325838,1.9141848235625116,2.1979337803948753,28_June_2016,Pulsed Laser Deposition,BZC19,650.0,18.1,850,N,200.0,10,50.0,SiO2,103,0,0,0,0,0,0,103.0,0,0,0,0,0,0,0
Ba0.94609Co0.88703Fe0.0Y0.0Zr0.11297O3,01140,10,1,10,4.0958023,0.18347999,0.63334006,0.53125405,,2021.9868,1579.2939,,7.516538099999999,30.837118,37.907166,,41.381989000000004,44.14201,0.8899966522750022,2.1499919127991625,1.4899943953817452,137.32648344603282,1.8178664999999998,1.372594,0.7786889166666667,62.581087240849996,0.9460935587202886,0.4895830646942459,1.5663713470983862,1.9134655232540916,2.1943767598270894,28_June_2016,Pulsed Laser Deposition,BZC19,650.0,18.1,850,N,200.0,10,50.0,SiO2,103,0,0,0,0,0,0,103.0,0,0,0,0,0,0,0
Ba0.9566Co0.8862Fe0.0Y0.0Zr0.1138O3,01140,11,1,11,4.0914249,0.16377001,0.64452553,0.81318581,,2071.4136,520.362,,9.0321093,30.870932,38.064491,,45.37999,44.14201,0.8900039090875814,2.1500094433014607,1.490006544427524,137.3276031722138,1.81741,1.3727600000000002,0.778765,62.607888609,0.9565957984081392,0.4897100319067142,1.5661947050478309,1.9132941830045314,2.1934552693488008,28_June_2016,Pulsed Laser Deposition,BZC19,650.0,18.1,850,N,200.0,10,50.0,SiO2,103,0,0,0,0,0,0,103.0,0,0,0,0,0,0,0
Ba0.925Co0.87494Fe0.0Y0.0Zr0.12506O3,01140,12,2,1,4.1002932,0.36956,0.47911462,0.45415491,0.60284328,5860.6899,2347.8066,1256.5334,8.983423199999999,30.802507000000002,37.909527000000004,44.027893,5.4000001,31.643998999999997,0.8899994456480442,2.149998660835163,1.4899990719276246,137.32691446349324,1.811217,1.3750120000000001,0.7797971666666668,62.9714830733,0.9250005761526725,0.49138200759381356,1.563621743544902,1.9107520976214853,2.180779422070179,28_June_2016,Pulsed Laser Deposition,BZC19,650.0,18.1,850,N,200.0,10,50.0,SiO2,103,0,0,0,0,0,0,103.0,0,0,0,0,0,0,0
Ba0.92473Co0.87831Fe0.0Y0.0Zr0.12169O3,01140,13,2,2,4.0877061,0.37975001,0.46276525,0.44930905,0.69188017,7448.3159,2344.4587,823.3446700000001,11.009631,30.899721000000003,38.037239,44.16703,9.397999800000001,31.643998999999997,0.8899971978998354,2.1499932308816248,1.4899953088435447,137.3265676359446,1.8130705,1.374338,0.7794882500000001,62.862663060450004,0.9247329114542061,0.4908784285552246,1.5643846207276701,1.911504514460025,2.184548998566742,28_June_2016,Pulsed Laser Deposition,BZC19,650.0,18.1,850,N,200.0,10,50.0,SiO2,103,0,0,0,0,0,0,103.0,0,0,0,0,0,0,0
Ba0.9254Co0.8796Fe0.0Y0.0Zr0.1204O3,01140,14,2,3,4.0759988,0.38416001,0.56646055,0.79981148,0.66591841,4976.5859,702.77155,1993.0692,9.2580528,30.990698,38.208542,44.29636,13.39599,31.643998999999997,0.8900020326035564,2.150004910222074,1.4900034028980886,137.32731363072875,1.81378,1.3740800000000002,0.7793700000000001,62.82100792200001,0.925397886553893,0.49068907618540086,1.5646868524555149,1.9118049230764442,2.1860093967488945,28_June_2016,Pulsed Laser Deposition,BZC19,650.0,18.1,850,N,200.0,10,50.0,SiO2,103,0,0,0,0,0,0,103.0,0,0,0,0,0,0,0
Ba0.92946Co0.87899Fe0.0Y0.0Zr0.12101O3,01140,15,2,4,4.0671649,0.37788999,0.68420732,0.83514273,0.84824193,3301.6077,539.58606,1513.8383,7.040071000000001,31.059708,38.360828000000005,44.355782,17.393998999999997,31.643998999999997,0.8899962322884525,2.1499908982249134,1.4899936922581958,137.32641864210822,1.8134445,1.3742020000000001,0.7794259166666667,62.84070531305,0.9294639347775281,0.49077665861207914,1.5645377449784772,1.911655309885486,2.1853099508988154,28_June_2016,Pulsed Laser Deposition,BZC19,650.0,18.1,850,N,200.0,10,50.0,SiO2,103,0,0,0,0,0,0,103.0,0,0,0,0,0,0,0
Ba0.92434Co0.87648Fe0.0Y0.0Zr0.12352O3,01140,16,2,5,4.0615945,0.36612999,0.72248888,0.82434744,0.94660312,2791.4919,562.50714,1123.1462,6.5122313,31.103382,38.335514,44.406174,21.391991,31.643998999999997,0.8900047094349957,2.150011376724989,1.4900078843349926,137.32772666581982,1.812064,1.3747040000000001,0.7796560000000001,62.9217552336,0.924335108880776,0.4911552293048125,1.5639813201423645,1.9111093666116754,2.1825158270932543,28_June_2016,Pulsed Laser Deposition,BZC19,650.0,18.1,850,N,200.0,10,50.0,SiO2,103,0,0,0,0,0,0,103.0,0,0,0,0,0,0,0
Ba0.9241Co0.87788Fe0.0Y0.0Zr0.12212O3,01140,17,2,6,4.059723399999999,0.34402001,0.7578335999999999,0.7549456999999999,0.91684639,2605.5305,548.44763,997.1781,6.929865400000001,31.118078000000004,38.298266999999996,44.411301,25.389999,31.643998999999997,0.8899981527120419,2.149995537450438,1.4899969073493735,137.32671496346805,1.8128339999999998,1.374424,0.7795276666666667,62.8765481066,0.9241019180700509,0.4909429946217039,1.5642884127826915,1.911409910209781,2.184068927108503,28_June_2016,Pulsed Laser Deposition,BZC19,650.0,18.1,850,N,200.0,10,50.0,SiO2,103,0,0,0,0,0,0,103.0,0,0,0,0,0,0,0
Ba0.92688Co0.88167Fe0.0Y0.0Zr0.11833O3,01140,18,2,7,4.0609732,0.31665999,0.74955165,0.73563391,0.96012545,2439.2422,525.84375,816.28198,6.707412700000001,31.108259000000004,38.31366,44.400188,29.38802,31.643998999999997,0.8899992561170825,2.149998202979469,1.489998754622981,137.32688521886584,1.8149184999999999,1.373666,0.77918025,62.754165955649995,0.9268807747087358,0.4903797366752736,1.565153540219725,1.912264530091697,2.1883309757621245,28_June_2016,Pulsed Laser Deposition,BZC19,650.0,18.1,850,N,200.0,10,50.0,SiO2,103,0,0,0,0,0,0,103.0,0,0,0,0,0,0,0
Ba0.92969Co0.88058Fe0.0Y0.0Zr0.11942O3,01140,19,2,8,4.0626674,0.287,0.73986906,0.86748308,0.97664022,2375.1162,444.19791,758.39136,7.460747200000001,31.094959000000003,38.277531,44.350891,33.386009,31.643998999999997,0.8899985772940113,2.149996563125982,1.4899976181663783,137.32678047646593,1.814319,1.373884,0.7792801666666667,62.7893629331,0.9296914861546574,0.4905413972372065,1.5649039970812542,1.9120178876613418,2.187102624735707,28_June_2016,Pulsed Laser Deposition,BZC19,650.0,18.1,850,N,200.0,10,50.0,SiO2,103,0,0,0,0,0,0,103.0,0,0,0,0,0,0,0
Ba0.93122Co0.88492Fe0.0Y0.0Zr0.11508O3,01140,20,2,9,4.0709877,0.25511,0.69403315,0.72115499,0.91085291,2546.7661,463.26349000000005,867.2647699999999,7.8843155,31.029804,38.227413,44.330589,37.384009999999996,31.643998999999997,0.8899956713958028,2.1499895432595237,1.4899927532356698,137.32633209637237,1.8167060000000002,1.3730160000000002,0.7788823333333335,62.6492208394,0.9312245291038261,0.4898952672561233,1.5658881930432882,1.912988251844206,2.1919878692251515,28_June_2016,Pulsed Laser Deposition,BZC19,650.0,18.1,850,N,200.0,10,50.0,SiO2,103,0,0,0,0,0,0,103.0,0,0,0,0,0,0,0
Ba0.9296Co0.88478Fe0.0Y0.0Zr0.11522O3,01140,21,2,10,4.0866985,0.22490001,0.59517884,0.59757137,0.81033111,3048.4519,846.8161,671.42468,9.294426,30.907528000000003,38.044899,44.200726,41.381989000000004,31.643998999999997,0.8899978336368272,2.149994766650762,1.4899963731672723,137.32666573016243,1.8166289999999998,1.373044,0.7788951666666667,62.6537415521,0.9296022627596713,0.4899172223039637,1.5658600646816578,1.9129613803405794,2.191835033761995,28_June_2016,Pulsed Laser Deposition,BZC19,650.0,18.1,850,N,200.0,10,50.0,SiO2,103,0,0,0,0,0,0,103.0,0,0,0,0,0,0,0
Ba0.93284Co0.88674Fe0.0Y0.0Zr0.11326O3,01140,22,2,11,4.0961804,0.19791,0.57874501,0.58662832,0.71434754,2672.925,869.7626300000001,620.20508,8.898959199999998,30.834202,37.925121000000004,44.064941,45.37999,31.643998999999997,0.8900008635265851,2.1500020860473685,1.4900014456793391,137.3271332421521,1.817707,1.3726520000000002,0.7787155000000001,62.5904515743,0.9328390949085864,0.4896283413809735,1.5663125730683147,1.9134092562422849,2.1940588346631995,28_June_2016,Pulsed Laser Deposition,BZC19,650.0,18.1,850,N,200.0,10,50.0,SiO2,103,0,0,0,0,0,0,103.0,0,0,0,0,0,0,0
Ba0.93671Co0.88133Fe0.0Y0.0Zr0.11867O3,01140,23,3,1,4.0992045,0.32532001,0.49927279,0.47817296,0.7215538,5354.2998,2059.634,688.96368,9.6338987,30.81089,37.919205,44.012454999999996,5.4000001,19.148001,0.8900011598346699,2.150002801847798,1.4900019417456833,137.32717896248957,1.8147314999999997,1.373734,0.7792114166666667,62.76514482935,0.9367087792951485,0.49043131715885796,1.5650794126430576,1.9121921340932824,2.187952873141036,28_June_2016,Pulsed Laser Deposition,BZC19,650.0,18.1,850,N,200.0,10,50.0,SiO2,103,0,0,0,0,0,0,103.0,0,0,0,0,0,0,0
Ba0.93406Co0.88006Fe0.0Y0.0Zr0.11994O3,01140,24,3,2,4.0840421000000005,0.33996001,0.49997157,0.55050385,0.83012944,6273.9082,1340.1006,812.55823,11.438856,30.928134999999997,38.076324,44.262634000000006,9.397999800000001,19.148001,0.8899977940129365,2.1499946709301274,1.4899963068306465,137.3266596161961,1.8140329999999998,1.373988,0.7793278333333334,62.8061541517,0.9340623152015548,0.4906183040842899,1.5647841690976394,1.9118992586953412,2.1865159787447204,28_June_2016,Pulsed Laser Deposition,BZC19,650.0,18.1,850,N,200.0,10,50.0,SiO2,103,0,0,0,0,0,0,103.0,0,0,0,0,0,0,0
Ba0.93538Co0.88024Fe0.0Y0.0Zr0.11976O3,01140,25,3,3,4.069108,0.34441999,0.65147829,0.72000611,0.83788931,3433.6082,552.03882,1105.7184,7.896012799999999,31.0445,38.277840000000005,44.322497999999996,13.39599,19.148001,0.8900025484848553,2.1500061564521786,1.490004266564533,137.32739323121316,1.814132,1.373952,0.7793113333333335,62.8003418068,0.9353773215787212,0.49059415107878324,1.5648335287202018,1.911949952262809,2.1867300285353446,28_June_2016,Pulsed Laser Deposition,BZC19,650.0,18.1,850,N,200.0,10,50.0,SiO2,103,0,0,0,0,0,0,103.0,0,0,0,0,0,0,0
Ba0.93808Co0.8808Fe0.0Y0.0Zr0.1192O3,01140,26,3,4,4.0638676,0.34334999,0.72449976,0.75600857,0.92112428,2754.875,597.84821,880.8634,6.9895301,31.085542999999998,38.347649,44.38839,17.393998999999997,19.148001,0.8900002538270596,2.150000613177728,1.4900004249464256,137.3270391655153,1.81444,1.3738400000000002,0.7792600000000001,62.782258956,0.9380797324606516,0.4905096083789266,1.5649570642707504,1.9120709711090336,2.1873542215446387,28_June_2016,Pulsed Laser Deposition,BZC19,650.0,18.1,850,N,200.0,10,50.0,SiO2,103,0,0,0,0,0,0,103.0,0,0,0,0,0,0,0
Ba0.93263Co0.88003Fe0.0Y0.0Zr0.11997O3,01140,27,3,5,4.0612345,0.33520001,0.72959375,0.68536192,0.92288715,2431.0857,627.60876,725.14368,6.5359397,31.106207,38.321896,44.440968,21.391991,19.148001,0.890001312970905,2.1500031717836467,1.4900021981198297,137.32720259141064,1.8140165,1.3739940000000002,0.7793305833333334,62.80712287585,0.9326286241412935,0.49062470653982754,1.56478352291469,1.9119000716574337,2.186490899493414,28_June_2016,Pulsed Laser Deposition,BZC19,650.0,18.1,850,N,200.0,10,50.0,SiO2,103,0,0,0,0,0,0,103.0,0,0,0,0,0,0,0
Ba0.93474Co0.87864Fe0.0Y0.0Zr0.12136O3,01140,28,3,6,4.0628576,0.31861999999999996,0.75185382,0.79673648,0.8882996999999999,2173.7458,614.5941799999999,549.77356,6.155021700000001,31.093465999999996,38.348064,44.451267,25.389999,19.148001,0.8900047536208515,2.150011483466102,1.4900079583090662,137.3277334836974,1.8132519999999999,1.374272,0.779458,62.852007094799994,0.9347350074428965,0.4908334603358229,1.5644730326064287,1.911594926614476,2.1849379173614185,28_June_2016,Pulsed Laser Deposition,BZC19,650.0,18.1,850,N,200.0,10,50.0,SiO2,103,0,0,0,0,0,0,103.0,0,0,0,0,0,0,0
Ba0.9298Co0.87932Fe0.0Y0.0Zr0.12068O3,01140,29,3,7,4.0647588,0.29754001,0.77939075,0.65644532,0.987661,1921.0341,706.83405,431.79977,5.7737336,31.078558,38.319695,44.427994,29.38802,19.148001,0.8900038416789743,2.150009280460443,1.490006431574912,137.32759277106572,1.813626,1.374136,0.7793956666666667,62.8300493474,0.9297959865419193,0.49073173944295806,1.5646262673130193,1.9117458504066338,2.1856992664728594,28_June_2016,Pulsed Laser Deposition,BZC19,650.0,18.1,850,N,200.0,10,50.0,SiO2,103,0,0,0,0,0,0,103.0,0,0,0,0,0,0,0
Ba0.93739Co0.88126Fe0.0Y0.0Zr0.11874O3,01140,30,3,8,4.0624146,0.27371001,0.75970733,0.74850363,,1912.2292,584.28381,,6.199356099999999,31.096940999999998,38.296906,,33.386009,19.148001,0.8899961877833673,2.149990790712629,1.4899936177496824,137.3264117749736,1.8146930000000001,1.3737480000000002,0.7792178333333334,62.7674051857,0.9373940152236586,0.49043898212169623,1.565054719433716,1.9121657051607721,2.187861858693818,28_June_2016,Pulsed Laser Deposition,BZC19,650.0,18.1,850,N,200.0,10,50.0,SiO2,103,0,0,0,0,0,0,103.0,0,0,0,0,0,0,0
Ba0.9329Co0.88387Fe0.0Y0.0Zr0.11613O3,01140,31,3,9,4.0607138,0.24569000000000002,0.74886483,0.78996068,,1925.7188,418.62576,,6.8733401,31.110297999999997,38.279179,,37.384009999999996,19.148001,0.8899963155464096,2.149991099353686,1.4899938316451127,137.32643148881098,1.8161285,1.373226,0.7789785833333334,62.68312618465,0.9329038620685214,0.4900514008487888,1.5656498634264762,1.9127532688630133,2.1908038071406817,28_June_2016,Pulsed Laser Deposition,BZC19,650.0,18.1,850,N,200.0,10,50.0,SiO2,103,0,0,0,0,0,0,103.0,0,0,0,0,0,0,0
Ba0.93127Co0.88405Fe0.0Y0.0Zr0.11595O3,01140,32,3,10,4.0711951,0.21856999,0.71382153,0.76894462,0.96000159,2123.0906,478.90872,575.22296,8.0888548,31.028184999999997,38.248379,44.283733000000005,41.381989000000004,19.148001,0.8900007610849647,2.150001838576038,1.490001274175952,137.32711743541006,1.8162274999999999,1.3731900000000001,0.7789620833333335,62.67731383975,0.931269203623608,0.4900271365150923,1.5656987296557925,1.912803339284424,2.1910179141773796,28_June_2016,Pulsed Laser Deposition,BZC19,650.0,18.1,850,N,200.0,10,50.0,SiO2,103,0,0,0,0,0,0,103.0,0,0,0,0,0,0,0
Ba0.93469Co0.88456Fe0.0Y0.0Zr0.11544O3,01140,33,3,11,4.0895524,0.19329000000000002,0.59547383,0.65070343,0.9544703999999999,2623.2629,743.59766,482.27450999999996,9.411408400000001,30.885422,38.009514,44.18428,45.37999,19.148001,0.8899968099247354,2.1499922936384057,1.4899946593121975,137.32650777138667,1.816508,1.373088,0.7789153333333334,62.6608455292,0.9346933502720637,0.48994929277753546,1.565808086326882,1.9129096521130633,2.1915840204772277,28_June_2016,Pulsed Laser Deposition,BZC19,650.0,18.1,850,N,200.0,10,50.0,SiO2,103,0,0,0,0,0,0,103.0,0,0,0,0,0,0,0
Ba0.93267Co0.8875Fe0.0Y0.0Zr0.1125O3,01140,34,4,1,4.0743103,0.22502001,0.6518414,0.91708499,,2593.0132,566.19153,,8.9138346,31.003861999999998,38.197716,,5.4000001,6.650000099999999,0.8899977062819121,2.1499944589956304,1.4899961599551113,137.32664607929905,1.8181249999999998,1.3725,0.7786458333333334,62.5659105625,0.9326724036938904,0.4895140357686695,1.5664804801425358,1.91357366362128,2.1949116514833915,28_June_2016,Pulsed Laser Deposition,BZC19,650.0,18.1,850,N,200.0,10,50.0,SiO2,103,0,0,0,0,0,0,103.0,0,0,0,0,0,0,0
Ba0.9279Co0.88313Fe0.0Y0.0Zr0.11687O3,01140,35,4,2,4.0680742,0.23543000000000003,0.6751399,0.83306623,,2386.3474,531.43652,,8.3201103,31.052588,38.281620000000004,,9.3999796,6.650000099999999,0.8899952990420139,2.1499886437531797,1.4899921298568548,137.32627464218274,1.8157215,1.3733739999999999,0.7790464166666667,62.70702138034999,0.9279049011707364,0.4901606876616342,1.5654793550432584,1.9125845366597494,2.1899664761499196,28_June_2016,Pulsed Laser Deposition,BZC19,650.0,18.1,850,N,200.0,10,50.0,SiO2,103,0,0,0,0,0,0,103.0,0,0,0,0,0,0,0
Ba0.92503Co0.87886Fe0.0Y0.0Zr0.12114O3,01140,36,4,3,4.0665398,0.24101,0.70050871,0.8080129,,2292.6184,444.53270999999995,,8.0311232,31.064602,38.303082,,13.39599,6.650000099999999,0.8900040688301268,2.1500098291963736,1.490006811861673,137.32762782048857,1.8133729999999997,1.374228,0.7794378333333334,62.84490311769999,0.9250257710418817,0.49080033111231225,1.564521920086313,1.9116429151116898,2.1851832210369158,28_June_2016,Pulsed Laser Deposition,BZC19,650.0,18.1,850,N,200.0,10,50.0,SiO2,103,0,0,0,0,0,0,103.0,0,0,0,0,0,0,0
Ba0.93626Co0.88255Fe0.0Y0.0Zr0.11745O3,01140,37,4,4,4.0664077,0.24314000000000002,0.68625712,0.80255443,,2360.6013,512.10657,,8.0646114,31.065635999999998,38.282127,,17.393998999999997,6.650000099999999,0.8900034449052663,2.15000832196216,1.490005767313311,137.32753154888258,1.8154024999999998,1.3734899999999999,0.7790995833333333,62.72575004724999,0.9362563760511007,0.4902513050991537,1.5653614674749436,1.9124715237792913,2.189332633654227,28_June_2016,Pulsed Laser Deposition,BZC19,650.0,18.1,850,N,200.0,10,50.0,SiO2,103,0,0,0,0,0,0,103.0,0,0,0,0,0,0,0
Ba0.929Co0.88217Fe0.0Y0.0Zr0.11783O3,01140,38,4,5,4.0623364,0.23836,0.74252212,0.80122608,,2007.5801,542.8476,,7.4527459,31.097557000000002,38.307037,,21.391991,6.650000099999999,0.8899984215619021,2.1499961869192017,1.4899973574463306,137.3267564470015,1.8151935,1.3735660000000003,0.7791344166666668,62.73802055315,0.9290016476085321,0.4903049848745614,1.565266020649318,1.9123752276544455,2.188892082284647,28_June_2016,Pulsed Laser Deposition,BZC19,650.0,18.1,850,N,200.0,10,50.0,SiO2,103,0,0,0,0,0,0,103.0,0,0,0,0,0,0,0
Ba0.92581Co0.88208Fe0.0Y0.0Zr0.11792O3,01140,39,4,6,4.0614848,0.23077001,0.76850051,0.81029463,0.9905565999999999,1731.6912,545.3559,313.80496,6.7523856,31.104242,38.316154,44.389010999999996,25.389999,6.650000099999999,0.8899987670863065,2.149997021612988,1.4899979359085356,137.3268097614171,1.815144,1.3735840000000001,0.7791426666666668,62.7409267256,0.9258112825229301,0.4903185461243331,1.565246116446455,1.9123557207860975,2.188791542114472,28_June_2016,Pulsed Laser Deposition,BZC19,650.0,18.1,850,N,200.0,10,50.0,SiO2,103,0,0,0,0,0,0,103.0,0,0,0,0,0,0,0
Ba0.93642Co0.88341Fe0.0Y0.0Zr0.11659O3,01140,40,4,7,4.0622487000000005,0.22165,0.77959222,0.58449835,,1533.0088,605.48218,,6.3350782,31.098246000000003,38.250122,,29.389999,6.650000099999999,0.8899955664871303,2.149989289828461,1.4899925776020495,137.3263159089642,1.8158755,1.3733180000000003,0.7790207500000002,62.69797995495,0.9364246647761829,0.4901192656033579,1.5655436612849032,1.9126481259992745,2.190282940656724,28_June_2016,Pulsed Laser Deposition,BZC19,650.0,18.1,850,N,200.0,10,50.0,SiO2,103,0,0,0,0,0,0,103.0,0,0,0,0,0,0,0
Ba0.93739Co0.88834Fe0.0Y0.0Zr0.11166O3,01140,41,4,8,4.0620522,0.20747,0.79196411,0.8083204,,1452.6058,487.29343,,6.0912242,31.099787,38.314803999999995,,33.386009,6.650000099999999,0.8899978199622957,2.1499947336167815,1.4899963502739555,137.32666362018222,1.818587,1.372332,0.7785688333333334,62.538786286299995,0.9373922961242127,0.48938974047559763,1.5666724477872565,1.9137631593789144,2.1958639074238886,28_June_2016,Pulsed Laser Deposition,BZC19,650.0,18.1,850,N,200.0,10,50.0,SiO2,103,0,0,0,0,0,0,103.0,0,0,0,0,0,0,0
Ba0.93616Co0.8851Fe0.0Y0.0Zr0.1149O3,01140,42,4,9,4.0626941,0.1917,0.82437152,0.72269565,,1370.0526,481.41519000000005,,6.2472525,31.094751000000002,38.290611,,37.384009999999996,6.650000099999999,0.8900030798825999,2.150007440165831,1.490005156207948,137.32747522588514,1.8168049999999998,1.37298,0.7788658333333334,62.643408494499994,0.9361567603899809,0.4898726499996422,1.5659422862429393,1.9130447022321317,2.1922095001893505,28_June_2016,Pulsed Laser Deposition,BZC19,650.0,18.1,850,N,200.0,10,50.0,SiO2,103,0,0,0,0,0,0,103.0,0,0,0,0,0,0,0
Ba0.93998Co0.88785Fe0.0Y0.0Zr0.11215O3,01140,43,4,10,4.0650659,0.17547999,0.77470875,0.87823224,,1399.8337,440.78670999999997,,6.9287844,31.076151,38.323002,,41.381989000000004,6.650000099999999,0.890001451586696,2.150003506642018,1.4900024301844685,137.32722397982718,1.8183175,1.3724300000000003,0.7786137500000001,62.55460878075,0.9399784668986102,0.4894642721013772,1.5665669700035831,1.9136605668529079,2.1953174459319302,28_June_2016,Pulsed Laser Deposition,BZC19,650.0,18.1,850,N,200.0,10,50.0,SiO2,103,0,0,0,0,0,0,103.0,0,0,0,0,0,0,0
Ba0.94205Co0.88986Fe0.0Y0.0Zr0.11014O3,01140,44,4,11,4.0780358,0.15771,0.70278692,0.79799759,,1580.1846,406.0314,,7.7855411,30.974831,38.120823,,45.37999,6.650000099999999,0.8900036514011155,2.1500088208004473,1.490006113019845,137.3275634111921,1.8194229999999998,1.372028,0.7784295000000001,62.489704262699995,0.9420461350693164,0.4891680776823837,1.5670298425399827,1.9141182509396737,2.1976030296748053,28_June_2016,Pulsed Laser Deposition,BZC19,650.0,18.1,850,N,200.0,10,50.0,SiO2,103,0,0,0,0,0,0,103.0,0,0,0,0,0,0,0

File: data/xrd/out/PDAC_COM3_01159_AllVar.csv
FORMULA,IDENTIFIER: Sample number,IDENTIFIER: Point,IDENTIFIER: Row,IDENTIFIER: Column,PROPERTY: Cubic lattice constant (A),PROPERTY: Film thickness ($\mu$m),PROPERTY: FWHM of 110 peak ($^{\circ}$),PROPERTY: FWHM of 111 peak ($^{\circ}$),PROPERTY: FWHM of 200 peak ($^{\circ}$),PROPERTY: Max intensity of 110 peak (counts),PROPERTY: Max intensity of 111 peak (counts),PROPERTY: Max intensity of 200 peak (counts),PROPERTY: Area of 110 peak,PROPERTY: Position of 110 peak ($^{\circ}$),PROPERTY: Position of 111 peak ($^{\circ}$),PROPERTY: Position of 200 peak ($^{\circ}$),IDENTIFIER: X position (mm),IDENTIFIER: Y position (mm),PROPERTY: A_avg_X,PROPERTY: A_avg_at_radius,PROPERTY: A_avg_ion_radius,PROPERTY: A_avg_mass,PROPERTY: B_avg_X,PROPERTY: B_avg_at_radius,PROPERTY: B_avg_ion_radius,PROPERTY: B_avg_mass,PROPERTY: AB_site_ratio,PROPERTY: AB_X_ratio,PROPERTY: AB_at_radius_ratio,PROPERTY: AB_ion_radius_ratio,PROPERTY: AB_mass_ratio,IDENTIFIER: Date,PREPARATION STEP NAME,PREPARATION STEP DETAIL: Targets used,PREPARATION STEP DETAIL: Laser Energy (mJ),PREPARATION STEP DETAIL: Laser Voltage (kV),PREPARATION STEP DETAIL: Temperature ($^{\circ}$C),PREPARATION STEP DETAIL: Temperature Gradient,PREPARATION STEP DETAIL: Number of Cycles,PREPARATION STEP DETAIL: Laser Pulse Frequency (Hz),PREPARATION STEP DETAIL: Deposition Pressure (mTorr),PREPARATION STEP DETAIL: Substrate,PREPARATION STEP DETAIL: BZC19 Pulses/Cycle,PREPARATION STEP DETAIL: BZC91 Pulses/Cycle,PREPARATION STEP DETAIL: BZF19 Pulses/Cycle,PREPARATION STEP DETAIL: BZY82 Pulses/Cycle,PREPARATION STEP DETAIL: BZYCF1135 Pulses/Cycle,PREPARATION STEP DETAIL: BZYF631 Pulses/Cycle,PREPARATION STEP DETAIL: B12ZY82 Pulses/Cycle,PREPARATION STEP DETAIL: Average Target Pulses/Cycle,PREPARATION STEP DETAIL: BZC19 Substrate Angle ($^{\circ}$),PREPARATION STEP DETAIL: BZC91 Substrate Angle ($^{\circ}$),PREPARATION STEP DETAIL: BZF19 Substrate Angle ($^{\circ}$),PREPARATION STEP DETAIL: BZY82 Substrate Angle ($^{\circ}$),PREPARATION STEP DETAIL: BZYCF1135 Substrate Angle ($^{\circ}$),PREPARATION STEP DETAIL: BZYF631 Substrate Angle ($^{\circ}$),PREPARATION STEP DETAIL: B12ZY82 Substrate Angle ($^{\circ}$)
Ba0.91676Co0.0Fe0.85394Y0.0Zr0.14606O3,01159,1,1,1,4.0490961,0.11157,0.52478653,0.52031016,0.95856595,1905.3696,613.86432,345.616,9.9393673,31.201828000000003,38.440765,44.724747,5.4000001,44.141998,0.8899999063923923,2.149999773869262,1.4899998432861399,137.32698555634613,1.7569700000000001,1.421909,0.85359545,61.01245674,0.9167600964221567,0.5065538434875907,1.5120515967402008,1.7455573870340333,2.250802424520533,17_Aug_2016,Pulsed Laser Deposition,BZF19,700.0,19,850,N,200.0,10,100.0,SiO2,0,0,193,0,0,0,0,193.0,0,0,0,0,0,0,0
Ba0.90763Co0.0Fe0.85166Y0.0Zr0.14834O3,01159,2,1,2,4.0499668,0.11327000000000001,0.56483996,0.53282446,,1177.4263,425.71188,,6.2730646,31.19495,38.444645,,9.397999800000001,44.141998,0.8899963895916588,2.149991278227041,1.4899939556085073,137.32644291399296,1.75583,1.422251,0.85361255,61.09312086,0.9076336819418158,0.5068807285395845,1.5116820295623212,1.745515521776838,2.247821702032345,17_Aug_2016,Pulsed Laser Deposition,BZF19,700.0,19,850,N,200.0,10,100.0,SiO2,0,0,193,0,0,0,0,193.0,0,0,0,0,0,0,0
Ba0.91057Co0.0Fe0.85085Y0.0Zr0.14915O3,01159,3,1,3,,0.11263,,,,,,,,,,,13.39599,44.141998,0.8899980151488849,2.1499952051349465,1.4899966770470094,137.32669373747294,1.7554250000000002,1.4223725,0.853618625,61.12177785,0.9105720307302366,0.5069985987147755,1.5115556614986203,1.7455062874793876,2.2467719128604,17_Aug_2016,Pulsed Laser Deposition,BZF19,700.0,19,850,N,200.0,10,100.0,SiO2,0,0,193,0,0,0,0,193.0,0,0,0,0,0,0,0
Ba0.90891Co0.0Fe0.85219Y0.0Zr0.14781O3,01159,4,1,4,,0.11008,,,,,,,,,,,17.39599,44.141998,0.8899969717311607,2.1499926845190958,1.489994930201606,137.3265327381181,1.7560950000000002,1.4221715,0.8536085750000001,61.074369989999994,0.9089130926215686,0.5068045702146868,1.511767522073882,1.7455247918539312,2.2485132922468662,17_Aug_2016,Pulsed Laser Deposition,BZF19,700.0,19,850,N,200.0,10,100.0,SiO2,0,0,193,0,0,0,0,193.0,0,0,0,0,0,0,0
Ba0.91251Co0.0Fe0.85793Y0.0Zr0.14207O3,01159,5,1,5,,0.10585,,,,,,,,,,,21.391991,44.141998,0.8899983553408368,2.1499960269469653,1.4899972465818503,137.32674622909113,1.758965,1.4213105,0.8535655249999999,60.87129453,0.9125116862592206,0.5059784335338321,1.5126856706869931,1.7456155420310004,2.2560181656956644,17_Aug_2016,Pulsed Laser Deposition,BZF19,700.0,19,850,N,200.0,10,100.0,SiO2,0,0,193,0,0,0,0,193.0,0,0,0,0,0,0,0
Ba0.91441Co0.0Fe0.85983Y0.0Zr0.14017O3,01159,6,1,6,,0.0999,,,,,,,,,,,25.389999,44.141998,0.8899952711983311,2.14998857649035,1.4899920832421498,137.3262703459025,1.7599150000000001,1.4210255,0.853551275,60.80407442999999,0.9144148585241675,0.5057035545457201,1.5129838109804152,1.745638635759931,2.2585044116409962,17_Aug_2016,Pulsed Laser Deposition,BZF19,700.0,19,850,N,200.0,10,100.0,SiO2,0,0,193,0,0,0,0,193.0,0,0,0,0,0,0,0
Ba0.92245Co0.0Fe0.85913Y0.0Zr0.14087O3,01159,7,1,7,,0.09391000099999999,,,,,,,,,,,29.38802,44.141998,0.8900033615543846,2.1500081206089066,1.4900056277708236,137.32751868784155,1.759565,1.4211304999999999,0.853556525,60.82883973,0.922446515894236,0.5058087433850893,1.512885776928232,1.7456437671433929,2.2576054269224106,17_Aug_2016,Pulsed Laser Deposition,BZF19,700.0,19,850,N,200.0,10,100.0,SiO2,0,0,193,0,0,0,0,193.0,0,0,0,0,0,0,0
Ba0.92445Co0.0Fe0.85696Y0.0Zr0.14304O3,01159,8,1,8,,0.086790003,,,,,,,,,,,33.386009,44.141998,0.8899989877395038,2.1499975546516104,1.4899983053166974,137.32684380820544,1.7584800000000003,1.421456,0.8535728,60.905612160000004,0.9244510514441349,0.5061183452410626,1.5125319071794063,1.745601904508552,2.2547486009572593,17_Aug_2016,Pulsed Laser Deposition,BZF19,700.0,19,850,N,200.0,10,100.0,SiO2,0,0,193,0,0,0,0,193.0,0,0,0,0,0,0,0
Ba0.92671Co0.0Fe0.86054Y0.0Zr0.13946O3,01159,9,1,9,,0.07834000099999999,,,,,,,,,,,37.384009999999996,44.141998,0.8899986366121864,2.1499967064226975,1.4899977174743344,137.32678962926036,1.76027,1.420919,0.85354595,60.778955339999996,0.926711419625906,0.5056034793595223,1.5131029329769659,1.7456561272118207,2.259446363647559,17_Aug_2016,Pulsed Laser Deposition,BZF19,700.0,19,850,N,200.0,10,100.0,SiO2,0,0,193,0,0,0,0,193.0,0,0,0,0,0,0,0
Ba0.91251Co0.0Fe0.86084Y0.0Zr0.13916O3,01159,10,1,10,,0.070299998,,,,,,,,,,,41.381989000000004,44.141998,0.8899999036193572,2.1499997671703572,1.4899998386436428,137.32698512846682,1.76042,1.420874,0.8535437000000001,60.76834164,0.9125100988183258,0.5055611181532572,1.5131530080572642,1.7456632140142825,2.259844212007804,17_Aug_2016,Pulsed Laser Deposition,BZF19,700.0,19,850,N,200.0,10,100.0,SiO2,0,0,193,0,0,0,0,193.0,0,0,0,0,0,0,0
Ba0.86184Co0.0Fe0.83695Y0.0Zr0.16305O3,01159,11,1,11,,0.06624999599999999,,,,,,,,,,,45.37999,44.141998,0.8899988622850408,2.149997251587458,1.489998095286192,137.3268244505818,1.748475,1.4244575,0.853722875,61.613545949999995,0.861841101718555,0.5090143480947916,1.5093446112554836,1.7452948010631577,2.2288414395435687,17_Aug_2016,Pulsed Laser Deposition,BZF19,700.0,19,850,N,200.0,10,100.0,SiO2,0,0,193,0,0,0,0,193.0,0,0,0,0,0,0,0
Ba0.91156Co0.0Fe0.85059Y0.0Zr0.14941O3,01159,12,2,1,4.047958400000001,0.12655999999999998,0.50509846,0.51223046,,2234.2478,768.04761,,10.146229,31.210822999999998,38.472671999999996,,5.4000001,31.643998999999997,0.8900001942851565,2.1500004693405463,1.4900003252639136,137.32702997819965,1.7552949999999998,1.4224115,0.853620575,61.13097639,0.9115598010083836,0.5070373893192635,1.5115179182258767,1.7455065738825633,2.2464393354702583,17_Aug_2016,Pulsed Laser Deposition,BZF19,700.0,19,850,N,200.0,10,100.0,SiO2,0,0,193,0,0,0,0,193.0,0,0,0,0,0,0,0
Ba0.90537Co0.0Fe0.8495Y0.0Zr0.1505O3,01159,13,2,2,4.0667701,0.1301,0.64834476,0.68254417,,508.3587,234.68636,,3.1267332999999997,31.062797999999997,38.364994,,9.397999800000001,31.643998999999997,0.8899964124998998,2.1499913335671734,1.4899939939605062,137.32644644873454,1.75475,1.4225750000000001,0.8536287500000002,61.1695395,0.9053736494697283,0.5071927126370707,1.5113377738025575,1.745482440651754,2.2450135732791408,17_Aug_2016,Pulsed Laser Deposition,BZF19,700.0,19,850,N,200.0,10,100.0,SiO2,0,0,193,0,0,0,0,193.0,0,0,0,0,0,0,0
Ba0.91301Co0.0Fe0.85232Y0.0Zr0.14768O3,01159,14,2,3,,0.12965,,,,,,,,,,,13.39599,31.643998999999997,0.8899957098315714,2.1499896361099755,1.4899928175831925,137.32633802701145,1.7561600000000002,1.4221519999999999,0.8536076,61.06977072,0.9130144011073691,0.5067850935174308,1.511786107328876,1.7455243106823233,2.2486794433311643,17_Aug_2016,Pulsed Laser Deposition,BZF19,700.0,19,850,N,200.0,10,100.0,SiO2,0,0,193,0,0,0,0,193.0,0,0,0,0,0,0,0
Ba0.91541Co0.0Fe0.84717Y0.0Zr0.15283O3,01159,15,2,4,,0.12735,,,,,,,,,,,17.393998999999997,31.643998999999997,0.8899975378683751,2.14999405215394,1.4899958780043583,137.32662009309027,1.7535850000000002,1.4229245,0.8536462250000001,61.25197257,0.9154125324338718,0.5075303095477978,1.510968468217351,1.7454489159187205,2.2419950628716587,17_Aug_2016,Pulsed Laser Deposition,BZF19,700.0,19,850,N,200.0,10,100.0,SiO2,0,0,193,0,0,0,0,193.0,0,0,0,0,0,0,0
Ba0.90339Co0.0Fe0.84834Y0.0Zr0.15166O3,01159,16,2,5,,0.12255999999999999,,,,,,,,,,,21.391991,31.643998999999997,0.8899983017953048,2.1499958975953994,1.489997156938207,137.32673796701553,1.7541700000000002,1.422749,0.85363745,61.21057914,0.9033917237573785,0.5073614882225239,1.5111561474268471,1.7454683565466895,2.2435131295347444,17_Aug_2016,Pulsed Laser Deposition,BZF19,700.0,19,850,N,200.0,10,100.0,SiO2,0,0,193,0,0,0,0,193.0,0,0,0,0,0,0,0
Ba0.91159Co0.0Fe0.85244Y0.0Zr0.14756O3,01159,17,2,6,,0.11617000000000001,,,,,,,,,,,25.389999,31.643998999999997,0.8900039114562194,2.150009449023451,1.4900065483929963,137.32760353769464,1.75622,1.4221339999999998,0.8536067,61.06552524,0.9115859936756131,0.5067724496112215,1.511819173877744,1.745542236715101,2.2488565028789824,17_Aug_2016,Pulsed Laser Deposition,BZF19,700.0,19,850,N,200.0,10,100.0,SiO2,0,0,193,0,0,0,0,193.0,0,0,0,0,0,0,0
Ba0.916Co0.0Fe0.85166Y0.0Zr0.14834O3,01159,18,2,7,,0.10812000000000001,,,,,,,,,,,29.38802,31.643998999999997,0.890003302706293,2.1500079784477863,1.4900055292498613,137.32750960758102,1.75583,1.422251,0.85361255,61.09312086,0.9159966008227663,0.5068846657741883,1.5116937716674388,1.7455290802013879,2.2478391621583467,17_Aug_2016,Pulsed Laser Deposition,BZF19,700.0,19,850,N,200.0,10,100.0,SiO2,0,0,193,0,0,0,0,193.0,0,0,0,0,0,0,0
Ba0.91932Co0.0Fe0.8548Y0.0Zr0.1452O3,01159,19,2,8,,0.098889999,,,,,,,,,,,33.386009,31.643998999999997,0.8899958042840124,2.149989864281603,1.4899929757114363,137.3263526010231,1.7574,1.42178,0.853589,60.9820308,0.9193243339593324,0.5064275658836989,1.5121818173568364,1.7455625315127494,2.251915044472791,17_Aug_2016,Pulsed Laser Deposition,BZF19,700.0,19,850,N,200.0,10,100.0,SiO2,0,0,193,0,0,0,0,193.0,0,0,0,0,0,0,0
Ba0.91834Co0.0Fe0.85974Y0.0Zr0.14026O3,01159,20,2,9,,0.08950000300000001,,,,,,,,,,,37.384009999999996,31.643998999999997,0.8899968586125854,2.149992411255122,1.4899947408233172,137.32651528392194,1.75987,1.421039,0.85355195,60.80725854,0.9183432414291022,0.505717387427813,1.5129721360603912,1.7456403688414246,2.258390175468712,17_Aug_2016,Pulsed Laser Deposition,BZF19,700.0,19,850,N,200.0,10,100.0,SiO2,0,0,193,0,0,0,0,193.0,0,0,0,0,0,0,0
Ba0.92514Co0.0Fe0.86261Y0.0Zr0.13739O3,01159,21,2,10,,0.080540001,,,,,,,,,,,41.381989000000004,31.643998999999997,0.8899955902408362,2.149989347211009,1.48999261736949,137.32631957416103,1.761305,1.4206085,0.8535304250000001,60.70572081,0.9251445838930411,0.5053046407299339,1.5134284690053657,1.7456819039221594,2.2621643848686395,17_Aug_2016,Pulsed Laser Deposition,BZF19,700.0,19,850,N,200.0,10,100.0,SiO2,0,0,193,0,0,0,0,193.0,0,0,0,0,0,0,0
Ba0.90557Co0.0Fe0.86881Y0.0Zr0.13119O3,01159,22,2,11,,0.071099997,,,,,,,,,,,45.381989000000004,31.643998999999997,0.8900012661852446,2.1500030587621075,1.4900021197932745,137.32719537238322,1.764405,1.4196784999999998,0.853483925,60.48637101,0.90556871166546,0.5044200544575903,1.5144295407460968,1.7457881468514764,2.2703824527624477,17_Aug_2016,Pulsed Laser Deposition,BZF19,700.0,19,850,N,200.0,10,100.0,SiO2,0,0,193,0,0,0,0,193.0,0,0,0,0,0,0,0
Ba0.90814Co0.0Fe0.84826Y0.0Zr0.15174O3,01159,23,3,1,,0.11817000000000001,,,,,,,,,,,5.4000001,19.148001,0.8899957399950932,2.14998970897691,1.4899928680816727,137.32634268124286,1.7541300000000002,1.422761,0.85363805,61.21340946000001,0.9081443468532289,0.5073715973132511,1.5111390521506496,1.7454621054926882,2.243402938876962,17_Aug_2016,Pulsed Laser Deposition,BZF19,700.0,19,850,N,200.0,10,100.0,SiO2,0,0,193,0,0,0,0,193.0,0,0,0,0,0,0,0
Ba0.91026Co0.0Fe0.84753Y0.0Zr0.15247O3,01159,24,3,2,,0.12099000000000001,,,,,,,,,,,9.397999800000001,19.148001,0.8900007487248179,2.1500018087172568,1.4900012534831222,137.3271155282394,1.753765,1.4228705,0.8536435250000001,61.239236129999995,0.9102592342318209,0.507480049336609,1.511031263011818,1.7454607337215169,2.242469439637006,17_Aug_2016,Pulsed Laser Deposition,BZF19,700.0,19,850,N,200.0,10,100.0,SiO2,0,0,193,0,0,0,0,193.0,0,0,0,0,0,0,0
Ba0.91089Co0.0Fe0.84817Y0.0Zr0.15183O3,01159,25,3,3,,0.12162,,,,,,,,,,,13.39599,19.148001,0.8899965519847043,2.149991670524847,1.4899942274800106,137.32646797123988,1.7540850000000001,1.4227745,0.8536387249999999,61.21659357,0.9108935289604726,0.507385076541162,1.5111260923813628,1.745462317773846,2.2432882975464765,17_Aug_2016,Pulsed Laser Deposition,BZF19,700.0,19,850,N,200.0,10,100.0,SiO2,0,0,193,0,0,0,0,193.0,0,0,0,0,0,0,0
Ba0.90591Co0.0Fe0.84654Y0.0Zr0.15346O3,01159,26,3,4,,0.11975999999999999,,,,,,,,,,,17.393998999999997,19.148001,0.8899967707932729,2.1499921991073445,1.4899945937999737,137.326501733402,1.75327,1.4230189999999998,0.85365095,61.274261339999995,0.9059132869452589,0.507621057106591,1.5108668254656787,1.7454377504060339,2.2411775961100804,17_Aug_2016,Pulsed Laser Deposition,BZF19,700.0,19,850,N,200.0,10,100.0,SiO2,0,0,193,0,0,0,0,193.0,0,0,0,0,0,0,0
Ba0.90682Co0.0Fe0.8476Y0.0Zr0.1524O3,01159,27,3,5,,0.11571,,,,,,,,,,,21.391991,19.148001,0.8900046185158854,2.1500111570889366,1.4900077321221001,137.3277126370011,1.7538000000000002,1.42286,0.8536430000000002,61.2367596,0.9068152942237735,0.5074721282448884,1.511048983799486,1.7454693966003352,2.242569880150894,17_Aug_2016,Pulsed Laser Deposition,BZF19,700.0,19,850,N,200.0,10,100.0,SiO2,0,0,193,0,0,0,0,193.0,0,0,0,0,0,0,0
Ba0.91807Co0.0Fe0.85214Y0.0Zr0.14786O3,01159,28,3,6,,0.11042,,,,,,,,,,,25.389999,19.148001,0.8900012192376624,2.150002945349409,1.490002041195637,137.3271881283713,1.75607,1.4221789999999999,0.8536089499999999,61.07613893999999,0.9180687423101267,0.5068142040110374,1.5117667644856305,1.745532355530758,2.2484588991992247,17_Aug_2016,Pulsed Laser Deposition,BZF19,700.0,19,850,N,200.0,10,100.0,SiO2,0,0,193,0,0,0,0,193.0,0,0,0,0,0,0,0
Ba0.9188Co0.0Fe0.84611Y0.0Zr0.15389O3,01159,29,3,7,,0.10390999999999999,,,,,,,,,,,29.38802,19.148001,0.8899996478392669,2.1499991492746333,1.4899994104275367,137.32694566159887,1.7530550000000003,1.4230835,0.853654175,61.28947431,0.91880036355664,0.5076849544590825,1.5108032306429198,1.745436798721844,2.240628545237703,17_Aug_2016,Pulsed Laser Deposition,BZF19,700.0,19,850,N,200.0,10,100.0,SiO2,0,0,193,0,0,0,0,193.0,0,0,0,0,0,0,0
Ba0.92356Co0.0Fe0.85426Y0.0Zr0.14574O3,01159,30,3,8,,0.095799997,,,,,,,,,,,33.386009,19.148001,0.8900007887018102,2.15000190529089,1.4900013204108957,137.32712169668932,1.75713,1.421861,0.8535930500000001,61.00113546,0.9235591815586536,0.5065082200530469,1.5121041404827122,1.7455640253993348,2.251222385634743,17_Aug_2016,Pulsed Laser Deposition,BZF19,700.0,19,850,N,200.0,10,100.0,SiO2,0,0,193,0,0,0,0,193.0,0,0,0,0,0,0,0
Ba0.92927Co0.0Fe0.86049Y0.0Zr0.13951O3,01159,31,3,9,,0.086479999,,,,,,,,,,,37.384009999999996,19.148001,0.8900037480439168,2.1500090542633945,1.4900062748150966,137.32757832317637,1.760245,1.4209265,0.8535463249999999,60.78072429,0.9292660865953899,0.5056135640458668,1.5131036364396009,1.7456653859005213,2.2593935812273678,17_Aug_2016,Pulsed Laser Deposition,BZF19,700.0,19,850,N,200.0,10,100.0,SiO2,0,0,193,0,0,0,0,193.0,0,0,0,0,0,0,0
Ba0.9242Co0.0Fe0.85463Y0.0Zr0.14537O3,01159,32,3,10,,0.078440003,,,,,,,,,,,41.381989000000004,19.148001,0.8899982627114549,2.1499958031793573,1.4899970915056941,137.32673193637748,1.757315,1.4218054999999998,0.853590275,60.98804523,0.9242018040507951,0.5064534603707673,1.512158873474155,1.7455647459264858,2.2516991882341313,17_Aug_2016,Pulsed Laser Deposition,BZF19,700.0,19,850,N,200.0,10,100.0,SiO2,0,0,193,0,0,0,0,193.0,0,0,0,0,0,0,0
Ba0.89973Co0.0Fe0.85888Y0.0Zr0.14112O3,01159,33,3,11,,0.069080003,,,,,,,,,,,45.37999,19.148001,0.88999982026279,2.1499995658033693,1.4899996990916373,137.3269722665485,1.7594400000000001,1.421168,0.8535584,60.83768447999999,0.8997301817022388,0.5058426659975844,1.5128398372348444,1.7456329866727773,2.257268228406916,17_Aug_2016,Pulsed Laser Deposition,BZF19,700.0,19,850,N,200.0,10,100.0,SiO2,0,0,193,0,0,0,0,193.0,0,0,0,0,0,0,0
Ba0.9198Co0.0Fe0.84714Y0.0Zr0.15286O3,01159,34,4,1,,0.09318999900000001,,,,,,,,,,,5.4000001,6.650000099999999,0.8899954015183709,2.149988891308424,1.489992301418396,137.32629045428462,1.75357,1.4229289999999999,0.8536464500000001,61.25303394,0.9198047524778165,0.5075334326650038,1.5109600628762392,1.745444266087437,2.241950832815917,17_Aug_2016,Pulsed Laser Deposition,BZF19,700.0,19,850,N,200.0,10,100.0,SiO2,0,0,193,0,0,0,0,193.0,0,0,0,0,0,0,0
Ba0.9221Co0.0Fe0.8526Y0.0Zr0.1474O3,01159,35,4,2,,0.094829999,,,,,,,,,,,9.397999800000001,6.650000099999999,0.8900003984436768,2.1500009625324776,1.4900006670573915,137.32706147985934,1.7563000000000002,1.42211,0.8536055,61.0598646,0.9220995871856742,0.5067473657368768,1.5118387203046724,1.745537800608585,2.249056108779176,17_Aug_2016,Pulsed Laser Deposition,BZF19,700.0,19,850,N,200.0,10,100.0,SiO2,0,0,193,0,0,0,0,193.0,0,0,0,0,0,0,0
Ba0.91255Co0.0Fe0.85142Y0.0Zr0.14858O3,01159,36,4,3,,0.095020004,,,,,,,,,,,13.398,6.650000099999999,0.8899976726116507,2.1499943776573582,1.4899961035857974,137.32664088397772,1.7557099999999999,1.4222869999999999,0.85361435,61.10161182,0.9125523863638113,0.5069161038050992,1.5116459460413816,1.745514357374378,2.247512574439607,17_Aug_2016,Pulsed Laser Deposition,BZF19,700.0,19,850,N,200.0,10,100.0,SiO2,0,0,193,0,0,0,0,193.0,0,0,0,0,0,0,0
Ba0.92143Co0.0Fe0.84537Y0.0Zr0.15463O3,01159,37,4,4,,0.09465999900000001,,,,,,,,,,,17.393998999999997,6.650000099999999,0.889995400969652,2.149988889982867,1.4899923004997544,137.32629036961728,1.752685,1.4231945,0.853659725,61.315654769999995,0.9214347614679008,0.5077897060622143,1.5106781890900134,1.7454171221440187,2.2396611580637824,17_Aug_2016,Pulsed Laser Deposition,BZF19,700.0,19,850,N,200.0,10,100.0,SiO2,0,0,193,0,0,0,0,193.0,0,0,0,0,0,0,0
Ba0.9154Co0.0Fe0.84796Y0.0Zr0.15204O3,01159,38,4,5,,0.09166,,,,,,,,,,,21.391991,6.650000099999999,0.890001344863625,2.150003248827858,1.4900022515132598,137.32720751245733,1.7539800000000003,1.422806,0.8536403000000001,61.22402316,0.915398616756964,0.5074181831398448,1.5111007746859784,1.7454684971096839,2.243028151769328,17_Aug_2016,Pulsed Laser Deposition,BZF19,700.0,19,850,N,200.0,10,100.0,SiO2,0,0,193,0,0,0,0,193.0,0,0,0,0,0,0,0
Ba0.92447Co0.0Fe0.84896Y0.0Zr0.15104O3,01159,39,4,6,,0.08826000199999999,,,,,,,,,,,25.389999,6.650000099999999,0.8900040123458328,2.150009692745551,1.4900067172980798,137.327619104962,1.7544800000000003,1.4226560000000001,0.8536328000000001,61.18864416,0.9244658322734498,0.5072750970919205,1.511264629499718,1.7454890642651966,2.244331787216414,17_Aug_2016,Pulsed Laser Deposition,BZF19,700.0,19,850,N,200.0,10,100.0,SiO2,0,0,193,0,0,0,0,193.0,0,0,0,0,0,0,0
Ba0.93269Co0.0Fe0.85498Y0.0Zr0.14502O3,01159,40,4,7,,0.083209999,,,,,,,,,,,29.38802,6.650000099999999,0.8899955655277518,2.149989287510861,1.489992575995899,137.3263157609321,1.75749,1.4217529999999998,0.8535876499999999,60.97566258,0.9326946472005945,0.5064014961836208,1.512210128982222,1.7455648239473698,2.2521496274150383,17_Aug_2016,Pulsed Laser Deposition,BZF19,700.0,19,850,N,200.0,10,100.0,SiO2,0,0,193,0,0,0,0,193.0,0,0,0,0,0,0,0
Ba0.93195Co0.0Fe0.85624Y0.0Zr0.14376O3,01159,41,4,8,,0.077310003,,,,,,,,,,,33.388008,6.650000099999999,0.8899988400156653,2.1499971977906522,1.4899980580037542,137.32682101441716,1.7581200000000001,1.421564,0.8535782000000001,60.93108504,0.9319512146615839,0.5062218961252163,1.5124167450713806,1.7455905715536715,2.2538056055339397,17_Aug_2016,Pulsed Laser Deposition,BZF19,700.0,19,850,N,200.0,10,100.0,SiO2,0,0,193,0,0,0,0,193.0,0,0,0,0,0,0,0
Ba0.9346Co0.0Fe0.85759Y0.0Zr0.14241O3,01159,42,4,9,,0.071589999,,,,,,,,,,,37.384009999999996,6.650000099999999,0.8899968817685487,2.149992467193685,1.4899947795900423,137.32651885688708,1.7587949999999999,1.4213615,0.8535680750000001,60.88332339,0.9346032745048596,0.5060265021043093,1.5126288894089823,1.7456074368644143,2.255568704375996,17_Aug_2016,Pulsed Laser Deposition,BZF19,700.0,19,850,N,200.0,10,100.0,SiO2,0,0,193,0,0,0,0,193.0,0,0,0,0,0,0,0
Ba0.94094Co0.0Fe0.86203Y0.0Zr0.13797O3,01159,43,4,10,,0.065090001,,,,,,,,,,,41.381989000000004,6.650000099999999,0.8900037784664292,2.1500091277559803,1.4900063257471678,137.32758301737002,1.761015,1.4206955,0.8535347750000001,60.72624063,0.9409360052863955,0.505392502884092,1.5133497134016265,1.7456890678498338,2.2614207893107645,17_Aug_2016,Pulsed Laser Deposition,BZF19,700.0,19,850,N,200.0,10,100.0,SiO2,0,0,193,0,0,0,0,193.0,0,0,0,0,0,0,0
Ba0.89856Co0.0Fe0.86816Y0.0Zr0.13184O3,01159,44,4,11,,0.057960000000000005,,,,,,,,,,,45.37999,6.650000099999999,0.8899970546400215,2.149992884804546,1.489995069004081,137.32654553095531,1.76408,1.4197760000000001,0.8534888,60.50936736,0.8985629736982257,0.5045105973878857,1.5143183747327367,1.7457699140329446,2.269508863213395,17_Aug_2016,Pulsed Laser Deposition,BZF19,700.0,19,850,N,200.0,10,100.0,SiO2,0,0,193,0,0,0,0,193.0,0,0,0,0,0,0,0
