Repository: jdh10791/combi_tco

# combi_tco
This is a project focused on analysis of triple conducting oxides (TCOs). TCOs are combinatorially synthesized via pulsed laser deposition (PLD) and characterized using high-throughput methods. 

/data: raw data from Meagan Papac, collected at NREL
* /conductivity: DC conductivity data
* /eis: impedance data (ASR)
* /xrd: XRD data

/scripts: python scripts for processing and analysis
* /conductivity: notebooks for DC conductivity analysis
* /eis: notebooks for EIS analysis
* /helpers: supporting modules
** calc_chemfeat.py: chemical featurization for perovskites
** fileload.py: tools for processing and loading data files
** outlier_detect.py: outlier detection algorithm

File: data/xrd/out/PDAC_COM3_01185_AllVar.csv
FORMULA,IDENTIFIER: Sample number,IDENTIFIER: Point,IDENTIFIER: Row,IDENTIFIER: Column,PROPERTY: Cubic lattice constant (A),PROPERTY: Film thickness ($\mu$m),PROPERTY: FWHM of 110 peak ($^{\circ}$),PROPERTY: FWHM of 111 peak ($^{\circ}$),PROPERTY: FWHM of 200 peak ($^{\circ}$),PROPERTY: Max intensity of 110 peak (counts),PROPERTY: Max intensity of 111 peak (counts),PROPERTY: Max intensity of 200 peak (counts),PROPERTY: Area of 110 peak,PROPERTY: Position of 110 peak ($^{\circ}$),PROPERTY: Position of 111 peak ($^{\circ}$),PROPERTY: Position of 200 peak ($^{\circ}$),IDENTIFIER: X position (mm),IDENTIFIER: Y position (mm),PROPERTY: A_avg_X,PROPERTY: A_avg_at_radius,PROPERTY: A_avg_ion_radius,PROPERTY: A_avg_mass,PROPERTY: B_avg_X,PROPERTY: B_avg_at_radius,PROPERTY: B_avg_ion_radius,PROPERTY: B_avg_mass,PROPERTY: AB_site_ratio,PROPERTY: AB_X_ratio,PROPERTY: AB_at_radius_ratio,PROPERTY: AB_ion_radius_ratio,PROPERTY: AB_mass_ratio,IDENTIFIER: Date,PREPARATION STEP NAME,PREPARATION STEP DETAIL: Targets used,PREPARATION STEP DETAIL: Laser Energy (mJ),PREPARATION STEP DETAIL: Laser Voltage (kV),PREPARATION STEP DETAIL: Temperature ($^{\circ}$C),PREPARATION STEP DETAIL: Temperature Gradient,PREPARATION STEP DETAIL: Number of Cycles,PREPARATION STEP DETAIL: Laser Pulse Frequency (Hz),PREPARATION STEP DETAIL: Deposition Pressure (mTorr),PREPARATION STEP DETAIL: Substrate,PREPARATION STEP DETAIL: BZC19 Pulses/Cycle,PREPARATION STEP DETAIL: BZC91 Pulses/Cycle,PREPARATION STEP DETAIL: BZF19 Pulses/Cycle,PREPARATION STEP DETAIL: BZY82 Pulses/Cycle,PREPARATION STEP DETAIL: BZYCF1135 Pulses/Cycle,PREPARATION STEP DETAIL: BZYF631 Pulses/Cycle,PREPARATION STEP DETAIL: B12ZY82 Pulses/Cycle,PREPARATION STEP DETAIL: Average Target Pulses/Cycle,PREPARATION STEP DETAIL: BZC19 Substrate Angle ($^{\circ}$),PREPARATION STEP DETAIL: BZC91 Substrate Angle ($^{\circ}$),PREPARATION STEP DETAIL: BZF19 Substrate Angle ($^{\circ}$),PREPARATION STEP DETAIL: BZY82 Substrate Angle ($^{\circ}$),PREPARATION STEP DETAIL: BZYCF1135 Substrate Angle ($^{\circ}$),PREPARATION STEP DETAIL: BZYF631 Substrate Angle ($^{\circ}$),PREPARATION STEP DETAIL: B12ZY82 Substrate Angle ($^{\circ}$)
Ba0.70327Co0.0Fe0.06938Y0.28891Zr0.6417O3,01185,1,1,1,4.2030697,0.177,0.49533978,0.43055293,0.71703672,4614.7881,555.50262,446.36554,15.853845000000002,30.031328000000002,36.988239,42.949203000000004,5.4000001,44.14201,0.8899947480410717,2.1499873126834874,1.4899912073946031,137.32618962273736,1.3328966000000002,1.6118050000000002,0.9114748500000001,88.0987560235,0.7032741500752264,0.6677147710040461,1.3339003866370231,1.6347035877014084,1.558775581191023,4_Oct_2016,Pulsed Laser Deposition,BZYF631,600.0,18.3,850,N,200.0,10,1.0,SiO2,0,0,0,0,0,124,0,124.0,0,0,0,0,0,0,0
Ba0.71139Co0.0Fe0.07146Y0.29067Zr0.63787O3,01185,2,1,2,4.2154812999999995,0.17753001,0.48773926,0.43162534,0.72091669,4812.9316,428.69522,558.3421599999999,16.381823999999998,29.940835999999997,36.937504,42.821377000000005,9.397999800000001,44.14201,0.890004295243747,2.150010376150625,1.490007190913689,137.32766275611016,1.3337563000000001,1.6119485,0.91178465,88.0219999995,0.7113865667655026,0.6672915398740736,1.3337959470483236,1.6341656891390846,1.5601515843413039,4_Oct_2016,Pulsed Laser Deposition,BZYF631,600.0,18.3,850,N,200.0,10,1.0,SiO2,0,0,0,0,0,124,0,124.0,0,0,0,0,0,0,0
Ba0.73935Co0.0Fe0.07218Y0.28767Zr0.64015O3,01185,3,1,3,4.220202400000001,0.17381001,0.42652482,0.51745194,0.7086755,5519.1982,269.36636,538.00745,17.41242,29.906559,36.897179,42.77774,13.395999999999999,44.14201,0.8900015972367689,2.1500038584933177,1.4900026740256016,137.32724645363342,1.3344463000000002,1.6110905,0.91123925,88.0034815695,0.7393486731293418,0.6669444826942595,1.3345022259726054,1.6351388222419103,1.5604751539878614,4_Oct_2016,Pulsed Laser Deposition,BZYF631,600.0,18.3,850,N,200.0,10,1.0,SiO2,0,0,0,0,0,124,0,124.0,0,0,0,0,0,0,0
Ba0.75937Co0.0Fe0.07355Y0.28759Zr0.63886O3,01185,4,1,4,4.2203474000000005,0.16744,0.44489539,0.50076658,0.72048026,4666.5762,252.20909,547.45862,16.150935999999998,29.905508,36.880962,42.767139,17.39398,44.14201,0.8900022301440411,2.150005387426616,1.4900037336119338,137.32734411122553,1.3351401,1.610865,0.911214575,87.95519779150001,0.759368097190745,0.6665983818058053,1.3346899879422645,1.6351842633903588,1.5613329008339385,4_Oct_2016,Pulsed Laser Deposition,BZYF631,600.0,18.3,850,N,200.0,10,1.0,SiO2,0,0,0,0,0,124,0,124.0,0,0,0,0,0,0,0
Ba0.79203Co0.0Fe0.0735Y0.28749Zr0.63902O3,01185,5,1,5,4.2210498,0.15621001,0.46368527,0.86170626,0.66601533,3618.0271,218.55251,702.3288,13.499022,29.900415000000002,36.811558000000005,42.735867,21.392,44.14201,0.8900010056227661,2.1500024293134237,1.4900016835706982,137.3271551675928,1.3351394,1.6108630000000002,0.91120555,87.95811079650001,0.7920291050758432,0.6665978141479204,1.3346898087009407,1.635198209197363,1.5612790443545685,4_Oct_2016,Pulsed Laser Deposition,BZYF631,600.0,18.3,850,N,200.0,10,1.0,SiO2,0,0,0,0,0,124,0,124.0,0,0,0,0,0,0,0
Ba0.8211Co0.0Fe0.0792Y0.2868Zr0.634O3,01185,6,1,6,4.2222347000000005,0.14286,0.50745404,,0.59878898,2548.4172,,947.8585800000001,11.079435,29.891828999999998,,42.726543,25.389999,44.14201,0.8899952315006119,2.1499884805913654,1.4899920167819232,137.3262642205444,1.338052,1.60982,0.91103,87.75713778,0.8211043993660967,0.665142484373262,1.3355458874851631,1.6355026912197437,1.5648443841093607,4_Oct_2016,Pulsed Laser Deposition,BZYF631,600.0,18.3,850,N,200.0,10,1.0,SiO2,0,0,0,0,0,124,0,124.0,0,0,0,0,0,0,0
Ba0.84779Co0.0Fe0.07977Y0.28866Zr0.63157O3,01185,7,1,7,4.222550900000001,0.12803,0.52895999,,0.56727278,1819.9474,,1053.8633,8.6269522,29.889538,,42.711487,29.388,44.14201,0.88999908007449,2.1499977777080375,1.4899984598999887,137.3268580554938,1.3381324,1.6101995,0.911360525,87.732659991,0.8477908762971397,0.6651053962033129,1.335236893135315,1.6349166098674164,1.5652877511018288,4_Oct_2016,Pulsed Laser Deposition,BZYF631,600.0,18.3,850,N,200.0,10,1.0,SiO2,0,0,0,0,0,124,0,124.0,0,0,0,0,0,0,0
Ba0.89262Co0.0Fe0.08196Y0.28657Zr0.63147O3,01185,8,1,8,4.2240205,0.11323,0.56151569,,0.53470409,1451.9376,,902.55573,8.0499668,29.878897,,42.723194,33.386002000000005,44.14201,0.8900016131005583,2.150003896815955,1.4900027005840808,137.32724890141614,1.3394572999999999,1.6093484999999998,0.9109678999999999,87.6600249145,0.8926183821536959,0.6644494102951684,1.335946749144735,1.6356259101819952,1.566589206828991,4_Oct_2016,Pulsed Laser Deposition,BZYF631,600.0,18.3,850,N,200.0,10,1.0,SiO2,0,0,0,0,0,124,0,124.0,0,0,0,0,0,0,0
Ba0.92429Co0.0Fe0.08584Y0.28237Zr0.63179O3,01185,9,1,9,4.2242312,0.098190002,0.5440672,,0.56071001,1425.1371,,683.1718099999999,8.439773599999999,29.877373,,42.739212,37.386002000000005,44.14201,0.8899966456299462,2.1499918967464993,1.4899943842568761,137.3264824207007,1.3418592999999999,1.6077165,0.9101827999999998,87.5324906245,0.9242934836206543,0.6632563083401861,1.3372954104448758,1.6370276215468764,1.5688629609525078,4_Oct_2016,Pulsed Laser Deposition,BZYF631,600.0,18.3,850,N,200.0,10,1.0,SiO2,0,0,0,0,0,124,0,124.0,0,0,0,0,0,0,0
Ba0.95669Co0.0Fe0.08724Y0.28306Zr0.6297O3,01185,10,1,10,4.226399400000001,0.08405,0.57473671,,0.60763675,1357.7765,,458.70407,9.927413,29.861687,,42.755238,41.382011,44.14201,0.8900025027156923,2.1500060458862227,1.4900041899397545,137.3273861690313,1.3424833999999999,1.607679,0.9102965000000001,87.481360501,0.9566873097569184,0.6629523335005053,1.3373354045715735,1.6368339216285621,1.5697902431165498,4_Oct_2016,Pulsed Laser Deposition,BZYF631,600.0,18.3,850,N,200.0,10,1.0,SiO2,0,0,0,0,0,124,0,124.0,0,0,0,0,0,0,0
Ba1.0Co0.0Fe0.09025Y0.27733Zr0.63087O3,01185,11,1,11,4.2282033,0.071160004,0.59336996,,0.61473954,1110.4521,,323.52667,9.7494259,29.84865,,42.759871999999994,45.380009,44.14201,0.89,2.15,1.49,137.327,1.3446481467267524,1.6058896809764038,0.9093235358514452,87.38263673615984,1.0015574358595314,0.661883186442868,1.3388217294557676,1.638580704506717,1.571559352399041,4_Oct_2016,Pulsed Laser Deposition,BZYF631,600.0,18.3,850,N,200.0,10,1.0,SiO2,0,0,0,0,0,124,0,124.0,0,0,0,0,0,0,0
Ba0.66361Co0.0Fe0.05555Y0.30337Zr0.64108O3,01185,12,2,1,4.2106066,0.21014000000000002,0.50747019,0.41286898,0.66712803,4808.4102,756.29364,322.80737,14.426597000000001,29.976315000000003,36.921059,42.888969,5.4000001,31.644011,0.8899983043144059,2.149995903680868,1.4899971611555782,137.32673835571282,1.3244043,1.61751,0.914189975,88.5554393845,0.6636112643551249,0.6719989540311866,1.3292009963962312,1.6298550650323838,1.5507431199053971,4_Oct_2016,Pulsed Laser Deposition,BZYF631,600.0,18.3,850,N,200.0,10,1.0,SiO2,0,0,0,0,0,124,0,124.0,0,0,0,0,0,0,0
Ba0.65568Co0.0Fe0.0566Y0.30158Zr0.64183O3,01185,13,2,2,4.215896599999999,0.21225999,0.48032492,0.50348449,0.71213871,5094.2476,550.7271099999999,483.41675,14.907762,29.937820000000002,36.894051,42.843235,9.397999800000001,31.644011,0.8900062858220749,2.1500151848510796,1.4900105234549341,137.32796990234613,1.3251395000000001,1.6169205,0.9138685,88.523353163,0.6556753691475177,0.6716321457643326,1.3296975236884434,1.630443027038282,1.551319115188521,4_Oct_2016,Pulsed Laser Deposition,BZYF631,600.0,18.3,850,N,200.0,10,1.0,SiO2,0,0,0,0,0,124,0,124.0,0,0,0,0,0,0,0
Ba0.66984Co0.0Fe0.05712Y0.29925Zr0.64363O3,01185,14,2,3,4.218338,0.21244000000000002,0.47506097,0.48957333,0.67445385,5120.3027,436.3804,705.93524,14.887437,29.920088,36.896656,42.797218,13.395999999999999,31.644011,0.8900040382937892,2.1500097554288162,1.4900067607390401,137.32762310873167,1.3256425,1.6162445,0.9134366,88.5094451325,0.6698369606759123,0.6713756071443011,1.3302503151155758,1.6312098297123632,1.5515589652963038,4_Oct_2016,Pulsed Laser Deposition,BZYF631,600.0,18.3,850,N,200.0,10,1.0,SiO2,0,0,0,0,0,124,0,124.0,0,0,0,0,0,0,0
Ba0.66601Co0.0Fe0.05893Y0.299Zr0.64207O3,01185,15,2,4,4.219203,0.20542,0.47915423,0.46311462,0.6458316999999999,4824.7549,353.15555,812.73334,14.369644000000001,29.913809000000004,36.915939,42.780308000000005,17.395981,31.644011,0.8900027477610126,2.1500066378496374,1.4900046001841674,137.32742397952424,1.326575,1.6159105,0.9133780250000001,88.44598868,0.666007943785773,0.6709026988756855,1.3305233413915172,1.631312073863576,1.5526698952552682,4_Oct_2016,Pulsed Laser Deposition,BZYF631,600.0,18.3,850,N,200.0,10,1.0,SiO2,0,0,0,0,0,124,0,124.0,0,0,0,0,0,0,0
Ba0.67822Co0.0Fe0.0608Y0.29562Zr0.64358O3,01185,16,2,5,4.2182903,0.19447,0.48104423,0.67978948,0.6568082,4334.6045,311.79822,931.0246599999999,13.720257,29.920433000000003,36.913475,42.791698,21.392,31.644011,0.8899945187064721,2.149986758672938,1.4899908234524082,137.32615423640863,1.3278818000000001,1.6147850000000001,0.9127556000000001,88.38766529700001,0.6782241770177438,0.6702362504753601,1.3314384011945477,1.632409402311427,1.5536800726092903,4_Oct_2016,Pulsed Laser Deposition,BZYF631,600.0,18.3,850,N,200.0,10,1.0,SiO2,0,0,0,0,0,124,0,124.0,0,0,0,0,0,0,0
Ba0.68795Co0.0Fe0.06273Y0.29631Zr0.64095O3,01185,17,2,6,4.2176547,0.18084,0.4902305,0.72580922,0.64187801,3783.8140000000003,269.95224,980.9744300000001,13.044181,29.925046999999996,36.920624,42.777744,25.389999,31.644011,0.8900053666872864,2.150012964469287,1.4900089846787152,137.32782807984827,1.3287576,1.6146525,0.9128567249999999,88.3168720635,0.6879458516963416,0.6698026537626474,1.3315638903536748,1.632248461201527,1.5549444276186468,4_Oct_2016,Pulsed Laser Deposition,BZYF631,600.0,18.3,850,N,200.0,10,1.0,SiO2,0,0,0,0,0,124,0,124.0,0,0,0,0,0,0,0
Ba0.70393Co0.0Fe0.06403Y0.29409Zr0.64188O3,01185,18,2,7,4.2174191,0.16376001,0.50007939,0.46241105,0.65585363,3335.4961,276.63776,884.21338,12.749071,29.926759999999998,36.863361,42.796566,29.388,31.644011,0.8899961935250549,2.1499908045829974,1.4899936273621703,137.32641266091596,1.3296651000000002,1.613918,0.912455975,88.27693789650002,0.7039330106779418,0.6693386128018662,1.332156159472165,1.6329485127895298,1.555631809770337,4_Oct_2016,Pulsed Laser Deposition,BZYF631,600.0,18.3,850,N,200.0,10,1.0,SiO2,0,0,0,0,0,124,0,124.0,0,0,0,0,0,0,0
Ba0.73091Co0.0Fe0.06492Y0.29502Zr0.64007O3,01185,19,2,8,4.2170677,0.1472,0.48936921,,0.61206663,2987.3711,,813.67206,12.765417999999999,29.929309999999997,,42.783375,33.386002000000005,31.644011,0.8899994491012024,2.149998669177062,1.4899990777087546,137.32691499631554,1.3300211000000002,1.6140325,0.9126253000000001,88.24420694700001,0.73091045242437,0.6691619020940361,1.332066528509842,1.6326515139441724,1.5562145068491,4_Oct_2016,Pulsed Laser Deposition,BZYF631,600.0,18.3,850,N,200.0,10,1.0,SiO2,0,0,0,0,0,124,0,124.0,0,0,0,0,0,0,0
Ba0.76407Co0.0Fe0.07082Y0.29243Zr0.63675O3,01185,20,2,9,4.2162004,0.12995,0.49822079999999996,0.67358947,0.63768202,2541.0422,212.75252999999998,725.89764,12.353938000000001,29.935612,36.923336,42.791462,37.383998999999996,31.644011,0.8900026056889263,2.150006294641788,1.4900043623331463,137.32740205780132,1.3332427,1.6124845,0.9121062500000001,88.04056261550001,0.7640677630079675,0.6675473307965056,1.3333500536853458,1.6335863966869497,1.5598196783175045,4_Oct_2016,Pulsed Laser Deposition,BZYF631,600.0,18.3,850,N,200.0,10,1.0,SiO2,0,0,0,0,0,124,0,124.0,0,0,0,0,0,0,0
Ba0.80381Co0.0Fe0.07478Y0.28977Zr0.63545O3,01185,21,2,10,4.2168078,0.11225,0.50118554,,0.62342346,2206.7695,,627.1845099999999,11.708913,29.931198,,42.791336,41.382011,31.644011,0.8899954700254313,2.1499890568030082,1.4899924161099918,137.32630102492405,1.3355153,1.6112255000000002,0.91159775,87.9066280545,0.8038140913004399,0.6664060456854604,1.3343812252245313,1.6344845257790421,1.5621836949517052,4_Oct_2016,Pulsed Laser Deposition,BZYF631,600.0,18.3,850,N,200.0,10,1.0,SiO2,0,0,0,0,0,124,0,124.0,0,0,0,0,0,0,0
Ba0.83497Co0.0Fe0.07795Y0.28869Zr0.63336O3,01185,22,2,11,4.2182631,0.095720001,0.53368908,,0.65111583,1771.8026,,507.31424000000004,11.33712,29.920631,,42.799065,45.380009,31.644011,0.8900048788535002,2.1500117859944106,1.4900081679682196,137.3277528070951,1.3372191000000002,1.6104800000000004,0.911379575,87.79698022650001,0.8349654228382295,0.6655639893668136,1.3350130308941497,1.634893088281268,1.5641512094472365,4_Oct_2016,Pulsed Laser Deposition,BZYF631,600.0,18.3,850,N,200.0,10,1.0,SiO2,0,0,0,0,0,124,0,124.0,0,0,0,0,0,0,0
Ba0.66661Co0.0Fe0.06033Y0.29862Zr0.64105O3,01185,23,3,1,4.2127056,0.17712999999999998,0.47711703,0.50089139,0.739999,4610.4751,402.80697999999995,485.98235999999997,15.705313,29.961027,36.896988,42.850895,5.4000001,19.14801,0.8899955436570995,2.1499892346772627,1.4899925393809867,137.32631238629045,1.3273168000000002,1.6156055,0.913299125,88.397338977,0.6666133378175454,0.6705223226716481,1.3307637506045025,1.6314397973183066,1.5535118361653535,4_Oct_2016,Pulsed Laser Deposition,BZYF631,600.0,18.3,850,N,200.0,10,1.0,SiO2,0,0,0,0,0,124,0,124.0,0,0,0,0,0,0,0
Ba0.66Co0.0Fe0.06108Y0.29766Zr0.64126O3,01185,24,3,2,4.2145243,0.18289,0.48040435,0.48966399,0.68337041,4684.7144,370.51083,659.0166,15.713822,29.947794000000002,36.910038,42.825874,9.397999800000001,19.14801,0.8900029112000519,2.1500070326742824,1.4900048738068286,137.327449198168,1.3277974000000001,1.615253,0.9131207000000001,88.37303015100001,0.6599978411396075,0.670285173927929,1.3310651846331703,1.6317720908165025,1.5539520254485022,4_Oct_2016,Pulsed Laser Deposition,BZYF631,600.0,18.3,850,N,200.0,10,1.0,SiO2,0,0,0,0,0,124,0,124.0,0,0,0,0,0,0,0
Ba0.6534Co0.0Fe0.06137Y0.3032Zr0.63543O3,01185,25,3,3,4.2147989,0.18385001,0.47952079999999997,0.67630744,0.69366765,4387.7944,302.935,763.57617,14.993160000000001,29.945798999999997,36.939049,42.814564000000004,13.395999999999999,19.14801,0.8900039396013945,2.1500095170146043,1.4900065955124469,137.32760788049515,1.327333,1.6165945000000002,0.914115725,88.34992769000002,0.6533971077256666,0.6705204644210566,1.3299621624437075,1.6299977724510173,1.5543601615877578,4_Oct_2016,Pulsed Laser Deposition,BZYF631,600.0,18.3,850,N,200.0,10,1.0,SiO2,0,0,0,0,0,124,0,124.0,0,0,0,0,0,0,0
Ba0.66193Co0.0Fe0.0609Y0.29929Zr0.63981O3,01185,26,3,4,4.2148218,0.18109,0.49995941,0.56670177,0.66500932,4042.5984,265.00577000000004,894.3557699999999,14.258132000000002,29.945633,36.912621,42.815605,17.39398,19.14801,0.8899985517051316,2.149996501310149,1.4899975753265686,137.32677652810182,1.3275281,1.6156875,0.91341545,88.37561978650001,0.6619310771588565,0.6704178628724556,1.3307007087138751,1.6312375440185172,1.5538988791236679,4_Oct_2016,Pulsed Laser Deposition,BZYF631,600.0,18.3,850,N,200.0,10,1.0,SiO2,0,0,0,0,0,124,0,124.0,0,0,0,0,0,0,0
Ba0.67068Co0.0Fe0.06017Y0.29675Zr0.64309O3,01185,27,3,5,4.213172,0.17302001,0.51163417,0.68661159,0.69134718,3612.5029,255.43121000000002,969.40991,13.449926999999999,29.957634000000002,36.957012,42.818172,21.392,19.14801,0.8900035382825128,2.150008547536407,1.4900059236415102,137.3275459569917,1.3274558,1.6151775000000002,0.912972325,88.4082467975,0.6706773336563131,0.6704581337341046,1.331128341954,1.6320384340691927,1.5533341167995547,4_Oct_2016,Pulsed Laser Deposition,BZYF631,600.0,18.3,850,N,200.0,10,1.0,SiO2,0,0,0,0,0,124,0,124.0,0,0,0,0,0,0,0
Ba0.67171Co0.0Fe0.06097Y0.2982Zr0.64083O3,01185,28,3,6,4.2123013,0.16277,0.5172103,0.86659753,0.63959134,3251.407,230.45538,1026.6759,13.067409,29.96397,37.005424,42.831871,25.389999,19.14801,0.8899938702983013,2.149985192293649,1.4899897379151337,137.3260541870279,1.3276830000000002,1.6154045000000001,0.913218725,88.37567004,0.671714626303692,0.6703361196146228,1.3309268312015032,1.6315803619939282,1.553889821993681,4_Oct_2016,Pulsed Laser Deposition,BZYF631,600.0,18.3,850,N,200.0,10,1.0,SiO2,0,0,0,0,0,124,0,124.0,0,0,0,0,0,0,0
Ba0.67819Co0.0Fe0.05952Y0.29869Zr0.64178O3,01185,29,3,7,4.2108774,0.14948,0.51364696,0.85249949,0.6244868,2835.835,235.83925,986.8432,11.894416,29.974339,36.846069,42.843353,29.388,19.14801,0.8900046491250252,2.150011231032364,1.4900077833666152,137.32771735999137,1.3268908000000001,1.615729,0.9133092,88.4249214565,0.6781864573329994,0.6707444569854769,1.3306756461215736,1.6314384913308824,1.5530431364595414,4_Oct_2016,Pulsed Laser Deposition,BZYF631,600.0,18.3,850,N,200.0,10,1.0,SiO2,0,0,0,0,0,124,0,124.0,0,0,0,0,0,0,0
Ba0.69217Co0.0Fe0.06135Y0.29771Zr0.64094O3,01185,30,3,8,4.2090874000000005,0.1349,0.52399081,,0.63461155,2569.458,,896.22565,11.830217,29.987387,,42.858379,33.386002000000005,19.14801,0.8900057571953762,2.150013907831527,1.490009638450686,137.32788833524654,1.3279269,1.615225,0.9131276749999999,88.3633619135,0.6921655225481504,0.6702219506174445,1.331092515179945,1.6317648443309816,1.554127020084167,4_Oct_2016,Pulsed Laser Deposition,BZYF631,600.0,18.3,850,N,200.0,10,1.0,SiO2,0,0,0,0,0,124,0,124.0,0,0,0,0,0,0,0
Ba0.70493Co0.0Fe0.06072Y0.29797Zr0.64131O3,01185,31,3,9,4.209497900000001,0.12068,0.52695429,0.57552582,0.63852,2192.8176,209.80296,769.3413099999999,11.578208,29.984392,36.926056,42.874142,37.386002000000005,19.14801,0.8900016532346933,2.150003993769203,1.490002767774936,137.32725509411316,1.3275833000000001,1.6153845000000002,0.9131792000000001,88.3850479645,0.7049286905476769,0.6703923235812722,1.3309549483539074,1.631665250122797,1.553738536740636,4_Oct_2016,Pulsed Laser Deposition,BZYF631,600.0,18.3,850,N,200.0,10,1.0,SiO2,0,0,0,0,0,124,0,124.0,0,0,0,0,0,0,0
Ba0.72392Co0.0Fe0.06332Y0.30053Zr0.63615O3,01185,32,3,10,4.2099805,0.1051,0.53246343,,0.65709805,1929.5432,,679.5806299999999,11.996642,29.980875,,42.875031,41.382011,19.14801,0.8900044748249172,2.1500108099703055,1.4900074915608164,137.32769046548472,1.3286017,1.6156345,0.9136205,88.28712810050001,0.7239163602258801,0.6698805780731103,1.3307532179897776,1.630882288171967,1.5554667302028478,4_Oct_2016,Pulsed Laser Deposition,BZYF631,600.0,18.3,850,N,200.0,10,1.0,SiO2,0,0,0,0,0,124,0,124.0,0,0,0,0,0,0,0
Ba0.75888Co0.0Fe0.06179Y0.29448Zr0.64373O3,01185,33,3,11,4.2092795,0.09134999699999999,0.54396665,,0.64942831,1620.356,,526.7713,10.680347,29.985985,,42.888054,45.380009,19.14801,0.8900045836202657,2.1500110727905293,1.4900076737013435,137.32770725260698,1.3285022000000002,1.6143515000000002,0.912542975,88.355282778,0.758876091685581,0.6699308315938548,1.3318109920860042,1.6328082233073389,1.5542670787173447,4_Oct_2016,Pulsed Laser Deposition,BZYF631,600.0,18.3,850,N,200.0,10,1.0,SiO2,0,0,0,0,0,124,0,124.0,0,0,0,0,0,0,0
Ba0.77262Co0.0Fe0.07342Y0.29093Zr0.63566O3,01185,34,4,1,4.2115102,0.11517000000000001,0.47597954,,0.72155541,3454.8311,,437.54684000000003,17.673141,29.969732,,42.855793,5.4000001,6.650000099999999,0.8900049964314791,2.150012070031101,1.4900083648122515,137.32777094937722,1.334721,1.6117350000000001,0.9118253500000001,87.9529666805,0.7726156625604296,0.6668097650606225,1.3339736805561093,1.6340940343589387,1.5613773603366592,4_Oct_2016,Pulsed Laser Deposition,BZYF631,600.0,18.3,850,N,200.0,10,1.0,SiO2,0,0,0,0,0,124,0,124.0,0,0,0,0,0,0,0
Ba0.77061Co0.0Fe0.06861Y0.29299Zr0.6384O3,01185,35,4,2,4.210946599999999,0.12172000000000001,0.47615653,0.55361581,0.72396922,3561.4636,245.66132000000002,474.61514000000005,17.543341,29.973834999999998,36.893684,42.854797,9.397999800000001,6.650000099999999,0.8899951818052817,2.1499883605408487,1.4899919335841232,137.32625655255495,1.3320761,1.612956,0.912223625,88.1174520415,0.7706141718754301,0.6681263794202761,1.332949169438502,1.6333625799092006,1.5584456128835802,4_Oct_2016,Pulsed Laser Deposition,BZYF631,600.0,18.3,850,N,200.0,10,1.0,SiO2,0,0,0,0,0,124,0,124.0,0,0,0,0,0,0,0
Ba0.75181Co0.0Fe0.06751Y0.29547Zr0.63702O3,01185,36,4,3,4.2093267,0.12646,0.48151326,0.70289254,0.6790548000000001,3291.198,224.85217000000003,603.37292,16.076591,29.985640999999998,36.961760999999996,42.864360999999995,13.395999999999999,6.650000099999999,0.8899989185791489,2.1499973875788427,1.489998189531384,137.32683313676267,1.3312533000000002,1.613741,0.912678275,88.15061992950001,0.75181091351011,0.6685421313728566,1.3323063537326265,1.6325557760552414,1.557865767099451,4_Oct_2016,Pulsed Laser Deposition,BZYF631,600.0,18.3,850,N,200.0,10,1.0,SiO2,0,0,0,0,0,124,0,124.0,0,0,0,0,0,0,0
Ba0.73416Co0.0Fe0.06666Y0.29793Zr0.63541O3,01185,37,4,4,4.207624900000001,0.12921,0.49581078,,0.67360604,2876.0352,,816.39581,13.582398000000001,29.998054999999997,,42.877102,17.395981,6.650000099999999,0.8900013556227975,2.1500032748191176,1.490002269525807,137.32720917259766,1.3305577,1.6144835,0.9131274500000001,88.1749894305,0.7341588817499809,0.6688934689737976,1.3316972733503425,1.6317571764224228,1.5574394741588224,4_Oct_2016,Pulsed Laser Deposition,BZYF631,600.0,18.3,850,N,200.0,10,1.0,SiO2,0,0,0,0,0,124,0,124.0,0,0,0,0,0,0,0
Ba0.72341Co0.0Fe0.06833Y0.29505Zr0.63662O3,01185,38,4,5,4.2059579000000005,0.12794,0.5303601,,0.61478311,2429.75,,1014.1843,12.212487,30.010223,,42.893089,21.393998999999997,6.650000099999999,0.8899999399616706,2.149999854963586,1.4899998994863923,137.32699073608578,1.3317095,1.613513,0.9125965250000001,88.1225827725,0.7234100488003717,0.6683138777350995,1.3324961465842458,1.6327038934170741,1.5583632074267888,4_Oct_2016,Pulsed Laser Deposition,BZYF631,600.0,18.3,850,N,200.0,10,1.0,SiO2,0,0,0,0,0,124,0,124.0,0,0,0,0,0,0,0
Ba0.70884Co0.0Fe0.06377Y0.2965Zr0.63973O3,01185,39,4,6,4.2025666,0.12347999999999999,0.54579878,,0.6203419,2080.5327,,1057.3488,11.217239999999999,30.035009000000002,,42.917694,25.389999,6.650000099999999,0.8900016235458765,2.1500039220490272,1.4900027180711866,137.32725051312875,1.3292700000000002,1.6145595,0.9128917249999999,88.280549695,0.7088387069301577,0.6695416458250592,1.3316349890165258,1.6321790167077992,1.555577655413111,4_Oct_2016,Pulsed Laser Deposition,BZYF631,600.0,18.3,850,N,200.0,10,1.0,SiO2,0,0,0,0,0,124,0,124.0,0,0,0,0,0,0,0
Ba0.69084Co0.0Fe0.0684Y0.29127Zr0.64034O3,01185,40,4,7,4.1992693,0.11685999999999999,0.56060445,,0.61238581,1846.1085,,1072.7214,10.087774000000001,30.059148999999998,,42.943474,29.388,6.650000099999999,0.88999655225131,2.1499916711688947,1.4899942279263505,137.32646801237712,1.3321736,1.6125729999999998,0.9119242,88.1297810895,0.6908426762381259,0.6680785088755025,1.3332678093760064,1.6339014009348043,1.5582299912093909,4_Oct_2016,Pulsed Laser Deposition,BZYF631,600.0,18.3,850,N,200.0,10,1.0,SiO2,0,0,0,0,0,124,0,124.0,0,0,0,0,0,0,0
Ba0.68674Co0.0Fe0.06834Y0.28966Zr0.642O3,01185,41,4,8,4.197847400000001,0.10778,0.56450135,,0.63834536,1721.1571,,903.75549,10.698396,30.069571000000003,,42.976021,33.386002000000005,6.650000099999999,0.8900033037553235,2.1500079809819614,1.4900055310061036,137.32750976944644,1.3323074,1.612164,0.9116262500000001,88.134723811,0.686737450772462,0.6680164830994135,1.333616171172388,1.634447813460948,1.5581544234930336,4_Oct_2016,Pulsed Laser Deposition,BZYF631,600.0,18.3,850,N,200.0,10,1.0,SiO2,0,0,0,0,0,124,0,124.0,0,0,0,0,0,0,0
Ba0.68752Co0.0Fe0.06577Y0.29217Zr0.64206O3,01185,42,4,9,4.197475,0.098059997,0.57802171,,0.64842778,1719.0894,,696.29401,11.402907,30.072304,,43.018467,37.386002000000005,6.650000099999999,0.8900012778689428,2.150003086986772,1.4900021393536234,137.32719717517787,1.3307463,1.6131769999999999,0.912097325,88.2198292845,0.6875190128548381,0.6687986116278835,1.332775688586418,1.6335999443410532,1.5566477320230534,4_Oct_2016,Pulsed Laser Deposition,BZYF631,600.0,18.3,850,N,200.0,10,1.0,SiO2,0,0,0,0,0,124,0,124.0,0,0,0,0,0,0,0
Ba0.68771Co0.0Fe0.06673Y0.29246Zr0.64081O3,01185,43,4,10,4.1944776,0.08741000300000001,0.55972785,,0.66485929,1624.0465,,550.49463,11.679206,30.094299,,43.025847999999996,41.382011,6.650000099999999,0.890003856109801,2.1500093153214292,1.490006455734386,137.3275949977423,1.3311944,1.6131055,0.9121423249999999,88.185193181,0.6877070203665377,0.6685754207723538,1.3328386242074242,1.6335240837929388,1.5572636408005318,4_Oct_2016,Pulsed Laser Deposition,BZYF631,600.0,18.3,850,N,200.0,10,1.0,SiO2,0,0,0,0,0,124,0,124.0,0,0,0,0,0,0,0
Ba0.70454Co0.0Fe0.06682Y0.28916Zr0.64402O3,01185,44,4,11,4.1947575,0.077059999,0.57893074,,0.72091788,1380.854,,426.5228,12.046509,30.092245000000002,,43.048084,45.380009,6.650000099999999,0.8899964618399592,2.1499914527594517,1.4899940765635271,137.3264540619057,1.3316024,1.6122670000000001,0.91154765,88.18965896600001,0.7045428008822305,0.6683650178461372,1.3335207212945819,1.6345761810296227,1.5571718461327708,4_Oct_2016,Pulsed Laser Deposition,BZYF631,600.0,18.3,850,N,200.0,10,1.0,SiO2,0,0,0,0,0,124,0,124.0,0,0,0,0,0,0,0

File: data/xrd/out/PDAC_COM3_01186_AllVar.csv
FORMULA,IDENTIFIER: Sample number,IDENTIFIER: Point,IDENTIFIER: Row,IDENTIFIER: Column,PROPERTY: Cubic lattice constant (A),PROPERTY: Film thickness ($\mu$m),PROPERTY: FWHM of 110 peak ($^{\circ}$),PROPERTY: FWHM of 111 peak ($^{\circ}$),PROPERTY: Max intensity of 110 peak (counts),PROPERTY: Max intensity of 111 peak (counts),PROPERTY: Area of 110 peak,PROPERTY: Position of 110 peak ($^{\circ}$),PROPERTY: Position of 111 peak ($^{\circ}$),IDENTIFIER: X position (mm),IDENTIFIER: Y position (mm),PROPERTY: A_avg_X,PROPERTY: A_avg_at_radius,PROPERTY: A_avg_ion_radius,PROPERTY: A_avg_mass,PROPERTY: B_avg_X,PROPERTY: B_avg_at_radius,PROPERTY: B_avg_ion_radius,PROPERTY: B_avg_mass,PROPERTY: AB_site_ratio,PROPERTY: AB_X_ratio,PROPERTY: AB_at_radius_ratio,PROPERTY: AB_ion_radius_ratio,PROPERTY: AB_mass_ratio,IDENTIFIER: Date,PREPARATION STEP NAME,PREPARATION STEP DETAIL: Targets used,PREPARATION STEP DETAIL: Laser Energy (mJ),PREPARATION STEP DETAIL: Laser Voltage (kV),PREPARATION STEP DETAIL: Temperature ($^{\circ}$C),PREPARATION STEP DETAIL: Temperature Gradient,PREPARATION STEP DETAIL: Number of Cycles,PREPARATION STEP DETAIL: Laser Pulse Frequency (Hz),PREPARATION STEP DETAIL: Deposition Pressure (mTorr),PREPARATION STEP DETAIL: Substrate,PREPARATION STEP DETAIL: BZC19 Pulses/Cycle,PREPARATION STEP DETAIL: BZC91 Pulses/Cycle,PREPARATION STEP DETAIL: BZF19 Pulses/Cycle,PREPARATION STEP DETAIL: BZY82 Pulses/Cycle,PREPARATION STEP DETAIL: BZYCF1135 Pulses/Cycle,PREPARATION STEP DETAIL: BZYF631 Pulses/Cycle,PREPARATION STEP DETAIL: B12ZY82 Pulses/Cycle,PREPARATION STEP DETAIL: Average Target Pulses/Cycle,PREPARATION STEP DETAIL: BZC19 Substrate Angle ($^{\circ}$),PREPARATION STEP DETAIL: BZC91 Substrate Angle ($^{\circ}$),PREPARATION STEP DETAIL: BZF19 Substrate Angle ($^{\circ}$),PREPARATION STEP DETAIL: BZY82 Substrate Angle ($^{\circ}$),PREPARATION STEP DETAIL: BZYCF1135 Substrate Angle ($^{\circ}$),PREPARATION STEP DETAIL: BZYF631 Substrate Angle ($^{\circ}$),PREPARATION STEP DETAIL: B12ZY82 Substrate Angle ($^{\circ}$)
Ba0.77603Co0.88712Fe0.0Y0.0Zr0.11288O3,01186,1,1,1,4.0104489,0.16502999999999998,0.51760691,,1759.1116,,5.821112599999999,31.510284000000002,,5.4000001,44.141998,0.889999482609032,2.1499987501229425,1.4899991338061322,137.32692016657364,1.8179159999999999,1.372576,0.7786806666666667,62.5781810684,0.7760304511361195,0.4895712907576764,1.5663968699168151,1.9134918813182282,2.1944856469457115,5_Oct_2016,Pulsed Laser Deposition,BZC19,600.0,18.3,850,N,200.0,10,1.0,SiO2,103,0,0,0,0,0,0,103.0,0,0,0,0,0,0,0
Ba0.77486Co0.89229Fe0.0Y0.0Zr0.10771O3,01186,2,1,2,4.0019827,0.16582,0.48296458,0.23290282,2191.8418,217.46309,6.5687819,31.578682,36.5224,9.397999800000001,44.141998,0.8900011910355139,2.1500028772206234,1.490001993980804,137.32718377677978,1.8207594999999999,1.371542,0.7782067500000001,62.41123760655,0.7748589630510749,0.4888076602294339,1.5675807793130823,1.9146608455668161,2.200359887789942,5_Oct_2016,Pulsed Laser Deposition,BZC19,600.0,18.3,850,N,200.0,10,1.0,SiO2,103,0,0,0,0,0,0,103.0,0,0,0,0,0,0,0
Ba0.77625Co0.89426Fe0.0Y0.0Zr0.10574O3,01186,3,1,3,3.9990861000000004,0.16319001,0.46644288,,2637.3667,,8.0890274,31.602152,,13.398,44.141998,0.8900012472251263,2.1500030129595746,1.490002088051054,137.327192446837,1.821843,1.371148,0.7780261666666668,62.347624720700004,0.7762489121829803,0.48851698374949226,1.5680313233579268,1.9151053677728327,2.2026050400801083,5_Oct_2016,Pulsed Laser Deposition,BZC19,600.0,18.3,850,N,200.0,10,1.0,SiO2,103,0,0,0,0,0,0,103.0,0,0,0,0,0,0,0
Ba0.77146Co0.89808Fe0.0Y0.0Zr0.10192O3,01186,4,1,4,3.9973519,0.15696999,0.45272303,,2923.0796,,8.8001213,31.616221999999997,,17.39398,44.141998,0.8900021808409115,2.15000526832355,1.4900036510707395,137.32733650375266,1.8239439999999998,1.370384,0.7776760000000001,62.224273845599996,0.771458109632127,0.4879547731952909,1.5689071591054407,1.9159696982686096,2.2069737100429556,5_Oct_2016,Pulsed Laser Deposition,BZC19,600.0,18.3,850,N,200.0,10,1.0,SiO2,103,0,0,0,0,0,0,103.0,0,0,0,0,0,0,0
Ba0.77104Co0.90124Fe0.0Y0.0Zr0.09876O3,01186,5,1,5,3.9958737,0.14782999,0.46304277,,2729.1459999999997,,8.9721584,31.628225,,21.392,44.141998,0.8900008597080591,2.1500020768228394,1.490001439286526,137.3271326529535,1.825682,1.369752,0.7773863333333335,62.1222349018,0.771039255203751,0.48748952978013643,1.5696287187920435,1.9166807742780732,2.2105954956391054,5_Oct_2016,Pulsed Laser Deposition,BZC19,600.0,18.3,850,N,200.0,10,1.0,SiO2,103,0,0,0,0,0,0,103.0,0,0,0,0,0,0,0
Ba0.77166Co0.90274Fe0.0Y0.0Zr0.09726O3,01186,6,1,6,3.9934702000000004,0.13688,0.43400651,,2647.3333,,8.5371361,31.647758000000003,,25.389999,44.141998,0.8899955929846672,2.1499893538393646,1.4899926219630946,137.32631999753417,1.8265069999999999,1.369452,0.7772488333333335,62.0737986943,0.7716638210497653,0.4872664561289211,1.5699632800852932,1.917008502377631,2.2123073323389875,5_Oct_2016,Pulsed Laser Deposition,BZC19,600.0,18.3,850,N,200.0,10,1.0,SiO2,103,0,0,0,0,0,0,103.0,0,0,0,0,0,0,0
Ba0.77205Co0.90685Fe0.0Y0.0Zr0.09315O3,01186,7,1,7,3.9920135,0.12354000000000001,0.47696546,,2160.9553,,8.3499479,31.659610999999998,,29.388,44.141998,0.8899999363619411,2.1499998462676104,1.489999893459879,137.3269901806475,1.8287674999999999,1.3686300000000002,0.7768720833333335,61.94108348575,0.7720500552042324,0.4866665316186673,1.5709138673473546,1.9179475301348459,2.217058250397583,5_Oct_2016,Pulsed Laser Deposition,BZC19,600.0,18.3,850,N,200.0,10,1.0,SiO2,103,0,0,0,0,0,0,103.0,0,0,0,0,0,0,0
Ba0.78609Co0.91058Fe0.0Y0.0Zr0.08942O3,01186,8,1,8,3.9910436000000002,0.11068,0.48207033,,1746.2526,,7.4671865,31.667507,,33.386002000000005,44.141998,0.889998086521834,2.1499953775527447,1.4899967965365535,137.32670475031898,1.8308189999999998,1.3678839999999999,0.7765301666666667,61.820638783099994,0.7860916900778487,0.48612019348817886,1.5717673264346574,1.9187880400480943,2.221373111852416,5_Oct_2016,Pulsed Laser Deposition,BZC19,600.0,18.3,850,N,200.0,10,1.0,SiO2,103,0,0,0,0,0,0,103.0,0,0,0,0,0,0,0
Ba0.79348Co0.92047Fe0.0Y0.0Zr0.07953O3,01186,9,1,9,3.9891919999999996,0.09729000199999999,0.51683652,0.22186577,1383.7041,241.20277000000002,6.1639175,31.68259,36.815059999999995,37.383998999999996,44.141998,0.8899994591968722,2.1499986935654776,1.489999094610494,137.32691655407737,1.8362585,1.365906,0.7756235833333335,61.50128272165,0.7934804821536253,0.48468092003215896,1.574045866674191,1.9210337677034623,2.2329114203293656,5_Oct_2016,Pulsed Laser Deposition,BZC19,600.0,18.3,850,N,200.0,10,1.0,SiO2,103,0,0,0,0,0,0,103.0,0,0,0,0,0,0,0
Ba0.8066Co0.9206Fe0.0Y0.0Zr0.0794O3,01186,10,1,10,3.9896152000000003,0.085510001,0.55796957,0.24083234,911.8009,230.10088,4.4223824,31.679142,36.814819,41.382011,44.141998,0.8899986265933161,2.1499966822198084,1.4899977007011695,137.32678808334867,1.8363299999999998,1.36588,0.7756116666666667,61.497084916999995,0.8066012447095964,0.4846615949166632,1.574074356619768,1.9210614857106363,2.2330617503039827,5_Oct_2016,Pulsed Laser Deposition,BZC19,600.0,18.3,850,N,200.0,10,1.0,SiO2,103,0,0,0,0,0,0,103.0,0,0,0,0,0,0,0
Ba0.81902Co0.92163Fe0.0Y0.0Zr0.07837O3,01186,11,1,11,3.9938078000000004,0.07436999700000001,0.5844149000000001,,697.8747599999999,,3.4508092000000006,31.645012,,45.380009,44.141998,0.8900006478084601,2.1500015649305495,1.4900010845332647,137.3270999568454,1.8368964999999997,1.365674,0.77551725,61.463825387849994,0.8190194038565182,0.48451322532786156,1.5743153673062162,1.9212997319315137,2.234275186913307,5_Oct_2016,Pulsed Laser Deposition,BZC19,600.0,18.3,850,N,200.0,10,1.0,SiO2,103,0,0,0,0,0,0,103.0,0,0,0,0,0,0,0
Ba0.86395Co0.86041Fe0.0Y0.0Zr0.13959O3,01186,12,2,1,4.0804915,0.19851001,0.74514592,0.64240015,2011.8478,756.9749099999999,7.7454238,30.955723,37.9925,5.4000001,31.643998999999997,0.8899995967906958,2.1499990259550517,1.4899993249641987,137.32693778480436,1.8032255,1.3779180000000002,0.7811290833333334,63.44066846995,0.863950391407681,0.4935597887178813,1.5603243632458907,1.907494365215393,2.164651494015265,5_Oct_2016,Pulsed Laser Deposition,BZC19,600.0,18.3,850,N,200.0,10,1.0,SiO2,103,0,0,0,0,0,0,103.0,0,0,0,0,0,0,0
Ba0.85649Co0.8586Fe0.0Y0.0Zr0.1414O3,01186,13,2,2,4.0795455,0.20242999,0.7074008,0.70484889,2042.5723,544.43872,8.255357700000001,30.963078999999997,38.0284,9.397999800000001,31.643998999999997,0.8900026754237548,2.150006463102329,1.4900044790802187,137.32741281788537,1.80223,1.3782800000000002,0.7812950000000001,63.499114827,0.8564874253181983,0.4938341251803348,1.559919945948812,1.9070958844997326,2.1626665693218983,5_Oct_2016,Pulsed Laser Deposition,BZC19,600.0,18.3,850,N,200.0,10,1.0,SiO2,103,0,0,0,0,0,0,103.0,0,0,0,0,0,0,0
Ba0.85049Co0.86002Fe0.0Y0.0Zr0.13998O3,01186,14,2,3,4.0606761,0.20265999,0.71772695,0.87006158,1655.0557,396.6069,6.6322803,31.110591999999997,38.255542999999996,13.395999999999999,31.643998999999997,0.8900031560638229,2.1500076241991226,1.4900052837472988,137.32748698064788,1.803011,1.377996,0.7811648333333334,63.4532618839,0.8504869840548289,0.4936204804428941,1.5602422824152775,1.9074146968306926,2.164230536042655,5_Oct_2016,Pulsed Laser Deposition,BZC19,600.0,18.3,850,N,200.0,10,1.0,SiO2,103,0,0,0,0,0,0,103.0,0,0,0,0,0,0,0
Ba0.85007Co0.86214Fe0.0Y0.0Zr0.13786O3,01186,15,2,4,4.042614899999999,0.19751,0.5793851,,1852.7045,,6.1224150999999996,31.253128000000004,,17.395981,31.643998999999997,0.8900009445161098,2.1500022816962203,1.4900015812685434,137.32714573883575,1.8041770000000001,1.3775720000000002,0.7809705000000001,63.3848053773,0.850069097860722,0.4933002385664542,1.5607186279165226,1.9078845888142295,2.1665625526716017,5_Oct_2016,Pulsed Laser Deposition,BZC19,600.0,18.3,850,N,200.0,10,1.0,SiO2,103,0,0,0,0,0,0,103.0,0,0,0,0,0,0,0
Ba0.84596Co0.86276Fe0.0Y0.0Zr0.13724O3,01186,16,2,5,4.031881299999999,0.18750999999999998,0.5132184000000001,,2282.7212,,6.8882837,31.338466999999998,,21.392,31.643998999999997,0.8899987931617205,2.149997084604156,1.4899979795628802,137.32681378485347,1.8045179999999998,1.377448,0.7809136666666667,63.3647850782,0.8459611471216802,0.4932058273520799,1.5608553532359524,1.9080188286663529,2.1672418460091856,5_Oct_2016,Pulsed Laser Deposition,BZC19,600.0,18.3,850,N,200.0,10,1.0,SiO2,103,0,0,0,0,0,0,103.0,0,0,0,0,0,0,0
Ba0.84098Co0.87295Fe0.0Y0.0Zr0.12705O3,01186,17,2,6,4.0234857,0.17361,0.50372142,,2377.8362,,7.4463739,31.405544,,25.389999,31.643998999999997,0.8900005641639034,2.1500013628678563,1.4900009444991191,137.3270870504903,1.8101225,1.37541,0.7799795833333334,63.03574177525,0.8409794669098217,0.49167974220744914,1.5631712455688531,1.9103076238629566,2.1785590711396945,5_Oct_2016,Pulsed Laser Deposition,BZC19,600.0,18.3,850,N,200.0,10,1.0,SiO2,103,0,0,0,0,0,0,103.0,0,0,0,0,0,0,0
Ba0.83216Co0.87822Fe0.0Y0.0Zr0.12178O3,01186,18,2,7,4.015888200000001,0.15847,0.48330525,,2364.9771,,7.372020200000001,31.466499,,29.388,31.643998999999997,0.8899983272715728,2.1499959591391926,1.489997199589487,137.3267418980037,1.813021,1.3743560000000001,0.7794965000000001,62.8655692329,0.8321615640228137,0.4908924536845259,1.5643661170316805,1.9114867091635264,2.1844507824186734,5_Oct_2016,Pulsed Laser Deposition,BZC19,600.0,18.3,850,N,200.0,10,1.0,SiO2,103,0,0,0,0,0,0,103.0,0,0,0,0,0,0,0
Ba0.82825Co0.88423Fe0.0Y0.0Zr0.11577O3,01186,19,2,8,4.008060899999999,0.14271,0.49309951,,2047.4294,,6.9499359,31.529545000000002,,33.388000000000005,31.643998999999997,0.8899993022341512,2.1499983143858707,1.4899988318302082,137.32689233472954,1.8163264999999997,1.3731540000000002,0.7789455833333334,62.67150149484999,0.8282506493539521,0.4899996240952006,1.5657372111109682,1.9128407217537229,2.1912175240609852,5_Oct_2016,Pulsed Laser Deposition,BZC19,600.0,18.3,850,N,200.0,10,1.0,SiO2,103,0,0,0,0,0,0,103.0,0,0,0,0,0,0,0
Ba0.82257Co0.89596Fe0.0Y0.0Zr0.10404O3,01186,20,2,9,4.000572200000001,0.12567,0.48407790000000006,,1781.2769,,6.260556200000001,31.590107,,37.383998999999996,31.643998999999997,0.8900037053907756,2.150008951224907,1.4900062034070287,137.32757174179667,1.8227779999999998,1.370808,0.7778703333333333,62.292730352199996,0.8225665753588758,0.48826774592999017,1.5684245723871666,1.9154943176995165,2.2045521357846,5_Oct_2016,Pulsed Laser Deposition,BZC19,600.0,18.3,850,N,200.0,10,1.0,SiO2,103,0,0,0,0,0,0,103.0,0,0,0,0,0,0,0
Ba0.81834Co0.90288Fe0.0Y0.0Zr0.09712O3,01186,21,2,10,3.9940618999999997,0.11123,0.50594026,,1384.0345,,5.5309477,31.642946000000002,,41.382011,31.643998999999997,0.8900010530118407,2.150002543792649,1.4900017629074636,137.327162479727,1.826584,1.3694240000000002,0.7772360000000001,62.069277981599996,0.8183390317745054,0.4872489045189494,1.5700050121749354,1.9170519159013006,2.212482035322478,5_Oct_2016,Pulsed Laser Deposition,BZC19,600.0,18.3,850,N,200.0,10,1.0,SiO2,103,0,0,0,0,0,0,103.0,0,0,0,0,0,0,0
Ba0.80665Co0.90875Fe0.0Y0.0Zr0.09125O3,01186,22,2,11,3.9916388999999994,0.096089996,0.53822488,,1105.9243,,4.786561,31.662659,,45.382011,31.643998999999997,0.89000411896543,2.1500099503097463,1.4900068957960568,137.32763555636583,1.8298124999999998,1.3682500000000002,0.7766979166666667,61.87973095624999,0.806646266799902,0.4863908837465205,1.5713575372261985,1.9183866260266011,2.2192668493251655,5_Oct_2016,Pulsed Laser Deposition,BZC19,600.0,18.3,850,N,200.0,10,1.0,SiO2,103,0,0,0,0,0,0,103.0,0,0,0,0,0,0,0
Ba0.85824Co0.86184Fe0.0Y0.0Zr0.13816O3,01186,23,3,1,4.077728700000001,0.16898,0.68292588,0.90977377,2097.9824,418.0748,9.0738153,30.977219,38.09922,5.4000001,19.148001,0.8899971862911888,2.149993202838265,1.4899952894088442,137.32656584473042,1.804012,1.3776320000000002,0.7809980000000001,63.3944926188,0.8582427133090837,0.49334327393120936,1.5606440637545185,1.9078093534283622,2.166222335282252,5_Oct_2016,Pulsed Laser Deposition,BZC19,600.0,18.3,850,N,200.0,10,1.0,SiO2,103,0,0,0,0,0,0,103.0,0,0,0,0,0,0,0
Ba0.85078Co0.86017Fe0.0Y0.0Zr0.13983O3,01186,24,3,2,4.072224100000001,0.17440999999999998,0.69695461,0.97225392,1833.5125,366.07886,8.1650267,31.020146999999998,38.113075,9.3999996,19.148001,0.8899983803177699,2.1499960872845003,1.4899972883971653,137.3267500830319,1.8030935,1.3779660000000002,0.7811510833333334,63.44841826315,0.8507815483098377,0.49359524634622104,1.5602678783689148,1.9074380362362662,2.16438413820616,5_Oct_2016,Pulsed Laser Deposition,BZC19,600.0,18.3,850,N,200.0,10,1.0,SiO2,103,0,0,0,0,0,0,103.0,0,0,0,0,0,0,0
Ba0.84938Co0.86037Fe0.0Y0.0Zr0.13963O3,01186,25,3,3,4.0634947,0.17662001,0.6789484,0.95443302,1721.3892,323.95767,7.6881042,31.088466999999998,38.193359,13.395999999999999,19.148001,0.8900002888552203,2.1500006977963184,1.4900004835890766,137.3270445703605,1.8032034999999997,1.3779260000000002,0.78113275,63.44196010215,0.8493797243283513,0.4935661941956193,1.560316517575195,1.9074868946271635,2.16460910648482,5_Oct_2016,Pulsed Laser Deposition,BZC19,600.0,18.3,850,N,200.0,10,1.0,SiO2,103,0,0,0,0,0,0,103.0,0,0,0,0,0,0,0
Ba0.84876Co0.86045Fe0.0Y0.0Zr0.13955O3,01186,26,3,4,4.0561433,0.17463,0.64124119,0.94827932,1732.2994,323.54031000000003,7.5857792,31.146240000000002,38.311188,17.39398,19.148001,0.8899994810317172,2.149998746312575,1.489999131165459,137.32691992319394,1.8032475,1.3779100000000002,0.7811254166666668,63.439376837750004,0.8487604949210973,0.4935537029895881,1.5603332193775896,1.9075030710481837,2.1646952849870473,5_Oct_2016,Pulsed Laser Deposition,BZC19,600.0,18.3,850,N,200.0,10,1.0,SiO2,103,0,0,0,0,0,0,103.0,0,0,0,0,0,0,0
Ba0.8505Co0.86056Fe0.0Y0.0Zr0.13944O3,01186,27,3,5,4.0508093999999994,0.1693,0.57424504,,1995.215,,7.834297200000001,31.188297,,21.393998999999997,19.148001,0.8899976314689645,2.149994278267723,1.4899960347064685,137.3266345356612,1.803308,1.377888,0.7811153333333334,63.435824849199996,0.8505022634168615,0.49353611888205706,1.5603548897063644,1.9075237306481438,2.1648119948328075,5_Oct_2016,Pulsed Laser Deposition,BZC19,600.0,18.3,850,N,200.0,10,1.0,SiO2,103,0,0,0,0,0,0,103.0,0,0,0,0,0,0,0
Ba0.85379Co0.86418Fe0.0Y0.0Zr0.13582O3,01186,28,3,6,4.0448709,0.15954000000000002,0.53190053,,2218.3223,,8.5580826,31.235253999999998,,25.392,19.148001,0.889995203757574,2.1499884135716676,1.4899919703357138,137.3262599397937,1.8052989999999998,1.377164,0.7807835000000001,63.31893213509999,0.8537946011302124,0.492990470696308,1.561170937935981,1.908329223575695,2.1688025257088746,5_Oct_2016,Pulsed Laser Deposition,BZC19,600.0,18.3,850,N,200.0,10,1.0,SiO2,103,0,0,0,0,0,0,103.0,0,0,0,0,0,0,0
Ba0.852Co0.86654Fe0.0Y0.0Zr0.13346O3,01186,29,3,7,4.0399752,0.14756,0.53851128,,2135.4497,,8.8786383,31.274072999999998,,29.388,19.148001,0.8899956093497424,2.149989393372973,1.4899926493608047,137.32632252266527,1.8065969999999998,1.376692,0.7805671666666667,63.2427258353,0.8520042032050272,0.4926364924494741,1.5617068984006393,1.9088589848374842,2.1714168816868775,5_Oct_2016,Pulsed Laser Deposition,BZC19,600.0,18.3,850,N,200.0,10,1.0,SiO2,103,0,0,0,0,0,0,103.0,0,0,0,0,0,0,0
Ba0.85513Co0.86883Fe0.0Y0.0Zr0.13117O3,01186,30,3,8,4.0315919000000005,0.13466001,0.50671548,,2043.0688,,8.1500053,31.340773,,33.386002000000005,19.148001,0.889996962035994,2.1499926610981874,1.4899949139703719,137.32653124215386,1.8078565,1.376234,0.78035725,63.168779891849994,0.8551329189472225,0.49229402999408084,1.562228996739063,1.9093753713063752,2.1739620660279946,5_Oct_2016,Pulsed Laser Deposition,BZC19,600.0,18.3,850,N,200.0,10,1.0,SiO2,103,0,0,0,0,0,0,103.0,0,0,0,0,0,0,0
Ba0.84799Co0.87634Fe0.0Y0.0Zr0.12366O3,01186,31,3,9,4.021884,0.12074000000000001,0.49609107,,1806.8823,,7.3693328,31.418375,,37.383998999999996,19.148001,0.8899964791615351,2.149991494603708,1.48999410556257,137.32645673462486,1.8119869999999998,1.374732,0.7796688333333334,62.9262759463,0.8479933546602484,0.4911715587151206,1.56393500304329,1.9110602371937444,2.1823388508135526,5_Oct_2016,Pulsed Laser Deposition,BZC19,600.0,18.3,850,N,200.0,10,1.0,SiO2,103,0,0,0,0,0,0,103.0,0,0,0,0,0,0,0
Ba0.847Co0.88083Fe0.0Y0.0Zr0.11917O3,01186,32,3,10,4.013323799999999,0.10684,0.52839422,,1399.7678,,6.3556767,31.487127,,41.382011,19.148001,0.8900005537729381,2.1500013377660863,1.4900009271030086,137.32708544716434,1.8144565,1.373834,0.77925725,62.78129023185,0.8469994729827115,0.49050531317391083,1.564964426390733,1.9120783632144693,2.187388709916892,5_Oct_2016,Pulsed Laser Deposition,BZC19,600.0,18.3,850,N,200.0,10,1.0,SiO2,103,0,0,0,0,0,0,103.0,0,0,0,0,0,0,0
Ba0.84276Co0.88876Fe0.0Y0.0Zr0.11124O3,01186,33,3,11,4.0080462,0.093050003,0.53576481,0.95689368,1114.2249,226.52409,5.3567504999999995,31.529667,38.401123,45.380009,19.148001,0.8900001560931552,2.15000037707897,1.4900002613244958,137.32702408517383,1.8188179999999998,1.3722480000000001,0.7785303333333334,62.525224148199996,0.8427598521920849,0.4893288696797345,1.5667724617408587,1.9138628227174566,2.196345970062824,5_Oct_2016,Pulsed Laser Deposition,BZC19,600.0,18.3,850,N,200.0,10,1.0,SiO2,103,0,0,0,0,0,0,103.0,0,0,0,0,0,0,0
Ba0.84068Co0.89157Fe0.0Y0.0Zr0.10843O3,01186,34,4,1,4.0442123,0.10415,0.68649733,0.82994789,1136.3999,336.5773,6.6375008,31.240469,38.36887,5.4000001,6.650000099999999,0.8900018601254621,2.1500044935615095,1.4900031141426275,137.3272870173588,1.8203634999999998,1.371686,0.77827275,62.43448698615,0.8406782429584212,0.4889143625025783,1.5674173925822015,1.914499915540699,2.1995421704645777,5_Oct_2016,Pulsed Laser Deposition,BZC19,600.0,18.3,850,N,200.0,10,1.0,SiO2,103,0,0,0,0,0,0,103.0,0,0,0,0,0,0,0
Ba0.83267Co0.88926Fe0.0Y0.0Zr0.11074O3,01186,35,4,2,4.036273,0.11029000000000001,0.63787597,0.90213329,1320.1953,287.12838999999997,7.372723599999999,31.303493,38.405796,9.3999996,6.650000099999999,0.88999586707439,2.149990015966223,1.4899930808324058,137.32636228957838,1.819093,1.3721480000000001,0.7784845000000001,62.5090787457,0.8326738667181445,0.4892525379815051,1.566879094650302,1.9139662778544795,2.1969026747018736,5_Oct_2016,Pulsed Laser Deposition,BZC19,600.0,18.3,850,N,200.0,10,1.0,SiO2,103,0,0,0,0,0,0,103.0,0,0,0,0,0,0,0
Ba0.83727Co0.88809Fe0.0Y0.0Zr0.11191O3,01186,36,4,3,4.0259361,0.11462,0.55730486,0.68583941,1412.4882,267.90677,6.908354300000001,31.385934999999996,38.377871999999996,13.395999999999999,6.650000099999999,0.8900035473686856,2.1500085694861504,1.4900059388531925,137.32754735898817,1.8184495,1.3723820000000002,0.77859175,62.54685898755,0.8372666628162458,0.4894298947365245,1.5666254508483426,1.9137191459493277,2.195594624285183,5_Oct_2016,Pulsed Laser Deposition,BZC19,600.0,18.3,850,N,200.0,10,1.0,SiO2,103,0,0,0,0,0,0,103.0,0,0,0,0,0,0,0
Ba0.83375Co0.88482Fe0.0Y0.0Zr0.11518O3,01186,37,4,4,4.022682700000001,0.11817000000000001,0.55285865,0.66959804,1528.3888,247.8441,7.2349272,31.411978,38.464161,17.39398,6.650000099999999,0.8900008375023719,2.150002023179887,1.4900014021107124,137.327129226616,1.816651,1.3730360000000001,0.7788915000000001,62.65244991990001,0.8337492154303983,0.489912942828519,1.5658744731965417,1.9129768422311866,2.191887618156771,5_Oct_2016,Pulsed Laser Deposition,BZC19,600.0,18.3,850,N,200.0,10,1.0,SiO2,103,0,0,0,0,0,0,103.0,0,0,0,0,0,0,0
Ba0.82569Co0.87811Fe0.0Y0.0Zr0.12189O3,01186,38,4,5,4.0207729,0.11922999999999999,0.54375178,,1559.1926,,7.311266900000001,31.427282,,21.392,6.650000099999999,0.8899982558931073,2.149995786708068,1.4899970800907076,137.32673088430644,1.8129604999999998,1.3743779999999999,0.7795065833333333,62.869121221449994,0.8256916180836431,0.490908795802836,1.5643409503848784,1.9114618297630896,2.1843271898232395,5_Oct_2016,Pulsed Laser Deposition,BZC19,600.0,18.3,850,N,200.0,10,1.0,SiO2,103,0,0,0,0,0,0,103.0,0,0,0,0,0,0,0
Ba0.81925Co0.87771Fe0.0Y0.0Zr0.12229O3,01186,39,4,6,4.0180006,0.11647,0.52552909,,1598.6709,,7.3745837,31.449526000000002,,25.389999,6.650000099999999,0.8900007740217948,2.150001869827931,1.4900012958342408,137.32711943156292,1.8127404999999999,1.3744580000000002,0.77954325,62.88203754345,0.8192492875092092,0.49096976319654956,1.5642543241248046,1.9113773300381227,2.183884695795252,5_Oct_2016,Pulsed Laser Deposition,BZC19,600.0,18.3,850,N,200.0,10,1.0,SiO2,103,0,0,0,0,0,0,103.0,0,0,0,0,0,0,0
Ba0.81649Co0.87379Fe0.0Y0.0Zr0.12621O3,01186,40,4,7,4.0150228,0.11229000000000001,0.51990688,0.79822713,1512.7283,246.52552999999997,7.1923132,31.473457,38.477039000000005,29.388,6.650000099999999,0.8900053244033813,2.1500128623227748,1.4900089138888069,137.32782155544172,1.8105844999999998,1.375242,0.7799025833333334,63.00861749905,0.8164851153976301,0.4915569112645013,1.5633705648335163,1.9105064475109852,2.179508565753125,5_Oct_2016,Pulsed Laser Deposition,BZC19,600.0,18.3,850,N,200.0,10,1.0,SiO2,103,0,0,0,0,0,0,103.0,0,0,0,0,0,0,0
Ba0.8083Co0.87546Fe0.0Y0.0Zr0.12454O3,01186,41,4,8,4.0149617,0.10538,0.55470949,,1351.7767,,6.8635693,31.473947999999996,,33.386002000000005,6.650000099999999,0.8899995846635751,2.1499989966591984,1.489999304661491,137.32693591358964,1.811503,1.374908,0.7797495000000001,62.9546918547,0.8083003772096504,0.49130450496829153,1.5637402623733359,1.910869201790435,2.1813614183124184,5_Oct_2016,Pulsed Laser Deposition,BZC19,600.0,18.3,850,N,200.0,10,1.0,SiO2,103,0,0,0,0,0,0,103.0,0,0,0,0,0,0,0
Ba0.8034Co0.8792Fe0.0Y0.0Zr0.1208O3,01186,42,4,9,4.018996700000001,0.09612999900000001,0.5649519000000001,0.69753093,1139.5374,259.62982,6.4618983,31.44153,38.524734,37.383998999999996,6.650000099999999,0.8900050033575129,2.1500120867625307,1.4900083764075214,137.32777201806422,1.8135599999999998,1.37416,0.7794066666666667,62.833924243999995,0.803395483511429,0.49075023895405334,1.5646009829732568,1.9117213646374438,2.185567329597079,5_Oct_2016,Pulsed Laser Deposition,BZC19,600.0,18.3,850,N,200.0,10,1.0,SiO2,103,0,0,0,0,0,0,103.0,0,0,0,0,0,0,0
Ba0.79474Co0.87542Fe0.0Y0.0Zr0.12458O3,01186,43,4,10,4.0311103,0.086920001,0.64023137,0.60912848,1009.0035,267.78963999999996,6.5382137,31.344616,38.397166999999996,41.382011,6.650000099999999,0.8899958396637204,2.149989949749437,1.489993034942633,137.32635806011206,1.811481,1.374916,0.7797531666666667,62.955983486899996,0.7947437150574278,0.49130840437394624,1.563724583719614,1.9108521755828707,2.1813074858672836,5_Oct_2016,Pulsed Laser Deposition,BZC19,600.0,18.3,850,N,200.0,10,1.0,SiO2,103,0,0,0,0,0,0,103.0,0,0,0,0,0,0,0
Ba0.79585Co0.88532Fe0.0Y0.0Zr0.11468O3,01186,44,4,11,4.0445485,0.076990001,0.75799108,0.69843334,767.9116799999999,248.90292000000002,5.4057856,31.237808,38.380825,45.380009,6.650000099999999,0.8899970725906761,2.149992928168487,1.4899950990563002,137.3265483007413,1.816926,1.372936,0.7788456666666667,62.63630451739999,0.7958526177374985,0.4898367201474777,1.565981901682589,1.9130813238433206,2.1924433339229457,5_Oct_2016,Pulsed Laser Deposition,BZC19,600.0,18.3,850,N,200.0,10,1.0,SiO2,103,0,0,0,0,0,0,103.0,0,0,0,0,0,0,0
