Repository: jdh10791/combi_tco

# combi_tco
This is a project focused on analysis of triple conducting oxides (TCOs). TCOs are combinatorially synthesized via pulsed laser deposition (PLD) and characterized using high-throughput methods. 

/data: raw data from Meagan Papac, collected at NREL
* /conductivity: DC conductivity data
* /eis: impedance data (ASR)
* /xrd: XRD data

/scripts: python scripts for processing and analysis
* /conductivity: notebooks for DC conductivity analysis
* /eis: notebooks for EIS analysis
* /helpers: supporting modules
** calc_chemfeat.py: chemical featurization for perovskites
** fileload.py: tools for processing and loading data files
** outlier_detect.py: outlier detection algorithm

File: data/xrd/out/PDAC_COM3_01187_AllVar.csv
FORMULA,IDENTIFIER: Sample number,IDENTIFIER: Point,IDENTIFIER: Row,IDENTIFIER: Column,PROPERTY: Cubic lattice constant (A),PROPERTY: Film thickness ($\mu$m),PROPERTY: FWHM of 110 peak ($^{\circ}$),PROPERTY: FWHM of 111 peak ($^{\circ}$),PROPERTY: FWHM of 200 peak ($^{\circ}$),PROPERTY: Max intensity of 110 peak (counts),PROPERTY: Max intensity of 111 peak (counts),PROPERTY: Max intensity of 200 peak (counts),PROPERTY: Area of 110 peak,PROPERTY: Position of 110 peak ($^{\circ}$),PROPERTY: Position of 111 peak ($^{\circ}$),PROPERTY: Position of 200 peak ($^{\circ}$),IDENTIFIER: X position (mm),IDENTIFIER: Y position (mm),PROPERTY: A_avg_X,PROPERTY: A_avg_at_radius,PROPERTY: A_avg_ion_radius,PROPERTY: A_avg_mass,PROPERTY: B_avg_X,PROPERTY: B_avg_at_radius,PROPERTY: B_avg_ion_radius,PROPERTY: B_avg_mass,PROPERTY: AB_site_ratio,PROPERTY: AB_X_ratio,PROPERTY: AB_at_radius_ratio,PROPERTY: AB_ion_radius_ratio,PROPERTY: AB_mass_ratio,IDENTIFIER: Date,PREPARATION STEP NAME,PREPARATION STEP DETAIL: Targets used,PREPARATION STEP DETAIL: Laser Energy (mJ),PREPARATION STEP DETAIL: Laser Voltage (kV),PREPARATION STEP DETAIL: Temperature ($^{\circ}$C),PREPARATION STEP DETAIL: Temperature Gradient,PREPARATION STEP DETAIL: Number of Cycles,PREPARATION STEP DETAIL: Laser Pulse Frequency (Hz),PREPARATION STEP DETAIL: Deposition Pressure (mTorr),PREPARATION STEP DETAIL: Substrate,PREPARATION STEP DETAIL: BZC19 Pulses/Cycle,PREPARATION STEP DETAIL: BZC91 Pulses/Cycle,PREPARATION STEP DETAIL: BZF19 Pulses/Cycle,PREPARATION STEP DETAIL: BZY82 Pulses/Cycle,PREPARATION STEP DETAIL: BZYCF1135 Pulses/Cycle,PREPARATION STEP DETAIL: BZYF631 Pulses/Cycle,PREPARATION STEP DETAIL: B12ZY82 Pulses/Cycle,PREPARATION STEP DETAIL: Average Target Pulses/Cycle,PREPARATION STEP DETAIL: BZC19 Substrate Angle ($^{\circ}$),PREPARATION STEP DETAIL: BZC91 Substrate Angle ($^{\circ}$),PREPARATION STEP DETAIL: BZF19 Substrate Angle ($^{\circ}$),PREPARATION STEP DETAIL: BZY82 Substrate Angle ($^{\circ}$),PREPARATION STEP DETAIL: BZYCF1135 Substrate Angle ($^{\circ}$),PREPARATION STEP DETAIL: BZYF631 Substrate Angle ($^{\circ}$),PREPARATION STEP DETAIL: B12ZY82 Substrate Angle ($^{\circ}$)
Ba0.8304Co0.22011Fe0.3092Y0.06515Zr0.40554O3,01187,1,1,1,4.1256322999999995,0.10568,0.47629696,0.51577193,,2820.2502,472.7359,,14.988413000000001,30.608677,37.746223,,5.4000001,44.14201,0.8900004656276539,2.1500011248308493,1.4900007795339374,137.327071846347,1.598494,1.4758855,0.8492312500000001,73.02625663895,0.8303995655539309,0.5567743548788133,1.4567533354253086,1.7545289101572006,1.8805163809136134,7_Oct_2016,Pulsed Laser Deposition,BZC91/ BZYF631/ BZF19/ BZC19,600.0,,850,N,345.0,10,1.0,SiO2,8,22,32,0,0,21,0,20.75,0,90,270,0,0,180,0
Ba0.81328Co0.19322Fe0.32519Y0.06161Zr0.41998O3,01187,2,1,2,4.1302567,0.12230999999999999,0.47810167,0.5451501,,3074.248,493.93228,,14.469387,30.573565999999996,37.696957,,9.397999800000001,44.14201,0.889996727718179,2.1499920950495333,1.4899945216854906,137.326495086915,1.5920888999999998,1.47798,0.8509390416666667,73.33705242639999,0.8132829902147688,0.5590119544946134,1.454682806972715,1.7510003052241636,1.8725390582711774,7_Oct_2016,Pulsed Laser Deposition,BZC91/ BZYF631/ BZF19/ BZC19,600.0,,850,N,345.0,10,1.0,SiO2,8,22,32,0,0,21,0,20.75,0,90,270,0,0,180,0
Ba0.802Co0.16387Fe0.34329Y0.06418Zr0.42866O3,01187,3,1,3,4.1356945,0.13785,0.46729878,0.49390662,,3217.4583,602.05042,,13.146359,30.532387,37.663025,,13.395999999999999,44.14201,0.8899983650379442,2.149996050372562,1.4899972628163336,137.32674772535478,1.5847137,1.4817774999999997,0.8539563083333332,73.63847000765,0.8020014733055928,0.561614609022402,1.4509574145730801,1.7448167409458708,1.864877797041254,7_Oct_2016,Pulsed Laser Deposition,BZC91/ BZYF631/ BZF19/ BZC19,600.0,,850,N,345.0,10,1.0,SiO2,8,22,32,0,0,21,0,20.75,0,90,270,0,0,180,0
Ba0.79986Co0.14174Fe0.36047Y0.06346Zr0.43433O3,01187,4,1,4,4.1398215,0.15103,0.4951978,0.43329561,,3171.9651,763.8819,,12.746502,30.501210999999998,37.601131,,17.39398,44.14201,0.8899993915735641,2.1499985302058007,1.4899989813984387,137.32690611980092,1.5812114,1.4834465,0.8557264416666667,73.74692337030001,0.7998605468048334,0.5628592050206342,1.4493266391513282,1.7412094670072633,1.8621374268083215,7_Oct_2016,Pulsed Laser Deposition,BZC91/ BZYF631/ BZF19/ BZC19,600.0,,850,N,345.0,10,1.0,SiO2,8,22,32,0,0,21,0,20.75,0,90,270,0,0,180,0
Ba0.79645Co0.12506Fe0.37219Y0.06449Zr0.43826O3,01187,5,1,5,4.1420856,0.15938,0.49560878,0.41342399,,3173.1477,815.02063,,12.24842,30.484133,37.566483000000005,,21.392,44.14201,0.890004303189762,2.150010395346054,1.4900072042165677,137.32766398218027,1.5777841000000001,1.485282,0.8573529416666668,73.8685044232,0.7964461491472865,0.5640849741037205,1.4475435609844152,1.7379157775093665,1.8590827722112315,7_Oct_2016,Pulsed Laser Deposition,BZC91/ BZYF631/ BZF19/ BZC19,600.0,,850,N,345.0,10,1.0,SiO2,8,22,32,0,0,21,0,20.75,0,90,270,0,0,180,0
Ba0.7888Co0.11426Fe0.37774Y0.06794Zr0.44006O3,01187,6,1,6,4.143426399999999,0.16119,0.49773409999999996,0.39858459999999996,,3165.9768,890.23901,,12.206307,30.474028000000004,37.563725,,25.389999,44.14201,0.8900043783777589,2.1500105769799793,1.490007330093102,137.3276755836882,1.5742396000000003,1.487472,0.8589223166666666,74.01289404970001,0.7887961194973192,0.56535509485199,1.445412469599414,1.7347405011847525,1.8554560978452217,7_Oct_2016,Pulsed Laser Deposition,BZC91/ BZYF631/ BZF19/ BZC19,600.0,,850,N,345.0,10,1.0,SiO2,8,22,32,0,0,21,0,20.75,0,90,270,0,0,180,0
Ba0.77973Co0.10737Fe0.37544Y0.07182Zr0.44537O3,01187,7,1,7,4.1433816,0.15625,0.48764336,0.38143998,,3196.2068,831.8706099999999,,12.037663,30.474366999999997,37.564964,,29.388,44.14201,0.8899980323312141,2.1499952466428205,1.4899967058129315,137.32669638870632,1.5688733,1.4901649999999997,0.8602695499999999,74.30775497414999,0.7797317238806455,0.5672848357679452,1.4427900579082322,1.732011444335013,1.848080276903524,7_Oct_2016,Pulsed Laser Deposition,BZC91/ BZYF631/ BZF19/ BZC19,600.0,,850,N,345.0,10,1.0,SiO2,8,22,32,0,0,21,0,20.75,0,90,270,0,0,180,0
Ba0.7799Co0.10486Fe0.35816Y0.07671Zr0.46027O3,01187,8,1,8,4.1425352,0.14697000000000002,0.46953088,0.41869381,0.84068632,3264.6587,618.05695,219.42557000000002,12.493497,30.480745000000002,37.597931,43.555149,33.386002000000005,44.14201,0.8899958125961412,2.1499898843614647,1.4899929896272477,137.32635388358457,1.5583149,1.4944815,0.8615094333333333,74.98881826120001,0.7799036694063313,0.5711270633401125,1.4386192698681546,1.7295144219863035,1.8312910786945773,7_Oct_2016,Pulsed Laser Deposition,BZC91/ BZYF631/ BZF19/ BZC19,600.0,,850,N,345.0,10,1.0,SiO2,8,22,32,0,0,21,0,20.75,0,90,270,0,0,180,0
Ba0.77094Co0.10378Fe0.34227Y0.08285Zr0.47111O3,01187,9,1,9,4.1378392999999996,0.13343,0.47398019,0.48804122,0.80990088,3172.5398,562.19934,217.85895,13.682445999999999,30.516176,37.641312,43.653431,37.383998999999996,44.14201,0.8899951840144983,2.1499883658777206,1.4899919372826993,137.32625689343706,1.5491138,1.4986315,0.8628414083333333,75.5725434396,0.7709441717482627,0.5745189178577444,1.4346344420744663,1.7268433374804897,1.8171448338667153,7_Oct_2016,Pulsed Laser Deposition,BZC91/ BZYF631/ BZF19/ BZC19,600.0,,850,N,345.0,10,1.0,SiO2,8,22,32,0,0,21,0,20.75,0,90,270,0,0,180,0
Ba0.76918Co0.10055Fe0.32119Y0.0915Zr0.48677O3,01187,10,1,10,4.1309237,0.11979000000000001,0.46481335,0.46370125,,3124.676,516.8927,,14.480273,30.568508,37.698807,,41.383998999999996,44.14201,0.8899977833690966,2.1499946452174803,1.4899962890111842,137.3266579738516,1.5358458,1.5046020000000002,0.8648525916666667,76.40258006225,0.7691819157218031,0.5794838149566165,1.428945757893104,1.722832657690019,1.797408645911734,7_Oct_2016,Pulsed Laser Deposition,BZC91/ BZYF631/ BZF19/ BZC19,600.0,,850,N,345.0,10,1.0,SiO2,8,22,32,0,0,21,0,20.75,0,90,270,0,0,180,0
Ba0.77669Co0.10098Fe0.30404Y0.0986Zr0.49637O3,01187,11,1,11,4.1230721,0.10582000000000001,0.52079904,0.47623453,,2364.5493,541.6301900000001,,13.597297,30.628147,37.743885,,45.380009,44.14201,0.8899957375296873,2.1499897030211548,1.4899928639541957,137.32634230083076,1.5266997,1.5088324999999998,0.8662025999999999,76.9771615211,0.7766937198133963,0.5829540266037173,1.4249359707065927,1.7201436060734472,1.783988128260466,7_Oct_2016,Pulsed Laser Deposition,BZC91/ BZYF631/ BZF19/ BZC19,600.0,,850,N,345.0,10,1.0,SiO2,8,22,32,0,0,21,0,20.75,0,90,270,0,0,180,0
Ba0.84389Co0.21631Fe0.27395Y0.05655Zr0.4532O3,01187,12,2,1,4.1291432,0.13121,0.48232183,0.44871977,,3229.3103,778.41492,,14.459314000000001,30.582012,37.700943,,5.4000001,31.643998999999997,0.8900025461574105,2.1500061508296993,1.490004262668024,137.32739287208844,1.5797383000000003,1.4797985000000002,0.8483045583333334,74.41691977795,0.8438875857633371,0.5633860660068888,1.4529046696761072,1.756449671324931,1.8453786219834785,7_Oct_2016,Pulsed Laser Deposition,BZC91/ BZYF631/ BZF19/ BZC19,600.0,,850,N,345.0,10,1.0,SiO2,8,22,32,0,0,21,0,20.75,0,90,270,0,0,180,0
Ba0.8148Co0.18786Fe0.28032Y0.05812Zr0.47369O3,01187,13,2,2,4.1375465,0.15087999,0.46215492,0.43038085,,3687.3704,849.53845,,14.219443,30.518389000000003,37.626296999999994,,9.397999800000001,31.643998999999997,0.8899960272369362,2.1499904028757446,1.4899933489697021,137.32638700265926,1.5670765000000002,1.4848945000000002,0.8511301,75.1047649747,0.8148036371031391,0.5679340014587265,1.4479078499352946,1.7506058697368383,1.8284643730516885,7_Oct_2016,Pulsed Laser Deposition,BZC91/ BZYF631/ BZF19/ BZC19,600.0,,850,N,345.0,10,1.0,SiO2,8,22,32,0,0,21,0,20.75,0,90,270,0,0,180,0
Ba0.7941Co0.16446Fe0.29038Y0.06011Zr0.48505O3,01187,14,2,3,4.1432829,0.16978,0.49010172,0.37293354,,3603.7929999999997,958.9390300000001,,13.173576,30.475111,37.556908,,13.395999999999999,31.643998999999997,0.8899988469256641,2.1499972144833457,1.4899980695721793,137.32682208062997,1.5590309,1.4885785,0.85356645,75.5007561932,0.7941010288286702,0.5708667140116749,1.444329079375623,1.7456146145062044,1.8188800881572937,7_Oct_2016,Pulsed Laser Deposition,BZC91/ BZYF631/ BZF19/ BZC19,600.0,,850,N,345.0,10,1.0,SiO2,8,22,32,0,0,21,0,20.75,0,90,270,0,0,180,0
Ba0.77878Co0.14837Fe0.3003Y0.06114Zr0.49018O3,01187,15,2,4,4.1474466,0.18218,0.49641839,0.37231568,,3571.377,1033.7069,,12.150055,30.443775,37.515491,,17.39398,31.643998999999997,0.8900050214734122,2.1500121305256585,1.4900084067363866,137.3277748133475,1.5550148000000001,1.4905505000000001,0.8551437666666668,75.66605563114999,0.7787756060662924,0.5723450487245602,1.4424282374368789,1.742406908424778,1.8149191690760313,7_Oct_2016,Pulsed Laser Deposition,BZC91/ BZYF631/ BZF19/ BZC19,600.0,,850,N,345.0,10,1.0,SiO2,8,22,32,0,0,21,0,20.75,0,90,270,0,0,180,0
Ba0.77839Co0.13513Fe0.3098Y0.06596Zr0.4891O3,01187,16,2,5,4.1507082,0.18959001,0.50342828,0.37907448,,3600.8865,1064.5267,,11.652853,30.419272999999997,37.490711,,21.393998999999997,31.643998999999997,0.8900031180384599,2.1500075323400996,1.4900052200868596,137.32748111333436,1.5519526,1.4929785,0.8571537833333334,75.74631190635,0.7783872729871305,0.5734731318717208,1.4400793664075535,1.7383172647182035,1.812992311534865,7_Oct_2016,Pulsed Laser Deposition,BZC91/ BZYF631/ BZF19/ BZC19,600.0,,850,N,345.0,10,1.0,SiO2,8,22,32,0,0,21,0,20.75,0,90,270,0,0,180,0
Ba0.77053Co0.12457Fe0.30972Y0.07022Zr0.49549O3,01187,17,2,6,4.152154400000001,0.18923,0.50317872,0.40330914,,3552.6411,983.91223,,11.823715,30.408421999999998,37.488602,,25.392,31.643998999999997,0.889995522067418,2.149989182522414,1.4899925032364638,137.3263090550026,1.5456493,1.496183,0.8588977833333333,76.08117004815,0.7705338768525312,0.5758068936254932,1.43698276382128,1.73477278920652,1.8049973333492635,7_Oct_2016,Pulsed Laser Deposition,BZC91/ BZYF631/ BZF19/ BZC19,600.0,,850,N,345.0,10,1.0,SiO2,8,22,32,0,0,21,0,20.75,0,90,270,0,0,180,0
Ba0.76361Co0.11873Fe0.30166Y0.07933Zr0.50028O3,01187,18,2,7,4.1534276,0.18266,0.49145332,0.38143253,0.76778531,3571.3386,859.6510599999999,203.45425,12.158351,30.398876,37.47987,43.431267,29.388,31.643998999999997,0.8899949308807283,2.149987754374793,1.4899915134969497,137.3262178348964,1.5374051999999998,1.5008374999999998,0.8611333666666666,76.53378474285,0.7636143492721505,0.5788941853980515,1.432525342933391,1.7302680062955984,1.7943215312859042,7_Oct_2016,Pulsed Laser Deposition,BZC91/ BZYF631/ BZF19/ BZC19,600.0,,850,N,345.0,10,1.0,SiO2,8,22,32,0,0,21,0,20.75,0,90,270,0,0,180,0
Ba0.7495Co0.11683Fe0.28506Y0.08721Zr0.51091O3,01187,19,2,8,4.1531652999999995,0.1707,0.47824338,0.40704921,0.82545316,3599.5359,720.53571,261.95123,12.620463,30.400843,37.475014,43.45734,33.386002000000005,31.643998999999997,0.890001477811756,2.1500035699946913,1.4900024740893443,137.32722802635394,1.5272067,1.505693,0.8628590333333332,77.16507389035,0.7494987554853124,0.5827642570005461,1.4279162950181021,1.7268202759995186,1.7796552391240257,7_Oct_2016,Pulsed Laser Deposition,BZC91/ BZYF631/ BZF19/ BZC19,600.0,,850,N,345.0,10,1.0,SiO2,8,22,32,0,0,21,0,20.75,0,90,270,0,0,180,0
Ba0.73567Co0.11367Fe0.26649Y0.09824Zr0.5216O3,01187,20,2,9,4.1521401,0.15739,0.46587878,0.44427526,0.78636229,3550.3579,613.21185,272.4086,13.087147,30.408527000000003,37.508953000000005,43.456829,37.383998999999996,31.643998999999997,0.890001872290702,2.1500045229494487,1.490003134509153,137.32728889445534,1.5149571,1.5118524999999998,0.865264775,77.89761942965,0.7356684523761762,0.587476617186521,1.4220993932605521,1.7220198690154154,1.762920226573506,7_Oct_2016,Pulsed Laser Deposition,BZC91/ BZYF631/ BZF19/ BZC19,600.0,,850,N,345.0,10,1.0,SiO2,8,22,32,0,0,21,0,20.75,0,90,270,0,0,180,0
Ba0.73831Co0.11431Fe0.2464Y0.10282Zr0.53646O3,01187,21,2,10,4.150805,0.14308999,0.44943169,0.39389867,0.81591654,3677.8867,506.16763,211.5699,14.445744,30.418546999999997,37.530632000000004,43.492634,41.382011,31.643998999999997,0.8899985966152665,2.1499966098009247,1.4899976505131989,137.32678345773562,1.504747,1.5158675000000001,0.8661725833333334,78.57618805745001,0.7383111641961982,0.5914606220283319,1.4183275317934612,1.7202087426724704,1.747689559047212,7_Oct_2016,Pulsed Laser Deposition,BZC91/ BZYF631/ BZF19/ BZC19,600.0,,850,N,345.0,10,1.0,SiO2,8,22,32,0,0,21,0,20.75,0,90,270,0,0,180,0
Ba0.75175Co0.11282Fe0.23337Y0.11593Zr0.53788O3,01187,22,2,11,4.1485753,0.12665001,0.45303312,0.50853258,,3413.386,407.69858,,15.142515,30.435290999999996,37.554054,,45.382011,31.643998999999997,0.8900053705718424,2.150012973853327,1.4900089911820733,137.32782867923527,1.4959837,1.5214130000000001,0.8687752916666667,79.0558110204,0.7517454637044719,0.5949298582409971,1.413168530736445,1.7150683329444443,1.737099738864211,7_Oct_2016,Pulsed Laser Deposition,BZC91/ BZYF631/ BZF19/ BZC19,600.0,,850,N,345.0,10,1.0,SiO2,8,22,32,0,0,21,0,20.75,0,90,270,0,0,180,0
Ba0.84298Co0.20395Fe0.2358Y0.04474Zr0.51551O3,01187,23,3,1,4.143033999999999,0.13253,0.45974621,0.49013153,0.77580273,3489.7368,491.08145,242.25118999999998,15.194833,30.476986,37.591873,43.563171000000004,5.4000001,19.148001,0.8899984271122698,2.149996200327393,1.4899973667385191,137.32675730342322,1.5551511000000002,1.485025,0.8475892833333334,76.19220808925,0.8429814897924067,0.5722906456564057,1.4477845156326614,1.7579237916727464,1.8023727195642034,7_Oct_2016,Pulsed Laser Deposition,BZC91/ BZYF631/ BZF19/ BZC19,600.0,,850,N,345.0,10,1.0,SiO2,8,22,32,0,0,21,0,20.75,0,90,270,0,0,180,0
Ba0.807Co0.18064Fe0.23792Y0.04788Zr0.53356O3,01187,24,3,2,4.1481867,0.1499,0.45586720000000003,0.47129199,0.78559017,3776.4351,552.46448,220.70522000000003,14.195588,30.438209999999998,37.521702000000005,43.456905,9.397999800000001,19.148001,0.8899994810799473,2.149998746429086,1.489999131246204,137.32691993063588,1.5430452000000001,1.490154,0.8502753333333334,76.8626242828,0.8070004705266592,0.5767812122936822,1.4428030568847825,1.75237252315078,1.7866540625176954,7_Oct_2016,Pulsed Laser Deposition,BZC91/ BZYF631/ BZF19/ BZC19,600.0,,850,N,345.0,10,1.0,SiO2,8,22,32,0,0,21,0,20.75,0,90,270,0,0,180,0
Ba0.79427Co0.16219Fe0.2451Y0.05346Zr0.53926O3,01187,25,3,3,4.1535125,0.16369,0.46238673,0.40284136,0.81401312,3902.0994,579.73297,306.18527,13.746858,30.398241,37.482433,43.46521,13.395999999999999,19.148001,0.8899971362978027,2.1499930820677253,1.4899952057120516,137.32655813075095,1.5358872,1.4941775,0.8529257333333333,77.19234537805,0.7942725556854641,0.5794677736085064,1.438914106301109,1.746922560172943,1.7790178217567203,7_Oct_2016,Pulsed Laser Deposition,BZC91/ BZYF631/ BZF19/ BZC19,600.0,,850,N,345.0,10,1.0,SiO2,8,22,32,0,0,21,0,20.75,0,90,270,0,0,180,0
Ba0.78181Co0.14647Fe0.2492Y0.05917Zr0.54516O3,01187,26,3,4,4.1563869,0.17251,0.45636287,0.41010112,0.79160625,4012.0466,627.6261599999999,268.22784,13.395121,30.376713,37.461319,43.406490000000005,17.39398,19.148001,0.8899957538420264,2.149989742427367,1.4899928912636171,137.32634481782466,1.5286498000000002,1.4981185,0.8553551833333333,77.54075405615,0.7818137300051725,0.5822103622700414,1.4351266221112462,1.74195810149544,1.7710215291223734,7_Oct_2016,Pulsed Laser Deposition,BZC91/ BZYF631/ BZF19/ BZC19,600.0,,850,N,345.0,10,1.0,SiO2,8,22,32,0,0,21,0,20.75,0,90,270,0,0,180,0
Ba0.77372Co0.13836Fe0.25066Y0.06366Zr0.54732O3,01187,27,3,5,4.1590333,0.1769,0.46384591,0.45674446,0.6935220999999999,4060.344,582.64307,319.08948,13.399981,30.356915,37.438004,43.34594,21.392,19.148001,0.8899995025094877,2.149998798197077,1.4899991671226254,137.32692323721395,1.5244254000000002,1.500644,0.8568958500000001,77.7405706512,0.7737204324927802,0.5838262092126565,1.4327174187862524,1.7388334499725084,1.7664769127224584,7_Oct_2016,Pulsed Laser Deposition,BZC91/ BZYF631/ BZF19/ BZC19,600.0,,850,N,345.0,10,1.0,SiO2,8,22,32,0,0,21,0,20.75,0,90,270,0,0,180,0
Ba0.77236Co0.12915Fe0.24948Y0.07511Zr0.54626O3,01187,28,3,6,4.1603293,0.17685001,0.46817592,0.45738038,0.68910772,3951.9009,574.80878,346.2662,13.706279,30.347231,37.426646999999996,43.334976,25.389999,19.148001,0.8899954978115621,2.149989123926807,1.4899924626283454,137.32630531232402,1.5175104,1.5055254999999998,0.8598099499999999,78.05317336774999,0.7723639071099467,0.5864839528029344,1.428065565097906,1.732932333044466,1.7593942614646403,7_Oct_2016,Pulsed Laser Deposition,BZC91/ BZYF631/ BZF19/ BZC19,600.0,,850,N,345.0,10,1.0,SiO2,8,22,32,0,0,21,0,20.75,0,90,270,0,0,180,0
Ba0.75708Co0.12357Fe0.23787Y0.08257Zr0.556O3,01187,29,3,7,4.1607594,0.17132999999999998,0.46143156,0.37562788,0.75374269,3988.6677,516.30261,370.98331,13.898449,30.344016999999997,37.435471,43.326941999999995,29.388,19.148001,0.8899982287328781,2.149995721096279,1.4899970346202118,137.3267266934831,1.5078291000000001,1.5102635000000002,0.8617599250000001,78.62772509065,0.7570815067343611,0.5902513943608583,1.4235898047567717,1.7290163900580682,1.7465433030799116,7_Oct_2016,Pulsed Laser Deposition,BZC91/ BZYF631/ BZF19/ BZC19,600.0,,850,N,345.0,10,1.0,SiO2,8,22,32,0,0,21,0,20.75,0,90,270,0,0,180,0
Ba0.73916Co0.11736Fe0.22224Y0.09079Zr0.56961O3,01187,30,3,8,4.1599083,0.16414,0.45768401,0.44344458,0.6844036,3846.1028,471.16540999999995,393.82501,13.343526,30.350378000000003,37.450459,43.330143,33.388000000000005,19.148001,0.8900046501430301,2.1500112334915893,1.4900077850709155,137.32771751706954,1.4956811,1.5158895,0.8639174,79.3612573267,0.7391561379980188,0.5950497403109727,1.4183165946406975,1.7247109330948949,1.7304125733762479,7_Oct_2016,Pulsed Laser Deposition,BZC91/ BZYF631/ BZF19/ BZC19,600.0,,850,N,345.0,10,1.0,SiO2,8,22,32,0,0,21,0,20.75,0,90,270,0,0,180,0
Ba0.74147Co0.11414Fe0.21349Y0.09912Zr0.57325O3,01187,31,3,9,4.1596478999999995,0.15261,0.44676119,0.42306063,0.7649352,3788.0269,450.33679000000006,320.8251,14.190001,30.352321999999997,37.437912,43.360092,37.383998999999996,19.148001,0.8900011123515925,2.1500026871414875,1.4900018622515425,137.32717163585073,1.4886188000000002,1.5199285000000002,0.8657775916666668,79.7554897793,0.7414690732872984,0.5978703966062987,1.4145419913775465,1.7209984141345258,1.721852276449728,7_Oct_2016,Pulsed Laser Deposition,BZC91/ BZYF631/ BZF19/ BZC19,600.0,,850,N,345.0,10,1.0,SiO2,8,22,32,0,0,21,0,20.75,0,90,270,0,0,180,0
Ba0.75116Co0.11334Fe0.20381Y0.11482Zr0.56803O3,01187,32,3,10,4.1589212,0.13942000000000002,0.45040444,0.49717879,0.73673272,3692.9478,353.08011,308.98566,15.038253,30.357753999999996,37.454819,43.349552,41.382011,19.148001,0.8900048947919077,2.150011824497305,1.4900081946516208,137.32775526639136,1.4816118,1.5254655000000001,0.8687495250000001,80.0873961883,0.7511558688183504,0.6007004633682775,1.4094136016168868,1.7151182841240926,1.7147236869021047,7_Oct_2016,Pulsed Laser Deposition,BZC91/ BZYF631/ BZF19/ BZC19,600.0,,850,N,345.0,10,1.0,SiO2,8,22,32,0,0,21,0,20.75,0,90,270,0,0,180,0
Ba0.77176Co0.11479Fe0.19547Y0.12459Zr0.56515O3,01187,33,3,11,4.1591163,0.12303,0.44725749,0.50094295,0.7524305,3305.9282,300.28406,408.47997999999995,15.189525,30.356296999999998,37.432987,43.394634,45.380009,19.148001,0.8900051164750256,2.150012360023938,1.4900085657840316,137.32778947209644,1.4771646,1.5288690000000003,0.8704377583333334,80.31298705555,0.7717555632943084,0.602509101880065,1.406276378174937,1.711792200555521,1.7099076314657689,7_Oct_2016,Pulsed Laser Deposition,BZC91/ BZYF631/ BZF19/ BZC19,600.0,,850,N,345.0,10,1.0,SiO2,8,22,32,0,0,21,0,20.75,0,90,270,0,0,180,0
Ba0.82383Co0.18355Fe0.21311Y0.03586Zr0.56747O3,01187,34,4,1,4.145438700000001,0.10453,0.48551974,,0.7948187,1065.1416,,219.87193,6.280396,30.458878000000002,,43.527657,5.4000001,6.650000099999999,0.8899947202217039,2.1499872454793967,1.4899911608206053,137.32618533020892,1.5335496000000002,1.4902730000000002,0.8480224583333333,77.67336295325,0.8238348872646711,0.5803494847650861,1.4426801300697232,1.7570185154635758,1.7679958754053524,7_Oct_2016,Pulsed Laser Deposition,BZC91/ BZYF631/ BZF19/ BZC19,600.0,,850,N,345.0,10,1.0,SiO2,8,22,32,0,0,21,0,20.75,0,90,270,0,0,180,0
Ba0.80541Co0.16991Fe0.21466Y0.03525Zr0.58019O3,01187,35,4,2,4.1534133,0.11519000000000001,0.49327961,,,944.3353300000001,,,5.668808900000001,30.398984999999996,,,9.397999800000001,6.650000099999999,0.8900054209113485,2.150013095459999,1.490009075458325,137.32783644662106,1.5269163,1.4926469999999998,0.8491685666666666,78.06221063494999,0.805405094348746,0.5828776737214401,1.4404029187477008,1.7546681942163957,1.7592101905596904,7_Oct_2016,Pulsed Laser Deposition,BZC91/ BZYF631/ BZF19/ BZC19,600.0,,850,N,345.0,10,1.0,SiO2,8,22,32,0,0,21,0,20.75,0,90,270,0,0,180,0
Ba0.79242Co0.15903Fe0.21368Y0.03978Zr0.58751O3,01187,36,4,3,4.158268,0.12279000000000001,0.53096038,,,974.8884300000001,,,6.543756,30.362638,,,13.395999999999999,6.650000099999999,0.8899956182946708,2.149989414981508,1.489992664336022,137.3263239028677,1.5199307000000002,1.496087,0.85098005,78.43679255385,0.7924239013123948,0.5855501295517425,1.4370751266346864,1.7509137427323025,1.750789641335572,7_Oct_2016,Pulsed Laser Deposition,BZC91/ BZYF631/ BZF19/ BZC19,600.0,,850,N,345.0,10,1.0,SiO2,8,22,32,0,0,21,0,20.75,0,90,270,0,0,180,0
Ba0.80005Co0.15369Fe0.21365Y0.04346Zr0.5892O3,01187,37,4,4,4.1593738,0.12875999999999999,0.49879715,,0.67223346,1250.7549,,236.22351,6.575886200000001,30.354371999999998,,43.36446,17.39398,6.650000099999999,0.8900031687526705,2.1500076548519567,1.4900053049904258,137.32748893853704,1.5165739,1.4980794999999998,0.8521321749999999,78.60175603055,0.8000471515151147,0.5868511707557874,1.4351759401633604,1.7485612545852125,1.7471300372114105,7_Oct_2016,Pulsed Laser Deposition,BZC91/ BZYF631/ BZF19/ BZC19,600.0,,850,N,345.0,10,1.0,SiO2,8,22,32,0,0,21,0,20.75,0,90,270,0,0,180,0
Ba0.80156Co0.14893Fe0.21578Y0.04534Zr0.58995O3,01187,38,4,5,4.1576737999999995,0.13127001,0.49540398,,0.73909777,1678.3517,,364.71542,8.7034845,30.367081,,43.389519,21.393998999999997,6.650000099999999,0.890003228954454,2.1500078002832312,1.4900054057776815,137.32749822767224,1.5148141,1.499182,0.8528909333333333,78.67574487035,0.8015570919198404,0.5875329711774231,1.4341206072933315,1.7470057982142322,1.7454871060194554,7_Oct_2016,Pulsed Laser Deposition,BZC91/ BZYF631/ BZF19/ BZC19,600.0,,850,N,345.0,10,1.0,SiO2,8,22,32,0,0,21,0,20.75,0,90,270,0,0,180,0
Ba0.79643Co0.14374Fe0.21193Y0.05075Zr0.59357O3,01187,39,4,6,4.155158999999999,0.13079999,0.47090188,0.54836375,0.69866335,2472.1321,209.37068,515.16656,10.87365,30.385903999999996,37.533421000000004,43.382339,25.389999,6.650000099999999,0.8899949941343207,2.149987907178415,1.4899916193934133,137.32622759492568,1.5094262,1.5021345,0.8543607583333334,78.9660898668,0.7964344796000306,0.5896247157590883,1.431288547848688,1.7439841482186675,1.7390531534050573,7_Oct_2016,Pulsed Laser Deposition,BZC91/ BZYF631/ BZF19/ BZC19,600.0,,850,N,345.0,10,1.0,SiO2,8,22,32,0,0,21,0,20.75,0,90,270,0,0,180,0
Ba0.80087Co0.14103Fe0.2079Y0.05663Zr0.59445O3,01187,40,4,7,4.1525726,0.12833001,0.47075602,0.45885319,0.72352666,2783.0139,255.79196000000002,520.00562,12.864942,30.405287,37.511612,43.414494,29.388,6.650000099999999,0.8899965553916684,2.149991678755154,1.4899942331838043,137.32646849693444,1.5053005000000002,1.504782,0.855715,79.18436907635001,0.8008730996563501,0.5912417855382818,1.428772857965575,1.7412271996912574,1.7342623310482337,7_Oct_2016,Pulsed Laser Deposition,BZC91/ BZYF631/ BZF19/ BZC19,600.0,,850,N,345.0,10,1.0,SiO2,8,22,32,0,0,21,0,20.75,0,90,270,0,0,180,0
Ba0.79316Co0.13952Fe0.19613Y0.06345Zr0.60091O3,01187,41,4,8,4.1518616999999995,0.1233,0.45316279,0.45850909,0.81111443,3172.532,278.79553,423.07705999999996,14.953157000000001,30.410618,37.506237,43.451862,33.386002000000005,6.650000099999999,0.8899983493762889,2.149996012538226,1.4899972365962588,137.32674530876136,1.4978348000000001,1.5085545000000002,0.8571692916666668,79.6337292389,0.7931614710237425,0.5941899262697654,1.4252027437777193,1.7382765004321739,1.724479647270859,7_Oct_2016,Pulsed Laser Deposition,BZC91/ BZYF631/ BZF19/ BZC19,600.0,,850,N,345.0,10,1.0,SiO2,8,22,32,0,0,21,0,20.75,0,90,270,0,0,180,0
Ba0.79448Co0.13709Fe0.19248Y0.07656Zr0.59387O3,01187,42,4,9,4.1502728,0.1168,0.45786327,0.6770013,0.87320429,3316.7295,297.57462000000004,254.90672,16.194294,30.422543,37.525847999999996,43.495098,37.383998999999996,6.650000099999999,0.8899983766286881,2.149996078372673,1.4899972822210619,137.32674951380656,1.4932179,1.51285,0.8597706166666667,79.81002605855001,0.7944814491442611,0.5960271281429776,1.4211561479146466,1.7330172180084333,1.7206704006469224,7_Oct_2016,Pulsed Laser Deposition,BZC91/ BZYF631/ BZF19/ BZC19,600.0,,850,N,345.0,10,1.0,SiO2,8,22,32,0,0,21,0,20.75,0,90,270,0,0,180,0
Ba0.82509Co0.13998Fe0.19358Y0.08643Zr0.58001O3,01187,43,4,10,4.1466866,0.10599000000000001,0.47358966,0.6776098,,3133.9866,315.36447000000004,,17.624185999999998,30.449492,37.550369,,41.382011,6.650000099999999,0.889994858947937,2.149987580604567,1.4899913930701416,137.3262067356667,1.4942717,1.5145745000000002,0.86127405,79.6549085916,0.8250947661293816,0.5956044399073722,1.4195324037243244,1.7299852388100414,1.7240143660167153,7_Oct_2016,Pulsed Laser Deposition,BZC91/ BZYF631/ BZF19/ BZC19,600.0,,850,N,345.0,10,1.0,SiO2,8,22,32,0,0,21,0,20.75,0,90,270,0,0,180,0
Ba0.84218Co0.13852Fe0.19472Y0.10013Zr0.56663O3,01187,44,4,11,4.1465135,0.09432999800000001,0.48765337,,0.90431386,2689.3298,,209.22426000000002,16.798531,30.45079,,43.574268,45.380009,6.650000099999999,0.8900044102516144,2.150010653978619,1.4900073834549499,137.3276805018241,1.4925317,1.5181205,0.8638653333333333,79.62996245189998,0.8421758267333715,0.5963051975724297,1.4162318827646545,1.7248144195178763,1.7245729656695001,7_Oct_2016,Pulsed Laser Deposition,BZC91/ BZYF631/ BZF19/ BZC19,600.0,,850,N,345.0,10,1.0,SiO2,8,22,32,0,0,21,0,20.75,0,90,270,0,0,180,0
