Repository: jdh10791/combi_tco

# combi_tco
This is a project focused on analysis of triple conducting oxides (TCOs). TCOs are combinatorially synthesized via pulsed laser deposition (PLD) and characterized using high-throughput methods. 

/data: raw data from Meagan Papac, collected at NREL
* /conductivity: DC conductivity data
* /eis: impedance data (ASR)
* /xrd: XRD data

/scripts: python scripts for processing and analysis
* /conductivity: notebooks for DC conductivity analysis
* /eis: notebooks for EIS analysis
* /helpers: supporting modules
** calc_chemfeat.py: chemical featurization for perovskites
** fileload.py: tools for processing and loading data files
** outlier_detect.py: outlier detection algorithm

File: data/xrd/out/PDAC_COM3_01226_AllVar.csv
FORMULA,IDENTIFIER: Sample number,IDENTIFIER: Point,IDENTIFIER: Row,IDENTIFIER: Column,PROPERTY: Cubic lattice constant (A),PROPERTY: Film thickness ($\mu$m),PROPERTY: FWHM of 110 peak ($^{\circ}$),PROPERTY: FWHM of 111 peak ($^{\circ}$),PROPERTY: Max intensity of 110 peak (counts),PROPERTY: Max intensity of 111 peak (counts),PROPERTY: Area of 110 peak,PROPERTY: Position of 110 peak ($^{\circ}$),PROPERTY: Position of 111 peak ($^{\circ}$),IDENTIFIER: X position (mm),IDENTIFIER: Y position (mm),PROPERTY: A_avg_X,PROPERTY: A_avg_at_radius,PROPERTY: A_avg_ion_radius,PROPERTY: A_avg_mass,PROPERTY: B_avg_X,PROPERTY: B_avg_at_radius,PROPERTY: B_avg_ion_radius,PROPERTY: B_avg_mass,PROPERTY: AB_site_ratio,PROPERTY: AB_X_ratio,PROPERTY: AB_at_radius_ratio,PROPERTY: AB_ion_radius_ratio,PROPERTY: AB_mass_ratio,IDENTIFIER: Date,PREPARATION STEP NAME,PREPARATION STEP DETAIL: Targets used,PREPARATION STEP DETAIL: Laser Energy (mJ),PREPARATION STEP DETAIL: Laser Voltage (kV),PREPARATION STEP DETAIL: Temperature ($^{\circ}$C),PREPARATION STEP DETAIL: Temperature Gradient,PREPARATION STEP DETAIL: Number of Cycles,PREPARATION STEP DETAIL: Laser Pulse Frequency (Hz),PREPARATION STEP DETAIL: Deposition Pressure (mTorr),PREPARATION STEP DETAIL: Substrate,PREPARATION STEP DETAIL: BZC19 Pulses/Cycle,PREPARATION STEP DETAIL: BZC91 Pulses/Cycle,PREPARATION STEP DETAIL: BZF19 Pulses/Cycle,PREPARATION STEP DETAIL: BZY82 Pulses/Cycle,PREPARATION STEP DETAIL: BZYCF1135 Pulses/Cycle,PREPARATION STEP DETAIL: BZYF631 Pulses/Cycle,PREPARATION STEP DETAIL: B12ZY82 Pulses/Cycle,PREPARATION STEP DETAIL: Average Target Pulses/Cycle,PREPARATION STEP DETAIL: BZC19 Substrate Angle ($^{\circ}$),PREPARATION STEP DETAIL: BZC91 Substrate Angle ($^{\circ}$),PREPARATION STEP DETAIL: BZF19 Substrate Angle ($^{\circ}$),PREPARATION STEP DETAIL: BZY82 Substrate Angle ($^{\circ}$),PREPARATION STEP DETAIL: BZYCF1135 Substrate Angle ($^{\circ}$),PREPARATION STEP DETAIL: BZYF631 Substrate Angle ($^{\circ}$),PREPARATION STEP DETAIL: B12ZY82 Substrate Angle ($^{\circ}$)
Ba0.92998Co0.2582Fe0.39715Y0.13252Zr0.21213O3,01226,1,1,1,4.0903621,0.14366999,0.56256127,0.41464895,1514.0458,812.1094400000001,7.847298599999999,30.879153999999996,38.048706,5.4000001,44.141998,0.8900036276050762,2.1500087633156335,1.490006073181532,137.32755973946325,1.6560078000000003,1.4719175,0.8572066416666667,68.52854306100001,0.9299762094534628,0.5374392726924814,1.4606856452998442,1.7382110692522326,2.003946875351231,27_Feb_2017,Pulsed Laser Deposition,BZYCF1135,600.0,18.1,850,N,200.0,10,50.0,EXG,0,0,0,0,125,0,0,125.0,0,0,0,0,0,0,0
Ba0.92041Co0.25557Fe0.39635Y0.13466Zr0.21342O3,01226,2,1,2,,0.14933001,,,,,,,,9.397999800000001,44.141998,0.8900041921323698,2.1500101270613428,1.4900070182890235,137.32764684602466,1.6539259,1.4730984999999999,0.857838925,68.63681023715,0.9204056646490112,0.538116122452868,1.459515522594954,1.7369309958615173,2.0007871340689927,27_Feb_2017,Pulsed Laser Deposition,BZYCF1135,600.0,18.1,850,N,200.0,10,50.0,EXG,0,0,0,0,125,0,0,125.0,0,0,0,0,0,0,0
Ba0.92086Co0.25355Fe0.39923Y0.13594Zr0.21128O3,01226,3,1,3,,0.15245999,,,,,,,,13.39599,44.141998,0.8900042905061577,2.1500103647058864,1.490007182982219,137.32766202510012,1.6541141,1.4733904999999998,0.8582328916666667,68.59717891125,0.9208555607455577,0.5380549567325239,1.4592264336616034,1.7361338599930172,2.0019432898657916,27_Feb_2017,Pulsed Laser Deposition,BZYCF1135,600.0,18.1,850,N,200.0,10,50.0,EXG,0,0,0,0,125,0,0,125.0,0,0,0,0,0,0,0
Ba0.91665Co0.25388Fe0.39658Y0.13724Zr0.2123O3,01226,4,1,4,,0.15332,,,,,,,,17.393998999999997,44.141998,0.889999371053795,2.149998480635572,1.4899989470451174,137.32690295360055,1.6528276,1.4740469999999999,0.8584565166666667,68.67726370060001,0.9166506477797149,0.5384707824662385,1.4585684721284817,1.7356720091434459,1.999597764294747,27_Feb_2017,Pulsed Laser Deposition,BZYCF1135,600.0,18.1,850,N,200.0,10,50.0,EXG,0,0,0,0,125,0,0,125.0,0,0,0,0,0,0,0
Ba0.91454Co0.2546Fe0.39467Y0.13682Zr0.21392O3,01226,5,1,5,,0.14910001,,,,,,,,21.391991,44.141998,0.8900032993265952,2.150007970283348,1.4900055235917156,137.32750908609364,1.6523281,1.4741,0.8583378416666667,68.723474074,0.9145366097135296,0.5386359399967809,1.4585224681387612,1.7359196475580245,1.9982620339917954,27_Feb_2017,Pulsed Laser Deposition,BZYCF1135,600.0,18.1,850,N,200.0,10,50.0,EXG,0,0,0,0,125,0,0,125.0,0,0,0,0,0,0,0
Ba0.9376Co0.25692Fe0.40748Y0.13337Zr0.20223O3,01226,6,1,6,,0.14151999,,,,,,,,25.389999,44.141998,0.8899967865673781,2.149992237213329,1.4899946202083072,137.32650416734643,1.6603753,1.4708364999999999,0.8573995,68.2024397939,0.9376033853093312,0.5360214564546811,1.461747949016311,1.7378067286117,2.013513073466748,27_Feb_2017,Pulsed Laser Deposition,BZYCF1135,600.0,18.1,850,N,200.0,10,50.0,EXG,0,0,0,0,125,0,0,125.0,0,0,0,0,0,0,0
Ba0.94682Co0.26163Fe0.40622Y0.13661Zr0.19554O3,01226,7,1,7,,0.13212000000000002,,,,,,,,29.389999,44.141998,0.8899998155949607,2.149999554527152,1.4899996912769564,137.32697154630242,1.6619794,1.4708934999999999,0.8575604000000001,68.08741683635,0.9468201961779951,0.5355059247996459,1.461696278165042,1.7374865855244204,2.0169214507927595,27_Feb_2017,Pulsed Laser Deposition,BZYCF1135,600.0,18.1,850,N,200.0,10,50.0,EXG,0,0,0,0,125,0,0,125.0,0,0,0,0,0,0,0
Ba0.9419Co0.26499Fe0.40643Y0.13163Zr0.19695O3,01226,8,1,8,,0.12117,,,,,,,,33.386009,44.141998,0.8900006532280051,2.150001578022709,1.4900010936064354,137.32710079308117,1.6644802000000003,1.4689450000000002,0.856354425,67.98303452855,0.941899308679768,0.5347018566084505,1.4636365405258254,1.7399350667294506,2.0200201674641285,27_Feb_2017,Pulsed Laser Deposition,BZYCF1135,600.0,18.1,850,N,200.0,10,50.0,EXG,0,0,0,0,125,0,0,125.0,0,0,0,0,0,0,0
Ba0.938Co0.26415Fe0.41416Y0.12537Zr0.19633O3,01226,9,1,9,4.0933485,0.10862000000000001,0.51140177,0.38110700000000003,611.8206799999999,394.23706,4.7215395,30.856066,38.033195,37.384009999999996,44.141998,0.8899988737705061,2.149997279333245,1.4899981145146675,137.3268262227891,1.6685851,1.466404,0.85525525,67.75210299375,0.938001186971463,0.5333853657032572,1.4661698135938288,1.7421677499374222,2.026901308664282,27_Feb_2017,Pulsed Laser Deposition,BZYCF1135,600.0,18.1,850,N,200.0,10,50.0,EXG,0,0,0,0,125,0,0,125.0,0,0,0,0,0,0,0
Ba0.94259Co0.26949Fe0.42617Y0.12825Zr0.1761O3,01226,10,1,10,4.1050138,0.09590999800000001,0.50581849,0.44239867,1322.3429999999998,364.60602,9.599654199999998,30.766207,37.918358000000005,41.384009999999996,44.141998,0.8900005268267215,2.150001272671293,1.4900008819908033,137.32708128936312,1.6772103000000003,1.4642545,0.855194075,67.14809203305,0.9425894420434772,0.5306433706176985,1.4683248524565184,1.7422956093221333,2.0451375032632546,27_Feb_2017,Pulsed Laser Deposition,BZYCF1135,600.0,18.1,850,N,200.0,10,50.0,EXG,0,0,0,0,125,0,0,125.0,0,0,0,0,0,0,0
Ba0.89314Co0.25659Fe0.44212Y0.12044Zr0.18085O3,01226,11,1,11,4.1149335,0.08567999999999999,0.47841161,,1455.6321,,11.572503,30.690214,,45.37999,44.141998,0.8900019951756022,2.15000481980623,1.490003340237806,137.32730785559542,1.6789361,1.462474,0.85484255,67.01754087905,0.8931379977897274,0.5300987900466266,1.4701149010554921,1.7430149449601051,2.0491248418594927,27_Feb_2017,Pulsed Laser Deposition,BZYCF1135,600.0,18.1,850,N,200.0,10,50.0,EXG,0,0,0,0,125,0,0,125.0,0,0,0,0,0,0,0
Ba0.93109Co0.25289Fe0.39537Y0.13909Zr0.21265O3,01226,12,2,1,4.1009278,0.1435,0.54769975,0.4493362,2293.1553,942.32025,11.783955,30.797622999999998,37.960175,5.402,31.643998999999997,0.890004306357784,2.150010402999141,1.490007209520335,137.32766447100607,1.6514746,1.474889,0.8588893416666668,68.74775161004999,0.931085494845766,0.5389149226744293,1.4577438729281602,1.7348069620109499,1.997558629261857,27_Feb_2017,Pulsed Laser Deposition,BZYCF1135,600.0,18.1,850,N,200.0,10,50.0,EXG,0,0,0,0,125,0,0,125.0,0,0,0,0,0,0,0
Ba0.93549Co0.25196Fe0.39773Y0.13804Zr0.21227O3,01226,13,2,2,,0.1495,,,,,,,,9.397999800000001,31.643998999999997,0.8900045242415956,2.150010929347675,1.4900075742921095,137.3276980904782,1.6522586,1.4744585,0.8587678916666666,68.6967216762,0.9354852445379154,0.5386593383394074,1.458169849709351,1.7350527293240496,1.9990429636186764,27_Feb_2017,Pulsed Laser Deposition,BZYCF1135,600.0,18.1,850,N,200.0,10,50.0,EXG,0,0,0,0,125,0,0,125.0,0,0,0,0,0,0,0
Ba0.9251Co0.25198Fe0.39561Y0.14016Zr0.21224O3,01226,14,2,3,,0.15250999999999998,,,,,,,,13.39599,31.643998999999997,0.8899974511680208,2.1499938427092635,1.489995732854327,137.3266067152256,1.6509631000000002,1.475287,0.8591549583333333,68.76525262210001,0.9251026493609178,0.5390777366059972,1.4573393805471502,1.7342572703587205,1.997034861049738,27_Feb_2017,Pulsed Laser Deposition,BZYCF1135,600.0,18.1,850,N,200.0,10,50.0,EXG,0,0,0,0,125,0,0,125.0,0,0,0,0,0,0,0
Ba0.91619Co0.24931Fe0.39256Y0.14156Zr0.21656O3,01226,15,2,4,,0.15265,,,,,,,,17.393998999999997,31.643998999999997,0.8899956486099257,2.149989488214989,1.4899927150885273,137.32632858051153,1.6478156,1.4766285000000001,0.8596745833333334,68.95612961145,0.9161944794601843,0.5401063375112639,1.4560124555465297,1.7332054988890977,1.9915028490477926,27_Feb_2017,Pulsed Laser Deposition,BZYCF1135,600.0,18.1,850,N,200.0,10,50.0,EXG,0,0,0,0,125,0,0,125.0,0,0,0,0,0,0,0
Ba0.91383Co0.25013Fe0.38929Y0.14021Zr0.22037O3,01226,16,2,5,,0.14843,,,,,,,,21.391991,31.643998999999997,0.8899999790992545,2.1499999495094353,1.4899999650088644,137.32699677501498,1.6467934000000002,1.476633,0.8593895416666668,69.04938222385,0.9138300214603693,0.5404442227539012,1.45601510294666,1.73378880329311,1.9888229604982843,27_Feb_2017,Pulsed Laser Deposition,BZYCF1135,600.0,18.1,850,N,200.0,10,50.0,EXG,0,0,0,0,125,0,0,125.0,0,0,0,0,0,0,0
Ba0.9407Co0.25606Fe0.39704Y0.13925Zr0.20765O3,01226,17,2,6,,0.14090999999999998,,,,,,,,25.389999,31.643998999999997,0.8900014984624545,2.15000361988121,1.4900025086618618,137.32723121275671,1.6540355,1.4740445000000002,0.8586150333333333,68.5859359242,0.9406984161783623,0.5380788371606622,1.4585744323737917,1.7353557191717721,2.0022651781631793,27_Feb_2017,Pulsed Laser Deposition,BZYCF1135,600.0,18.1,850,N,200.0,10,50.0,EXG,0,0,0,0,125,0,0,125.0,0,0,0,0,0,0,0
Ba0.93135Co0.25669Fe0.3968Y0.13601Zr0.21049O3,01226,18,2,7,,0.13160001,,,,,,,,29.38802,31.643998999999997,0.8900008750074064,2.150002113781937,1.49000146490004,137.32713501364282,1.6546050999999997,1.4731289999999997,0.8579672833333334,68.58068224305,0.9313490843400598,0.5378932260074665,1.4594798648196712,1.7366646652435949,2.0024171606656713,27_Feb_2017,Pulsed Laser Deposition,BZYCF1135,600.0,18.1,850,N,200.0,10,50.0,EXG,0,0,0,0,125,0,0,125.0,0,0,0,0,0,0,0
Ba0.93441Co0.25867Fe0.40437Y0.12756Zr0.2094O3,01226,19,2,8,,0.12022999999999999,,,,,,,,33.386009,31.643998999999997,0.8899980123245606,2.1499951983121406,1.4899966723186464,137.32669330167968,1.6604219,1.4695005,0.8562166083333335,68.26942802665,0.9344120868628711,0.5360071511490908,1.4630789158031183,1.740209963012743,2.0115401178998034,27_Feb_2017,Pulsed Laser Deposition,BZYCF1135,600.0,18.1,850,N,200.0,10,50.0,EXG,0,0,0,0,125,0,0,125.0,0,0,0,0,0,0,0
Ba0.92526Co0.26445Fe0.40792Y0.1332Zr0.19444O3,01226,20,2,9,,0.10804000000000001,,,,,,,,37.384009999999996,31.643998999999997,0.8900001199632256,2.150000289798803,1.49000020083731,137.3270185103257,1.6647688,1.4692375,0.85668395,67.94502959775001,0.9252598752840908,0.5346088417582222,1.4633442787832485,1.73926475549975,2.021148851112919,27_Feb_2017,Pulsed Laser Deposition,BZYCF1135,600.0,18.1,850,N,200.0,10,50.0,EXG,0,0,0,0,125,0,0,125.0,0,0,0,0,0,0,0
Ba0.9203Co0.26195Fe0.41457Y0.13229Zr0.1912O3,01226,21,2,10,4.101066599999999,0.09667000199999999,0.57797408,0.5136745,1276.7034,588.0620700000001,9.964732199999998,30.796554999999998,37.96756,41.381989000000004,31.643998999999997,0.88999838511409,2.1499960988711164,1.4899972964269597,137.32675082310408,1.6668189,1.4685124999999999,0.8566994416666667,67.79259577675,0.92030166986764,0.5339502600517009,1.4640638733896487,1.7392299142021654,2.0256895203620653,27_Feb_2017,Pulsed Laser Deposition,BZYCF1135,600.0,18.1,850,N,200.0,10,50.0,EXG,0,0,0,0,125,0,0,125.0,0,0,0,0,0,0,0
Ba0.91987Co0.26229Fe0.43902Y0.11938Zr0.17932O3,01226,22,2,11,4.1154447,0.08552999800000001,0.52465117,0.4917829000000001,1579.2335,340.29147,12.565702,30.68631,37.836548,45.37999,31.643998999999997,0.8900019311840496,2.1500046652198948,1.4900032331058806,137.32729798169885,1.6806510000000003,1.4615495,0.8541611000000001,66.94652766955,0.919868004006273,0.5295578506091089,1.471044713312751,1.7444053974196208,2.051298293759915,27_Feb_2017,Pulsed Laser Deposition,BZYCF1135,600.0,18.1,850,N,200.0,10,50.0,EXG,0,0,0,0,125,0,0,125.0,0,0,0,0,0,0,0
Ba0.93968Co0.26187Fe0.4046Y0.12784Zr0.20569O3,01226,23,3,1,,0.10930999999999999,,,,,,,,5.4000001,19.148001,0.8900017905305155,2.1500043254388856,1.4900029976297393,137.32727627885853,1.6622661,1.468896,0.85597195,68.15731119865,0.9396781095254721,0.5354147513027641,1.4636872354740469,1.7407147484561138,2.0148575972811935,27_Feb_2017,Pulsed Laser Deposition,BZYCF1135,600.0,18.1,850,N,200.0,10,50.0,EXG,0,0,0,0,125,0,0,125.0,0,0,0,0,0,0,0
Ba0.93163Co0.25738Fe0.40657Y0.13302Zr0.20303O3,01226,24,3,2,,0.1129,,,,,,,,9.397999800000001,19.148001,0.8900039186060099,2.1500094662954172,1.4900065603628705,137.3276046409073,1.6602118,1.4707934999999999,0.8573011583333334,68.2205922661,0.9316258981181536,0.536078540464542,1.461802398702073,1.7380200013488496,2.012993439066752,27_Feb_2017,Pulsed Laser Deposition,BZYCF1135,600.0,18.1,850,N,200.0,10,50.0,EXG,0,0,0,0,125,0,0,125.0,0,0,0,0,0,0,0
Ba0.93878Co0.2586Fe0.40197Y0.13605Zr0.20338O3,01226,25,3,3,,0.11442999999999999,,,,,,,,13.39599,19.148001,0.8900026077154068,2.1500062995372184,1.4900043657257933,137.32740237048728,1.6582495,1.471997,0.857769225,68.3369168895,0.9387772493664082,0.5367121218582649,1.4606050824405339,1.7370690417644599,2.009563916858352,27_Feb_2017,Pulsed Laser Deposition,BZYCF1135,600.0,18.1,850,N,200.0,10,50.0,EXG,0,0,0,0,125,0,0,125.0,0,0,0,0,0,0,0
Ba0.94373Co0.25746Fe0.40945Y0.13628Zr0.1968O3,01226,26,3,4,,0.11285,,,,,,,,17.393998999999997,19.148001,0.8899996543653279,2.1499991650398367,1.4899994213531893,137.3269466685701,1.6613239,1.471145,0.8578504250000001,68.1076480727,0.9437303665010515,0.5357171195606877,1.4614461287227545,1.7368988554772695,2.0163219631660674,27_Feb_2017,Pulsed Laser Deposition,BZYCF1135,600.0,18.1,850,N,200.0,10,50.0,EXG,0,0,0,0,125,0,0,125.0,0,0,0,0,0,0,0
Ba0.93952Co0.26095Fe0.40656Y0.13017Zr0.20231O3,01226,27,3,5,,0.10979000000000001,,,,,,,,21.391991,19.148001,0.8900020292055257,2.1500049020133485,1.490003397209251,137.32731310641262,1.6624705,1.469353,0.8564523833333334,68.11136236975,0.9395178578934509,0.5353490658664474,1.4632323900474213,1.739738748125286,2.0162173876498937,27_Feb_2017,Pulsed Laser Deposition,BZYCF1135,600.0,18.1,850,N,200.0,10,50.0,EXG,0,0,0,0,125,0,0,125.0,0,0,0,0,0,0,0
Ba0.91504Co0.2579Fe0.40586Y0.12825Zr0.20798O3,01226,28,3,6,,0.10557000000000001,,,,,,,,25.389999,19.148001,0.8900046254179432,2.150011173762447,1.4900077436772308,137.32771370198864,1.6606542000000002,1.469588,0.8563916166666666,68.239065473,0.9150352444714175,0.5359361542083494,1.463002674057251,1.7398672694587884,2.0124500936538294,27_Feb_2017,Pulsed Laser Deposition,BZYCF1135,600.0,18.1,850,N,200.0,10,50.0,EXG,0,0,0,0,125,0,0,125.0,0,0,0,0,0,0,0
Ba0.93879Co0.26205Fe0.41269Y0.13106Zr0.1942O3,01226,29,3,7,,0.10015,,,,,,,,29.38802,19.148001,0.8900000574965768,2.1500001388962247,1.490000096258314,137.3270088717218,1.6660559,1.4684515,0.8564743750000001,67.85781830075,0.9387899393514518,0.5341957958893078,1.4641274423406048,1.7396902227907447,2.023746302350602,27_Feb_2017,Pulsed Laser Deposition,BZYCF1135,600.0,18.1,850,N,200.0,10,50.0,EXG,0,0,0,0,125,0,0,125.0,0,0,0,0,0,0,0
Ba0.93627Co0.26284Fe0.41438Y0.12757Zr0.19521O3,01226,30,3,8,,0.092330001,,,,,,,,33.386009,19.148001,0.8899959190701366,2.1499901415739253,1.4899931678814646,137.32637031252207,1.6677193000000001,1.4671675,0.8557610833333333,67.7806083983,0.9362742931120485,0.533660502142139,1.4654019677875398,1.7411321885282405,2.0260421609901975,27_Feb_2017,Pulsed Laser Deposition,BZYCF1135,600.0,18.1,850,N,200.0,10,50.0,EXG,0,0,0,0,125,0,0,125.0,0,0,0,0,0,0,0
Ba0.95632Co0.27135Fe0.43189Y0.11632Zr0.18044O3,01226,31,3,9,4.1019955,0.08417999699999999,0.53939617,0.44423032,1321.2188,670.9007,11.356401,30.789408,37.958794,37.384009999999996,19.148001,0.8900006454640708,2.150001559267137,1.490001080608388,137.32709959510612,1.6823923,1.4600265,0.8528246749999999,66.91240654525001,0.9563193064384803,0.5290089864677048,1.4725770794346111,1.7471364563981315,2.052341362169326,27_Feb_2017,Pulsed Laser Deposition,BZYCF1135,600.0,18.1,850,N,200.0,10,50.0,EXG,0,0,0,0,125,0,0,125.0,0,0,0,0,0,0,0
Ba0.92064Co0.26485Fe0.42294Y0.12522Zr0.187O3,01226,32,3,10,4.1108146,0.077770002,0.5240944000000001,0.49190959,1583.9855,530.07343,15.747901,30.721721999999996,37.881415999999994,41.381989000000004,19.148001,0.8900011694163709,2.1500028249946035,1.4900019577869579,137.32718044094602,1.6733765999999999,1.4649094999999999,0.8550982333333333,67.41921953274999,0.9206387903257606,0.53185945675132,1.4676693850334124,1.7424921485086582,2.0369144198448796,27_Feb_2017,Pulsed Laser Deposition,BZYCF1135,600.0,18.1,850,N,200.0,10,50.0,EXG,0,0,0,0,125,0,0,125.0,0,0,0,0,0,0,0
Ba0.91142Co0.26001Fe0.45425Y0.11389Zr0.17185O3,01226,33,3,11,4.1394534,0.069930002,0.46379697,0.51769018,2009.0782,433.98669,19.81856,30.503988,37.615776000000004,45.37999,19.148001,0.8900012384128343,2.1500029916714536,1.4900020732978911,137.32719108710032,1.6876026,1.4583329999999999,0.8532590750000001,66.49314293845,0.9114187317835339,0.5273760768162091,1.4742881026977062,1.7462481407512613,2.0652835017021003,27_Feb_2017,Pulsed Laser Deposition,BZYCF1135,600.0,18.1,850,N,200.0,10,50.0,EXG,0,0,0,0,125,0,0,125.0,0,0,0,0,0,0,0
Ba1.0Co0.00435Fe0.0459Y0.02381Zr0.01802O3,01226,34,4,1,4.1023779000000005,1.79967,0.55413967,0.46581084,1849.433,777.91223,0.70689273,30.786467,37.940434,5.4000001,6.650000099999999,0.89,2.15,1.49,137.327,1.5768619188885313,1.5305052207706749,0.8985225513687491,71.46716093326744,10.86069351213743,0.5644121335794109,1.404764891241196,1.6582778002958676,1.9215398821876986,27_Feb_2017,Pulsed Laser Deposition,BZYCF1135,600.0,18.1,850,N,200.0,10,50.0,EXG,0,0,0,0,125,0,0,125.0,0,0,0,0,0,0,0
Ba1.0Co0.00432Fe0.04592Y0.02354Zr0.01808O3,01226,35,4,2,4.0983338,1.7919900000000002,0.56364882,0.40063563,1516.5511,763.6367799999999,0.57706058,30.8176,37.99572,9.397999800000001,6.650000099999999,0.89,2.15,1.49,137.327,1.5775358121182281,1.5295915701005858,0.8980172934302569,71.42180529681997,10.885533107265976,0.5641710274741447,1.4056039808447796,1.6592108090797235,1.9227601350776053,27_Feb_2017,Pulsed Laser Deposition,BZYCF1135,600.0,18.1,850,N,200.0,10,50.0,EXG,0,0,0,0,125,0,0,125.0,0,0,0,0,0,0,0
Ba1.0Co0.00431Fe0.04605Y0.02407Zr0.01866O3,01226,36,4,3,,1.7880900000000002,,,,,,,,13.39599,6.650000099999999,0.89,2.15,1.49,137.327,1.5742695061343586,1.5310880693968314,0.8985341770154976,71.62391017875098,10.7416509297331,0.5653415736835352,1.4042301308291085,1.6582563447381267,1.9173345836226279,27_Feb_2017,Pulsed Laser Deposition,BZYCF1135,600.0,18.1,850,N,200.0,10,50.0,EXG,0,0,0,0,125,0,0,125.0,0,0,0,0,0,0,0
Ba1.0Co0.00729Fe0.04435Y0.02915Zr0.02392O3,01226,37,4,4,,1.6558099999999998,,,,,,,,17.393998999999997,6.650000099999999,0.89,2.15,1.49,137.327,1.549475919776547,1.5421717877256262,0.9005697324390194,73.34724167469201,9.550381865743688,0.5743877582352803,1.3941378107887645,1.6545081922358444,1.8722858128608233,27_Feb_2017,Pulsed Laser Deposition,BZYCF1135,600.0,18.1,850,N,200.0,10,50.0,EXG,0,0,0,0,125,0,0,125.0,0,0,0,0,0,0,0
Ba1.0Co0.00728Fe0.04436Y0.0289Zr0.02385O3,01226,38,4,5,4.1003318,1.65505,0.538396,0.42558283,1574.5455,779.79468,0.65860617,30.80221,37.957648999999996,21.391991,6.650000099999999,0.89,2.15,1.49,137.327,1.5503459713414922,1.5414928016060387,0.9002354234916089,73.2947937705262,9.579279090514442,0.5740654127864735,1.3947518909981118,1.6551226058412134,1.8736255733244571,27_Feb_2017,Pulsed Laser Deposition,BZYCF1135,600.0,18.1,850,N,200.0,10,50.0,EXG,0,0,0,0,125,0,0,125.0,0,0,0,0,0,0,0
Ba1.0Co0.00726Fe0.04383Y0.02843Zr0.02384O3,01226,39,4,6,4.1177359,1.66176,0.48474049999999996,0.47927332,2326.2231,632.71008,0.90003842,30.668814,37.80434,25.389999,6.650000099999999,0.89,2.15,1.49,137.327,1.5503464228922184,1.5410539899099749,0.8998594254866863,73.31313443117978,9.67457884668731,0.5740652455853563,1.3951490434969112,1.6558141836366695,1.8731568506174165,27_Feb_2017,Pulsed Laser Deposition,BZYCF1135,600.0,18.1,850,N,200.0,10,50.0,EXG,0,0,0,0,125,0,0,125.0,0,0,0,0,0,0,0
Ba1.0Co0.00424Fe0.04661Y0.02366Zr0.01825O3,01226,40,4,7,4.1292539,1.7884098999999998,0.48011425,0.44633368,2436.1707,636.09644,0.80459017,30.581173,37.685925,29.38802,6.650000099999999,0.89,2.15,1.49,137.327,1.578190155418557,1.5291246295327365,0.8978780855156866,71.37351436325635,10.77960451827228,0.563937112992547,1.4060332025761615,1.659468054779658,1.9240610641795304,27_Feb_2017,Pulsed Laser Deposition,BZYCF1135,600.0,18.1,850,N,200.0,10,50.0,EXG,0,0,0,0,125,0,0,125.0,0,0,0,0,0,0,0
Ba1.0Co0.00736Fe0.04363Y0.02841Zr0.02343O3,01226,41,4,8,4.1199212,1.67492,0.48456854,0.44595551,2115.7041,512.49945,0.79121464,30.652146999999996,37.794514,33.386009,6.650000099999999,0.89,2.15,1.49,137.327,1.5510888515885966,1.5410793359910286,0.8999686301860117,73.25976605740372,9.724585249750136,0.5737904692490559,1.395126097526569,1.6556132625334248,1.874521410461446,27_Feb_2017,Pulsed Laser Deposition,BZYCF1135,600.0,18.1,850,N,200.0,10,50.0,EXG,0,0,0,0,125,0,0,125.0,0,0,0,0,0,0,0
Ba1.0Co0.0041Fe0.04669Y0.02387Zr0.01819O3,01226,42,4,9,4.121707,1.7942099999999999,0.47973365,0.51918441,1941.5510000000002,393.85873,0.62613219,30.638540000000003,37.780879999999996,37.384009999999996,6.650000099999999,0.89,2.15,1.49,137.327,1.5774860626781246,1.5300607128344037,0.8984848112351381,71.41403107142949,10.770410792751054,0.5641888198295915,1.4051729986695576,1.6583474549243764,1.922969449275917,27_Feb_2017,Pulsed Laser Deposition,BZYCF1135,600.0,18.1,850,N,200.0,10,50.0,EXG,0,0,0,0,125,0,0,125.0,0,0,0,0,0,0,0
Ba1.0Co0.00415Fe0.04786Y0.02132Zr0.01299O3,01226,43,4,10,4.1366072,1.80296,0.46764198,0.45696089,1863.129,458.59157999999996,0.62214214,30.525488,37.619972,41.381989000000004,6.650000099999999,0.89,2.15,1.49,137.327,1.6065095840400696,1.5189753522900422,0.8958989234141911,69.48367131680737,11.584884891280629,0.5539960725050997,1.415427838745777,1.6631340445434877,1.9763924012285463,27_Feb_2017,Pulsed Laser Deposition,BZYCF1135,600.0,18.1,850,N,200.0,10,50.0,EXG,0,0,0,0,125,0,0,125.0,0,0,0,0,0,0,0
Ba1.0Co0.00476Fe0.05057Y0.02912Zr0.01865O3,01226,44,4,11,4.1336527,1.6804398999999997,0.46952865,0.49422154,2024.7821,342.1564,0.70346397,30.547836,37.636993,45.37999,6.650000099999999,0.89,2.15,1.49,137.327,1.569468901213623,1.5377027873400215,0.9028702128060512,71.72053555950463,9.69868832583309,0.5670708093112198,1.3981895706381298,1.6502925657157241,1.91475145756634,27_Feb_2017,Pulsed Laser Deposition,BZYCF1135,600.0,18.1,850,N,200.0,10,50.0,EXG,0,0,0,0,125,0,0,125.0,0,0,0,0,0,0,0

File: data/xrd/out/PDAC_COM3_01228_AllVar.csv
FORMULA,IDENTIFIER: Sample number,IDENTIFIER: Point,IDENTIFIER: Row,IDENTIFIER: Column,PROPERTY: Cubic lattice constant (A),PROPERTY: Film thickness ($\mu$m),PROPERTY: FWHM of 110 peak ($^{\circ}$),PROPERTY: FWHM of 111 peak ($^{\circ}$),PROPERTY: Max intensity of 110 peak (counts),PROPERTY: Max intensity of 111 peak (counts),PROPERTY: Area of 110 peak,PROPERTY: Position of 110 peak ($^{\circ}$),PROPERTY: Position of 111 peak ($^{\circ}$),IDENTIFIER: X position (mm),IDENTIFIER: Y position (mm),PROPERTY: A_avg_X,PROPERTY: A_avg_at_radius,PROPERTY: A_avg_ion_radius,PROPERTY: A_avg_mass,PROPERTY: B_avg_X,PROPERTY: B_avg_at_radius,PROPERTY: B_avg_ion_radius,PROPERTY: B_avg_mass,PROPERTY: AB_site_ratio,PROPERTY: AB_X_ratio,PROPERTY: AB_at_radius_ratio,PROPERTY: AB_ion_radius_ratio,PROPERTY: AB_mass_ratio,IDENTIFIER: Date,PREPARATION STEP NAME,PREPARATION STEP DETAIL: Targets used,PREPARATION STEP DETAIL: Laser Energy (mJ),PREPARATION STEP DETAIL: Laser Voltage (kV),PREPARATION STEP DETAIL: Temperature ($^{\circ}$C),PREPARATION STEP DETAIL: Temperature Gradient,PREPARATION STEP DETAIL: Number of Cycles,PREPARATION STEP DETAIL: Laser Pulse Frequency (Hz),PREPARATION STEP DETAIL: Deposition Pressure (mTorr),PREPARATION STEP DETAIL: Substrate,PREPARATION STEP DETAIL: BZC19 Pulses/Cycle,PREPARATION STEP DETAIL: BZC91 Pulses/Cycle,PREPARATION STEP DETAIL: BZF19 Pulses/Cycle,PREPARATION STEP DETAIL: BZY82 Pulses/Cycle,PREPARATION STEP DETAIL: BZYCF1135 Pulses/Cycle,PREPARATION STEP DETAIL: BZYF631 Pulses/Cycle,PREPARATION STEP DETAIL: B12ZY82 Pulses/Cycle,PREPARATION STEP DETAIL: Average Target Pulses/Cycle,PREPARATION STEP DETAIL: BZC19 Substrate Angle ($^{\circ}$),PREPARATION STEP DETAIL: BZC91 Substrate Angle ($^{\circ}$),PREPARATION STEP DETAIL: BZF19 Substrate Angle ($^{\circ}$),PREPARATION STEP DETAIL: BZY82 Substrate Angle ($^{\circ}$),PREPARATION STEP DETAIL: BZYCF1135 Substrate Angle ($^{\circ}$),PREPARATION STEP DETAIL: BZYF631 Substrate Angle ($^{\circ}$),PREPARATION STEP DETAIL: B12ZY82 Substrate Angle ($^{\circ}$)
Ba0.93645Co0.25359Fe0.39778Y0.13863Zr0.21O3,01228,1,1,1,4.0973992,0.14805999,0.5663473000000001,0.43487212,1609.3793,852.45929,8.403654099999999,30.824803999999997,37.983677,5.4000001,44.141998,0.8900037542939478,2.150009069361784,1.4900062852786318,137.32757928755615,1.6531152000000002,1.4742725,0.8587243000000001,68.64095100555,0.9364460497823177,0.5383797537485274,1.458352556506198,1.7351393052212818,2.000665452267007,2_Mar_2017,Pulsed Laser Deposition,BZYCF1135,600.0,18.4,850,N,200.0,5,50.0,EXG,0,0,0,0,125,0,0,125.0,0,0,0,0,0,0,0
Ba0.92213Co0.25149Fe0.39524Y0.14408Zr0.20919O3,01228,2,1,2,4.0978489,0.15166999,0.59090781,0.40950978,694.45959,439.64917,4.2451644,30.821337,38.036232,9.397999800000001,44.141998,0.89000117266652,2.150002832846088,1.4900019632282189,137.32718094244404,1.6500906999999998,1.476436,0.8599168500000001,68.78599043854999,0.9221287850005018,0.5393650013702399,1.4562113311014413,1.732727952973847,1.9964411367330006,2_Mar_2017,Pulsed Laser Deposition,BZYCF1135,600.0,18.4,850,N,200.0,5,50.0,EXG,0,0,0,0,125,0,0,125.0,0,0,0,0,0,0,0
Ba0.9355Co0.25448Fe0.39818Y0.14132Zr0.20603O3,01228,3,1,3,,0.15036,,,,,,,,13.39599,44.141998,0.8900047252972796,2.15001141504399,1.4900079108909512,137.32772911337025,1.6535221,1.4747225,0.8591325166666667,68.59273700559999,0.9354950331549041,0.538247856074787,1.4579091422582826,1.7343167462360836,2.0020739091102118,2_Mar_2017,Pulsed Laser Deposition,BZYCF1135,600.0,18.4,850,N,200.0,5,50.0,EXG,0,0,0,0,125,0,0,125.0,0,0,0,0,0,0,0
Ba0.92443Co0.25459Fe0.39513Y0.13962Zr0.21067O3,01228,4,1,4,,0.14751001,,,,,,,,17.393998999999997,44.141998,0.890003386350877,2.1500081805105453,1.4900056692840524,137.3275225139403,1.6522446,1.4747329999999998,0.8588393083333334,68.70103182205,0.9244264826601908,0.538663213879396,1.4578965687419658,1.7349062331294112,1.9989149925673202,2_Mar_2017,Pulsed Laser Deposition,BZYCF1135,600.0,18.4,850,N,200.0,5,50.0,EXG,0,0,0,0,125,0,0,125.0,0,0,0,0,0,0,0
Ba0.92023Co0.25594Fe0.39604Y0.13726Zr0.21077O3,01228,5,1,5,,0.13992000000000002,,,,,,,,21.391991,44.141998,0.8899996422671508,2.1499991358139035,1.4899994010989377,137.32694480182136,1.6537017,1.4737365,0.8582839333333335,68.6307151793,0.9202303698838564,0.5381863260267258,1.4588762209620942,1.7360215462873678,2.0009545936254662,2_Mar_2017,Pulsed Laser Deposition,BZYCF1135,600.0,18.4,850,N,200.0,5,50.0,EXG,0,0,0,0,125,0,0,125.0,0,0,0,0,0,0,0
Ba0.94735Co0.2607Fe0.40572Y0.13598Zr0.1976O3,01228,6,1,6,,0.12985,,,,,,,,25.389999,44.141998,0.8899967504845123,2.1499921500468555,1.4899945597999138,137.32649859976024,1.6612872,1.470997,0.857536,68.1365972195,0.9473534589210529,0.5357272062798728,1.4615883989204976,1.7375300393218638,2.0154587138739415,2_Mar_2017,Pulsed Laser Deposition,BZYCF1135,600.0,18.4,850,N,200.0,5,50.0,EXG,0,0,0,0,125,0,0,125.0,0,0,0,0,0,0,0
Ba0.95035Co0.26878Fe0.40967Y0.13759Zr0.18397O3,01228,7,1,7,,0.11793,,,,,,,,29.38802,44.141998,0.890001483236258,2.1500035830988256,1.4900024831708139,137.3272288633546,1.6675424,1.4692065,0.8570641083333332,67.7331204836,0.9503484161896307,0.5337204518675255,1.4633773966415378,1.7384959522669865,2.0274753013424975,2_Mar_2017,Pulsed Laser Deposition,BZYCF1135,600.0,18.4,850,N,200.0,5,50.0,EXG,0,0,0,0,125,0,0,125.0,0,0,0,0,0,0,0
Ba0.94442Co0.26827Fe0.4157Y0.12746Zr0.18858O3,01228,8,1,8,,0.10565999999999999,,,,,,,,33.386009,44.141998,0.8900025629015585,2.150006191279046,1.490004290700362,137.32739545571047,1.6713912,1.4658715,0.8552422333333333,67.55973628365,0.9444172803949216,0.5324920718151194,1.4667085015835601,1.7422014870489078,2.0326810465798815,2_Mar_2017,Pulsed Laser Deposition,BZYCF1135,600.0,18.4,850,N,200.0,5,50.0,EXG,0,0,0,0,125,0,0,125.0,0,0,0,0,0,0,0
Ba0.96148Co0.27171Fe0.42515Y0.1296Zr0.17354O3,01228,9,1,9,,0.09325999800000001,,,,,,,,37.384009999999996,44.141998,0.8899963738969001,2.149991240312736,1.4899939293330124,137.32644049229168,1.6777595,1.4642855,0.855232625,67.10845128345,0.9614839173481048,0.530467193836125,1.4682869155726366,1.7422089450025513,2.0463360108290645,2_Mar_2017,Pulsed Laser Deposition,BZYCF1135,600.0,18.4,850,N,200.0,5,50.0,EXG,0,0,0,0,125,0,0,125.0,0,0,0,0,0,0,0
Ba0.93842Co0.27508Fe0.4433Y0.12046Zr0.16116O3,01228,10,1,10,4.0785699,0.08127000200000001,0.56181723,0.54398823,862.94275,364.80429,7.794256699999999,30.970672999999998,38.16457,41.381989000000004,44.141998,0.8899993994213504,2.149998549163936,1.4899989945368675,137.32690733071436,1.6896934,1.458604,0.8531423833333334,66.3786903116,0.9384206332532548,0.5267224216069912,1.474011142958566,1.7464833814905036,2.0688402661466165,2_Mar_2017,Pulsed Laser Deposition,BZYCF1135,600.0,18.4,850,N,200.0,5,50.0,EXG,0,0,0,0,125,0,0,125.0,0,0,0,0,0,0,0
Ba0.87329Co0.25995Fe0.44841Y0.12247Zr0.16917O3,01228,11,1,11,4.0992761,0.07243999799999999,0.48847640000000003,,1145.7523,,10.353859,30.810340999999998,,45.37999,44.141998,0.8900018978524145,2.1500045846996527,1.4900031773034803,137.32729283862753,1.6837058,1.461366,0.854852775,66.68180401974999,0.8732881377842688,0.5285970374708067,1.471229373544788,1.7429939059430208,2.059441775119845,2_Mar_2017,Pulsed Laser Deposition,BZYCF1135,600.0,18.4,850,N,200.0,5,50.0,EXG,0,0,0,0,125,0,0,125.0,0,0,0,0,0,0,0
Ba0.93995Co0.25706Fe0.39492Y0.14572Zr0.20231O3,01228,12,2,1,4.094059,0.13287000000000002,0.60431564,0.44269606,975.4137,544.755,6.2202559,30.850578000000002,38.038208000000004,5.4000001,31.643998999999997,0.8899989130855501,2.1499973743077896,1.4899981803342355,137.32683228910037,1.6528270999999999,1.4757954999999998,0.8597124666666668,68.6145624087,0.9399511479173988,0.5384706682783397,1.4568396327999305,1.7331354820424478,2.0014240048798735,2_Mar_2017,Pulsed Laser Deposition,BZYCF1135,600.0,18.4,850,N,200.0,5,50.0,EXG,0,0,0,0,125,0,0,125.0,0,0,0,0,0,0,0
Ba0.93749Co0.25135Fe0.39916Y0.14514Zr0.20435O3,01228,13,2,2,,0.13631999,,,,,,,,9.397999800000001,31.643998999999997,0.8899975155150185,2.149993998154258,1.4899958405813232,137.32661664396736,1.6518571,1.4761410000000001,0.8600910833333334,68.64936823225,0.9374926170632892,0.538786021814489,1.4564963632568013,1.7323698262360272,2.000406124341495,2_Mar_2017,Pulsed Laser Deposition,BZYCF1135,600.0,18.4,850,N,200.0,5,50.0,EXG,0,0,0,0,125,0,0,125.0,0,0,0,0,0,0,0
Ba0.9409Co0.25554Fe0.40595Y0.1441Zr0.19441O3,01228,14,2,3,,0.13625,,,,,,,,13.39599,31.643998999999997,0.8900037889870407,2.1500091531709407,1.4900063433603266,137.32758464070037,1.6576709999999997,1.4740244999999998,0.859468875,68.2762572253,0.9408959943340122,0.5369001381981351,1.4585979766082184,1.7336361870699815,2.0113519724366666,2_Mar_2017,Pulsed Laser Deposition,BZYCF1135,600.0,18.4,850,N,200.0,5,50.0,EXG,0,0,0,0,125,0,0,125.0,0,0,0,0,0,0,0
Ba0.94675Co0.2606Fe0.40205Y0.14296Zr0.19439O3,01228,15,2,4,,0.1345,,,,,,,,17.393998999999997,31.643998999999997,0.8900038065214195,2.1500091955292717,1.490006372715635,137.32758734625503,1.6586294000000001,1.4733125,0.8588290916666668,68.25348654300001,0.9467459507766961,0.5365899136488352,1.4593028943481248,1.7349276907051305,2.0120230379694672,2_Mar_2017,Pulsed Laser Deposition,BZYCF1135,600.0,18.4,850,N,200.0,5,50.0,EXG,0,0,0,0,125,0,0,125.0,0,0,0,0,0,0,0
Ba0.92989Co0.25613Fe0.39992Y0.13799Zr0.20597O3,01228,16,2,5,,0.12943999,,,,,,,,21.391991,31.643998999999997,0.8899957162936833,2.149989651720696,1.4899928284017845,137.32633902411533,1.6556659000000002,1.473299,0.8583688166666668,68.48561715685,0.9298944757245388,0.5375454771966272,1.4593030007627072,1.7358422154569,2.0051850990785707,2_Mar_2017,Pulsed Laser Deposition,BZYCF1135,600.0,18.4,850,N,200.0,5,50.0,EXG,0,0,0,0,125,0,0,125.0,0,0,0,0,0,0,0
Ba0.94303Co0.25657Fe0.40464Y0.14108Zr0.19771O3,01228,17,2,6,,0.12215999999999999,,,,,,,,25.391991,31.643998999999997,0.889995743070276,2.1499897164057225,1.4899928732300125,137.32634315574356,1.6579147,1.47326,0.8588406833333335,68.29634499915001,0.9430345105973472,0.5368163652027912,1.4593416752003872,1.7348885563350938,2.0107422023455674,2_Mar_2017,Pulsed Laser Deposition,BZYCF1135,600.0,18.4,850,N,200.0,5,50.0,EXG,0,0,0,0,125,0,0,125.0,0,0,0,0,0,0,0
Ba0.94739Co0.26374Fe0.4097Y0.13974Zr0.18681O3,01228,18,2,7,,0.11179000000000001,,,,,,,,29.38802,31.643998999999997,0.890003276559162,2.1500079152833687,1.490005485475451,137.3275055730787,1.6645223,1.4707165000000002,0.8578956833333333,67.8879962683,0.9473865121708355,0.5346899086657848,1.4618778774042234,1.7368142938848579,2.02285401133872,2_Mar_2017,Pulsed Laser Deposition,BZYCF1135,600.0,18.4,850,N,200.0,5,50.0,EXG,0,0,0,0,125,0,0,125.0,0,0,0,0,0,0,0
Ba0.95463Co0.26515Fe0.41464Y0.12774Zr0.19247O3,01228,19,2,8,,0.10094,,,,,,,,33.386009,31.643998999999997,0.8899996863644105,2.1499992423409915,1.4899994749246872,137.32695160602853,1.6691011,1.466709,0.8555779833333335,67.69642401325,0.9546303364112902,0.5332209572951635,1.4658662640925988,1.7415121753363105,2.0285702473612193,2_Mar_2017,Pulsed Laser Deposition,BZYCF1135,600.0,18.4,850,N,200.0,5,50.0,EXG,0,0,0,0,125,0,0,125.0,0,0,0,0,0,0,0
Ba0.94564Co0.26908Fe0.4208Y0.1271Zr0.18302O3,01228,20,2,9,,0.08962000199999999,,,,,,,,37.384009999999996,31.643998999999997,0.8899962899175525,2.1499910374412785,1.4899937887383743,137.32642753427834,1.6744130000000002,1.464839,0.8550563333333333,67.3530701256,0.9456439420415629,0.531527341174222,1.4677319742587946,1.7425679813747643,2.0389037541747097,2_Mar_2017,Pulsed Laser Deposition,BZYCF1135,600.0,18.4,850,N,200.0,5,50.0,EXG,0,0,0,0,125,0,0,125.0,0,0,0,0,0,0,0
Ba0.94403Co0.27885Fe0.43637Y0.12853Zr0.15625O3,01228,21,2,10,4.0865703,0.079149999,0.58739495,0.46317741,1044.5037,518.71552,11.50975,30.908521999999998,38.106541,41.381989000000004,31.643998999999997,0.8900007019692107,2.1500016957683177,1.4900011752068807,137.3271083138492,1.6874141999999999,1.460907,0.854301375,66.48342297625,0.9440292554163245,0.5274346405104394,1.4716896392229744,1.7441165598110862,2.06558420379328,2_Mar_2017,Pulsed Laser Deposition,BZYCF1135,600.0,18.4,850,N,200.0,5,50.0,EXG,0,0,0,0,125,0,0,125.0,0,0,0,0,0,0,0
Ba0.94602Co0.26857Fe0.47439Y0.12332Zr0.13372O3,01228,22,2,11,4.1180711,0.069080003,0.49404659999999995,0.54652512,1509.8369,322.1774,14.788801999999999,30.666254,37.784348,45.37999,31.643998999999997,0.8900027030349212,2.150006529803461,1.4900045253056546,137.32741707828833,1.7013432999999998,1.4559574999999998,0.8540207583333332,65.48234043315,0.9460171268344607,0.5231176465296107,1.4766959405088824,1.7446935695257308,2.097167208287003,2_Mar_2017,Pulsed Laser Deposition,BZYCF1135,600.0,18.4,850,N,200.0,5,50.0,EXG,0,0,0,0,125,0,0,125.0,0,0,0,0,0,0,0
Ba0.94302Co0.26491Fe0.41989Y0.13071Zr0.18449O3,01228,23,3,1,,0.09292999699999999,,,,,,,,5.4000001,19.148001,0.8900014626195157,2.1500035332943357,1.4900024486551444,137.32722568219128,1.6712673999999998,1.466712,0.8560952083333333,67.51154915095,0.9430184502503494,0.532530858089804,1.4658661913820408,1.7404634836771449,2.0341293809617587,2_Mar_2017,Pulsed Laser Deposition,BZYCF1135,600.0,18.4,850,N,200.0,5,50.0,EXG,0,0,0,0,125,0,0,125.0,0,0,0,0,0,0,0
Ba0.93747Co0.26869Fe0.41689Y0.13332Zr0.1811O3,01228,24,3,2,,0.09489999699999999,,,,,,,,9.397999800000001,19.148001,0.890002041805747,2.1500049324520853,1.4900034183040034,137.32731505062677,1.6715593,1.4670584999999998,0.8562410083333334,67.48957653655,0.9374678492952333,0.5324382101225766,1.4655209267061167,1.740168251464951,2.0347929576392447,2_Mar_2017,Pulsed Laser Deposition,BZYCF1135,600.0,18.4,850,N,200.0,5,50.0,EXG,0,0,0,0,125,0,0,125.0,0,0,0,0,0,0,0
Ba0.93536Co0.2649Fe0.41152Y0.13481Zr0.18877O3,01228,25,3,3,,0.09646,,,,,,,,13.39599,19.148001,0.8900038118595915,2.150009208424856,1.4900063816525746,137.32758816993498,1.6666258999999999,1.4689945,0.8568969000000001,67.798489874,0.935355993881217,0.5340153491311947,1.4635924153731386,1.738839738657678,2.02552576650529,2_Mar_2017,Pulsed Laser Deposition,BZYCF1135,600.0,18.4,850,N,200.0,5,50.0,EXG,0,0,0,0,125,0,0,125.0,0,0,0,0,0,0,0
Ba0.93911Co0.26606Fe0.41572Y0.13522Zr0.183O3,01228,26,3,4,,0.095059998,,,,,,,,17.393998999999997,19.148001,0.8899953611137542,2.1499887937017657,1.489992233774712,137.32628421985225,1.6693188,1.468235,0.8568328666666666,67.6114902987,0.9391148948844597,0.5331488276018662,1.464335609559618,1.7389531748136866,2.031108671220825,2_Mar_2017,Pulsed Laser Deposition,BZYCF1135,600.0,18.4,850,N,200.0,5,50.0,EXG,0,0,0,0,125,0,0,125.0,0,0,0,0,0,0,0
Ba0.92828Co0.26421Fe0.41195Y0.1352Zr0.18864O3,01228,27,3,5,,0.093120001,,,,,,,,21.391991,19.148001,0.890002740474565,2.1500066202475443,1.4900045879855075,137.32742285522536,1.6664185,1.4691655,0.857027125,67.80465348095,0.9282771416630382,0.5340811689707987,1.463420302374065,1.7385734296163702,2.0253392032127717,2_Mar_2017,Pulsed Laser Deposition,BZYCF1135,600.0,18.4,850,N,200.0,5,50.0,EXG,0,0,0,0,125,0,0,125.0,0,0,0,0,0,0,0
Ba0.94022Co0.26615Fe0.4153Y0.13371Zr0.18484O3,01228,28,3,6,,0.08897999699999999,,,,,,,,25.389999,19.148001,0.8899993639975499,2.1499984635895864,1.489998935231853,137.32690186482193,1.6693244,1.4679024999999999,0.8565559666666667,67.62694371274999,0.9402206718906191,0.5331494369803436,1.4646738891647004,1.7395231522702055,2.0306536762644076,2_Mar_2017,Pulsed Laser Deposition,BZYCF1135,600.0,18.4,850,N,200.0,5,50.0,EXG,0,0,0,0,125,0,0,125.0,0,0,0,0,0,0,0
Ba0.96398Co0.27403Fe0.42307Y0.13017Zr0.17273O3,01228,29,3,7,,0.083010003,,,,,,,,29.38802,19.148001,0.8899987696703028,2.1499970278552256,1.4899979402345518,137.3268101601277,1.6779328,1.464276,0.8551381583333333,67.10580359034999,0.9639813326009674,0.530413834016656,1.4683003940891102,1.7424060962716972,2.046422258772797,2_Mar_2017,Pulsed Laser Deposition,BZYCF1135,600.0,18.4,850,N,200.0,5,50.0,EXG,0,0,0,0,125,0,0,125.0,0,0,0,0,0,0,0
Ba0.94031Co0.26817Fe0.42008Y0.13302Zr0.17873O3,01228,30,3,8,,0.07745,,,,,,,,33.386009,19.148001,0.8899999759829621,2.1499999419813127,1.4899999597917004,137.32699629417104,1.6729013000000001,1.466609,0.85621075,67.39420419014999,0.9403100253746759,0.5320098537689952,1.4659666904957713,1.7402257093731892,2.0376677482044085,2_Mar_2017,Pulsed Laser Deposition,BZYCF1135,600.0,18.4,850,N,200.0,5,50.0,EXG,0,0,0,0,125,0,0,125.0,0,0,0,0,0,0,0
Ba0.9766Co0.28078Fe0.43678Y0.13393Zr0.1485O3,01228,31,3,9,,0.070600003,,,,,,,,37.384009999999996,19.148001,0.8899954949589444,2.149989117035652,1.4899924578526147,137.3263048721651,1.6880734,1.4617939999999998,0.8550847833333333,66.39316608259999,0.9766049434217587,0.5272255904032043,1.4707880296646807,1.74250844699195,2.068380120648516,2_Mar_2017,Pulsed Laser Deposition,BZYCF1135,600.0,18.4,850,N,200.0,5,50.0,EXG,0,0,0,0,125,0,0,125.0,0,0,0,0,0,0,0
Ba0.96357Co0.27784Fe0.44991Y0.12309Zr0.14916O3,01228,32,3,10,,0.064070001,,,,,,,,41.381989000000004,19.148001,0.8900016420194937,2.150003966676305,1.4900027489989278,137.3272533636079,1.6942271,1.4577179999999998,0.8533132083333334,66.04961576529999,0.963568222249658,0.5253142521563335,1.474910762353422,1.7461381523780208,2.0791529484680895,2_Mar_2017,Pulsed Laser Deposition,BZYCF1135,600.0,18.4,850,N,200.0,5,50.0,EXG,0,0,0,0,125,0,0,125.0,0,0,0,0,0,0,0
Ba0.93011Co0.27837Fe0.49101Y0.12595Zr0.10467O3,01228,33,3,11,4.089743100000001,0.057539999,0.57510972,0.48067659,908.19916,448.55206,12.316784,30.883946999999996,38.079334,45.37999,19.148001,0.8900037938381126,2.1500091648898225,1.4900063514817838,137.32758538922076,1.7147540000000001,1.452162,0.853471175,64.57179482965,0.9301060352003089,0.5190270988364002,1.4805573791972402,1.7458191853776241,2.1267425778005915,2_Mar_2017,Pulsed Laser Deposition,BZYCF1135,600.0,18.4,850,N,200.0,5,50.0,EXG,0,0,0,0,125,0,0,125.0,0,0,0,0,0,0,0
Ba0.93979Co0.26248Fe0.40194Y0.13127Zr0.2043O3,01228,34,4,1,,0.12657000000000002,,,,,,,,5.4000001,6.650000099999999,0.8899995609604324,2.1499989393987975,1.4899992649787015,137.32693225619474,1.6608809999999998,1.470015,0.8565447833333334,68.2228584531,0.9397904636013469,0.5358599207049948,1.4625693883387567,1.7395462490358227,2.0129167169182822,2_Mar_2017,Pulsed Laser Deposition,BZYCF1135,600.0,18.4,850,N,200.0,5,50.0,EXG,0,0,0,0,125,0,0,125.0,0,0,0,0,0,0,0
Ba0.92063Co0.26456Fe0.40109Y0.13769Zr0.19665O3,01228,35,4,2,,0.12755001,,,,,,,,9.397999800000001,6.650000099999999,0.8899984061251158,2.1499961496280884,1.489997331602722,137.32675406510535,1.6608938,1.4713314999999998,0.8575160916666668,68.17088320570001,0.920631648732205,0.5358550956871029,1.461258832308075,1.737573610667487,2.014448802881623,2_Mar_2017,Pulsed Laser Deposition,BZYCF1135,600.0,18.4,850,N,200.0,5,50.0,EXG,0,0,0,0,125,0,0,125.0,0,0,0,0,0,0,0
Ba0.94035Co0.26465Fe0.40672Y0.13558Zr0.19305O3,01228,36,4,3,,0.12545,,,,,,,,13.39599,6.650000099999999,0.8899959369409608,2.1499901847450174,1.4899931978000354,137.32637306999024,1.6640037,1.469957,0.8570944166666667,67.97459679975,0.9403542929382135,0.5348521382139719,1.4626211411252283,1.7384236425139492,2.020260208008991,2_Mar_2017,Pulsed Laser Deposition,BZYCF1135,600.0,18.4,850,N,200.0,5,50.0,EXG,0,0,0,0,125,0,0,125.0,0,0,0,0,0,0,0
Ba0.94807Co0.272Fe0.40841Y0.13118Zr0.1884O3,01228,37,4,4,,0.12183,,,,,,,,17.393998999999997,6.650000099999999,0.8900039776164809,2.150009608848802,1.4900066591556813,137.327613746223,1.6693619,1.467118,0.8556073916666667,67.686756493,0.9480657628741536,0.5331402241877455,1.4654646789479797,1.7414607139534486,2.0288697650983627,2_Mar_2017,Pulsed Laser Deposition,BZYCF1135,600.0,18.4,850,N,200.0,5,50.0,EXG,0,0,0,0,125,0,0,125.0,0,0,0,0,0,0,0
Ba0.94016Co0.26795Fe0.41409Y0.12607Zr0.19188O3,01228,38,4,5,,0.11492000000000001,,,,,,,,21.391991,6.650000099999999,0.890003711122977,2.15000896507236,1.4900062130036356,137.32757262627536,1.6705365000000003,1.4657985,0.8550162416666668,67.62842727975,0.9401560797361467,0.5327651991578615,1.4667834392464993,1.742664221324258,2.03061904808476,2_Mar_2017,Pulsed Laser Deposition,BZYCF1135,600.0,18.4,850,N,200.0,5,50.0,EXG,0,0,0,0,125,0,0,125.0,0,0,0,0,0,0,0
Ba0.94161Co0.27014Fe0.41712Y0.13005Zr0.1827O3,01228,39,4,6,,0.10657,,,,,,,,25.389999,6.650000099999999,0.8900032021480894,2.150007735526283,1.4900053608996102,137.32749409145018,1.6728448,1.4659319999999998,0.8555263666666667,67.4431102898,0.9416066121754898,0.5320297508460374,1.4666490229603306,1.7416241263317505,2.036197522643308,2_Mar_2017,Pulsed Laser Deposition,BZYCF1135,600.0,18.4,850,N,200.0,5,50.0,EXG,0,0,0,0,125,0,0,125.0,0,0,0,0,0,0,0
Ba0.94788Co0.27549Fe0.42633Y0.12145Zr0.17673O3,01228,40,4,7,,0.096239999,,,,,,,,29.38802,6.650000099999999,0.8900027162521256,2.150006561732663,1.4900045474333339,137.327419117703,1.681325,1.461315,0.853410275,66.96353774305001,0.9478771071087562,0.5293460314050678,1.4712820724707971,1.7459416544209454,2.050779032085351,2_Mar_2017,Pulsed Laser Deposition,BZYCF1135,600.0,18.4,850,N,200.0,5,50.0,EXG,0,0,0,0,125,0,0,125.0,0,0,0,0,0,0,0
Ba0.96496Co0.28761Fe0.43274Y0.12458Zr0.15507O3,01228,41,4,8,,0.086220004,,,,,,,,33.388008,6.650000099999999,0.8900012213451663,2.1500029504405704,1.4900020447239302,137.32718845355916,1.6908517,1.4587120000000002,0.8528146000000001,66.33813798695,0.9649586757891974,0.5263626735243347,1.473905027476685,1.7471582272676032,2.0701091803416922,2_Mar_2017,Pulsed Laser Deposition,BZYCF1135,600.0,18.4,850,N,200.0,5,50.0,EXG,0,0,0,0,125,0,0,125.0,0,0,0,0,0,0,0
Ba0.95685Co0.28291Fe0.43584Y0.1296Zr0.15165O3,01228,42,4,9,,0.077550001,,,,,,,,37.384009999999996,6.650000099999999,0.890000931714856,2.150002250771843,1.4900015598372307,137.32714376360227,1.6892645000000002,1.460442,0.8541257833333333,66.36859275745,0.9568489983028914,0.5268570621799344,1.4721586004592055,1.744475566610707,2.069158589296547,2_Mar_2017,Pulsed Laser Deposition,BZYCF1135,600.0,18.4,850,N,200.0,5,50.0,EXG,0,0,0,0,125,0,0,125.0,0,0,0,0,0,0,0
Ba0.97412Co0.29139Fe0.45961Y0.11451Zr0.13449O3,01228,43,4,10,4.0876689,0.068089999,0.57296383,0.43965539,845.5293,422.62875,9.2249126,30.900009000000004,38.08025,41.381989000000004,6.650000099999999,0.8900006716650076,2.150001622561535,1.490001124472878,137.32710363791065,1.7074733999999998,1.451408,0.8504539750000001,65.28878878455001,0.9741192648518837,0.5212383816140315,1.4813213256103968,1.7520067731741482,2.103379557110238,2_Mar_2017,Pulsed Laser Deposition,BZYCF1135,600.0,18.4,850,N,200.0,5,50.0,EXG,0,0,0,0,125,0,0,125.0,0,0,0,0,0,0,0
Ba0.9086Co0.277Fe0.48164Y0.11547Zr0.12589O3,01228,44,4,11,4.1152511,0.06035000099999999,0.49248853,,1253.1188,,15.553199,30.687788,,45.37999,6.650000099999999,0.8899997775896487,2.149999462716567,1.489999627650086,137.3269656820828,1.7104683,1.4512215,0.8517806333333333,64.9718286745,0.9086002270585345,0.5203252101133056,1.481510205517605,1.7492762447758001,2.113638610513368,2_Mar_2017,Pulsed Laser Deposition,BZYCF1135,600.0,18.4,850,N,200.0,5,50.0,EXG,0,0,0,0,125,0,0,125.0,0,0,0,0,0,0,0
