Repository: jdh10791/combi_tco

# combi_tco
This is a project focused on analysis of triple conducting oxides (TCOs). TCOs are combinatorially synthesized via pulsed laser deposition (PLD) and characterized using high-throughput methods. 

/data: raw data from Meagan Papac, collected at NREL
* /conductivity: DC conductivity data
* /eis: impedance data (ASR)
* /xrd: XRD data

/scripts: python scripts for processing and analysis
* /conductivity: notebooks for DC conductivity analysis
* /eis: notebooks for EIS analysis
* /helpers: supporting modules
** calc_chemfeat.py: chemical featurization for perovskites
** fileload.py: tools for processing and loading data files
** outlier_detect.py: outlier detection algorithm

File: data/xrd/out/PDAC_COM3_01331_AllVar.csv
FORMULA,IDENTIFIER: Sample number,IDENTIFIER: Point,IDENTIFIER: Row,IDENTIFIER: Column,PROPERTY: Cubic lattice constant (A),PROPERTY: Film thickness ($\mu$m),PROPERTY: FWHM of 110 peak ($^{\circ}$),PROPERTY: FWHM of 111 peak ($^{\circ}$),PROPERTY: FWHM of 200 peak ($^{\circ}$),PROPERTY: Max intensity of 110 peak (counts),PROPERTY: Max intensity of 111 peak (counts),PROPERTY: Max intensity of 200 peak (counts),PROPERTY: Area of 110 peak,PROPERTY: Position of 110 peak ($^{\circ}$),PROPERTY: Position of 111 peak ($^{\circ}$),PROPERTY: Position of 200 peak ($^{\circ}$),IDENTIFIER: X position (mm),IDENTIFIER: Y position (mm),PROPERTY: A_avg_X,PROPERTY: A_avg_at_radius,PROPERTY: A_avg_ion_radius,PROPERTY: A_avg_mass,PROPERTY: B_avg_X,PROPERTY: B_avg_at_radius,PROPERTY: B_avg_ion_radius,PROPERTY: B_avg_mass,PROPERTY: AB_site_ratio,PROPERTY: AB_X_ratio,PROPERTY: AB_at_radius_ratio,PROPERTY: AB_ion_radius_ratio,PROPERTY: AB_mass_ratio,IDENTIFIER: Date,PREPARATION STEP NAME,PREPARATION STEP DETAIL: Targets used,PREPARATION STEP DETAIL: Laser Energy (mJ),PREPARATION STEP DETAIL: Laser Voltage (kV),PREPARATION STEP DETAIL: Temperature ($^{\circ}$C),PREPARATION STEP DETAIL: Temperature Gradient,PREPARATION STEP DETAIL: Number of Cycles,PREPARATION STEP DETAIL: Laser Pulse Frequency (Hz),PREPARATION STEP DETAIL: Deposition Pressure (mTorr),PREPARATION STEP DETAIL: Substrate,PREPARATION STEP DETAIL: BZC19 Pulses/Cycle,PREPARATION STEP DETAIL: BZC91 Pulses/Cycle,PREPARATION STEP DETAIL: BZF19 Pulses/Cycle,PREPARATION STEP DETAIL: BZY82 Pulses/Cycle,PREPARATION STEP DETAIL: BZYCF1135 Pulses/Cycle,PREPARATION STEP DETAIL: BZYF631 Pulses/Cycle,PREPARATION STEP DETAIL: B12ZY82 Pulses/Cycle,PREPARATION STEP DETAIL: Average Target Pulses/Cycle,PREPARATION STEP DETAIL: BZC19 Substrate Angle ($^{\circ}$),PREPARATION STEP DETAIL: BZC91 Substrate Angle ($^{\circ}$),PREPARATION STEP DETAIL: BZF19 Substrate Angle ($^{\circ}$),PREPARATION STEP DETAIL: BZY82 Substrate Angle ($^{\circ}$),PREPARATION STEP DETAIL: BZYCF1135 Substrate Angle ($^{\circ}$),PREPARATION STEP DETAIL: BZYF631 Substrate Angle ($^{\circ}$),PREPARATION STEP DETAIL: B12ZY82 Substrate Angle ($^{\circ}$)
Ba0.93452Co0.24583Fe0.37619Y0.11186Zr0.26612O3,01331,1,1,1,4.1335287,0.19695,0.53369498,0.42979702,,2772.8845,1079.1371,,10.354988,30.548775,37.630569,,5.4000001,44.141971999999996,0.8900032580562737,2.1500078705853802,1.4900054544987054,137.32750271808303,1.6409969000000002,1.4723705000000002,0.8547789583333335,69.71741713785,0.9345165789802213,0.5423552342215111,1.4602356340237597,1.7431470908033935,1.9697732411192137,16_Oct_2017,Pulsed Laser Deposition,BZYCF1135,700.0,18.2,850,N,200.0,10,50.0,EXG,0,0,0,125,0,0,0,125.0,0,0,0,0,0,0,0
Ba0.95054Co0.24759Fe0.38917Y0.10974Zr0.2535O3,01331,2,1,2,4.1176043,0.20020001,0.52898103,0.45456994,,2787.0298,998.92401,,10.201019,30.669819,37.784794,,9.397999800000001,44.141971999999996,0.8900037393384652,2.150009033233371,1.4900062602408013,137.32757697992517,1.6486881000000002,1.4695414999999998,0.8541386750000002,69.20628037905001,0.9505360063192687,0.5398254159403862,1.4630475105557559,1.744454740023101,1.984322466512688,16_Oct_2017,Pulsed Laser Deposition,BZYCF1135,700.0,18.2,850,N,200.0,10,50.0,EXG,0,0,0,125,0,0,0,125.0,0,0,0,0,0,0,0
Ba0.94433Co0.25017Fe0.38699Y0.11033Zr0.2525O3,01331,3,1,3,4.1072392,0.20135,0.58080918,0.49201423,,2351.1467,1031.3646,,9.3469267,30.749126,37.877975,,13.39599,44.141971999999996,0.88999791763509,2.1499949695679135,1.4899965137935773,137.32667869109437,1.6489389,1.4694845,0.854016125,69.19781637365,0.9443322094879287,0.5397397790998137,1.4630946903951103,1.7446936541082023,1.9845521995891668,16_Oct_2017,Pulsed Laser Deposition,BZYCF1135,700.0,18.2,850,N,200.0,10,50.0,EXG,0,0,0,125,0,0,0,125.0,0,0,0,0,0,0,0
Ba0.93622Co0.2475Fe0.38354Y0.11181Zr0.25715O3,01331,4,1,4,4.1002069,0.19834000000000002,0.57680726,0.47744906,,2167.8936,1136.3192,,8.3476572,30.803171000000003,37.958469,,17.39397,44.141971999999996,0.8899979335999743,2.1499950081347694,1.4899965405213051,137.32668115447603,1.6455959,1.4709215,0.85456175,69.403571751,0.9362221737185662,0.5408362609556662,1.4616653629270966,1.7435797243690174,1.9786687873523938,16_Oct_2017,Pulsed Laser Deposition,BZYCF1135,700.0,18.2,850,N,200.0,10,50.0,EXG,0,0,0,125,0,0,0,125.0,0,0,0,0,0,0,0
Ba0.95231Co0.25064Fe0.3879Y0.10877Zr0.25269O3,01331,5,1,5,,0.18923999,,,,,,,,,,,21.39397,44.141971999999996,0.8900030792920388,2.1500074387391948,1.490005155219256,137.32747513476158,1.6498373000000002,1.4688795000000001,0.8536940166666667,69.1549733593,0.9523067051343195,0.5394489985721858,1.4637057966560187,1.7453620689964884,1.9857931897575332,16_Oct_2017,Pulsed Laser Deposition,BZYCF1135,700.0,18.2,850,N,200.0,10,50.0,EXG,0,0,0,125,0,0,0,125.0,0,0,0,0,0,0,0
Ba0.97439Co0.25647Fe0.39895Y0.11204Zr0.23254O3,01331,6,1,6,,0.17765999999999998,,,,,,,,,,,25.389971,44.141971999999996,0.8899962740727562,2.149990999164523,1.4899937622116928,137.32642508942627,1.6582091,1.4668735000000002,0.8536653249999999,68.56819966565,0.9743940792375798,0.5367213785479504,1.4656962574922259,1.7454073845762599,2.0027713394700877,16_Oct_2017,Pulsed Laser Deposition,BZYCF1135,700.0,18.2,850,N,200.0,10,50.0,EXG,0,0,0,125,0,0,0,125.0,0,0,0,0,0,0,0
Ba0.94843Co0.25118Fe0.39077Y0.10503Zr0.25302O3,01331,7,1,7,,0.16565999,,,,,,,,,,,29.387990999999996,44.141971999999996,0.8900018248055616,2.150004408238154,1.4900030550115582,137.32728156749815,1.6519807000000002,1.4674060000000002,0.8529497916666667,69.0446684756,0.9484280553968649,0.538748318794258,1.4651735158764199,1.746882488944733,1.9889628641786994,16_Oct_2017,Pulsed Laser Deposition,BZYCF1135,700.0,18.2,850,N,200.0,10,50.0,EXG,0,0,0,125,0,0,0,125.0,0,0,0,0,0,0,0
Ba0.95124Co0.2536Fe0.39167Y0.09841Zr0.25632O3,01331,8,1,8,4.0949631,0.15104,0.52444077,0.42943478,,542.48663,367.73694,,3.1087713,30.843596999999995,38.037224,,33.385979,44.141971999999996,0.8900036591015261,2.1500088394025627,1.4900061259115436,137.32756459936547,1.6544898999999997,1.465132,0.8515296083333335,68.9500297805,0.951236089135477,0.5379323615704915,1.467450604725419,1.7497995505146038,1.9916969584573487,16_Oct_2017,Pulsed Laser Deposition,BZYCF1135,700.0,18.2,850,N,200.0,10,50.0,EXG,0,0,0,125,0,0,0,125.0,0,0,0,0,0,0,0
Ba0.94502Co0.25325Fe0.39487Y0.09253Zr0.25936O3,01331,9,1,9,,0.13564999,,,,,,,,,,,37.383990999999995,44.141971999999996,0.8899961672382314,2.1499907410811208,1.4899935833538929,137.3264086048591,1.6565575,1.4632675,0.8504878916666666,68.86266172424999,0.9450240697214887,0.5372564292143385,1.4693080664206106,1.7519280379571458,1.9942070952000335,16_Oct_2017,Pulsed Laser Deposition,BZYCF1135,700.0,18.2,850,N,200.0,10,50.0,EXG,0,0,0,125,0,0,0,125.0,0,0,0,0,0,0,0
Ba0.9354Co0.25149Fe0.40367Y0.09677Zr0.24807O3,01331,10,1,10,,0.12089000000000001,,,,,,,,,,,41.381989000000004,44.141971999999996,0.8900022256106351,2.1500053764751295,1.4900037260222991,137.327343411721,1.6595098,1.4633439999999998,0.851337825,68.59741714505,0.9353976608640651,0.5363042903456401,1.4692412559692936,1.7501909139562772,2.001931692578757,16_Oct_2017,Pulsed Laser Deposition,BZYCF1135,700.0,18.2,850,N,200.0,10,50.0,EXG,0,0,0,125,0,0,0,125.0,0,0,0,0,0,0,0
Ba0.94529Co0.25463Fe0.43399Y0.07496Zr0.23643O3,01331,11,1,11,,0.10642,,,,,,,,,,,45.37999,44.141971999999996,0.8899981698573677,2.149995578868922,1.4899969360533458,137.32671760899183,1.6788092000000003,1.452731,0.8469053916666668,67.47480382885,0.9452919438416701,0.5301365812489993,1.479968128214323,1.7593428388985781,2.0352295941062883,16_Oct_2017,Pulsed Laser Deposition,BZYCF1135,700.0,18.2,850,N,200.0,10,50.0,EXG,0,0,0,125,0,0,0,125.0,0,0,0,0,0,0,0
Ba0.95347Co0.24306Fe0.37986Y0.12516Zr0.25192O3,01331,12,2,1,4.1368895,0.25143000000000004,0.52733725,0.42545721,,3405.8767,1274.2379,,9.523461300000001,30.523353999999998,37.60865,,5.4000001,31.64397,0.8900009535804393,2.1500023035931957,1.4900015964436566,137.32714713746176,1.6398453999999998,1.4756989999999999,0.8573993500000001,69.64619034270001,0.9534689784164414,0.5427346709515661,1.4569382398396935,1.7378151691433594,1.9717826123974886,16_Oct_2017,Pulsed Laser Deposition,BZYCF1135,700.0,18.2,850,N,200.0,10,50.0,EXG,0,0,0,125,0,0,0,125.0,0,0,0,0,0,0,0
Ba0.93504Co0.23908Fe0.37769Y0.12497Zr0.25825O3,01331,13,2,2,4.1350012000000005,0.26115999,0.51139754,0.41369838,,3601.5442,1443.6842,,9.9289761,30.537632000000002,37.62632,,9.397999800000001,31.64397,0.8900014479355386,2.1500034978218068,1.4900024240718568,137.32722341645362,1.6365790000000002,1.4767575,0.8577376583333334,69.8510083851,0.9350384787916366,0.5438182012206795,1.4558947544345004,1.7371307061031627,1.96600201759932,16_Oct_2017,Pulsed Laser Deposition,BZYCF1135,700.0,18.2,850,N,200.0,10,50.0,EXG,0,0,0,125,0,0,0,125.0,0,0,0,0,0,0,0
Ba0.94438Co0.24342Fe0.38026Y0.11882Zr0.2575O3,01331,14,2,3,4.1159549,0.26323,0.55472273,0.49847361,,3174.9067,1230.9305,,8.517405499999999,30.682409000000003,37.794334,,13.398,31.64397,0.8899976885666476,2.1499944162003284,1.4899961302969718,137.32664334583373,1.6409408,1.473982,0.8562221500000001,69.6351111239,0.9443824526708972,0.5423703820190513,1.4586300349667285,1.740198066935049,1.9720890959948623,16_Oct_2017,Pulsed Laser Deposition,BZYCF1135,700.0,18.2,850,N,200.0,10,50.0,EXG,0,0,0,125,0,0,0,125.0,0,0,0,0,0,0,0
Ba0.94735Co0.23837Fe0.38162Y0.12456Zr0.25544O3,01331,15,2,4,4.092016200000001,0.25999001,0.55657846,0.44794905,0.77651715,2514.5771,1291.6654,310.82462000000004,7.3831525,30.866364,38.034943,44.26783,17.39397,31.64397,0.8900011609832115,2.1500028046223645,1.4900019436685226,137.32717913970953,1.6381986,1.4762075,0.8576994666666669,69.73584582815,0.9473487642067296,0.5432803818677489,1.4564367168046257,1.7372074970026667,1.9692480604325757,16_Oct_2017,Pulsed Laser Deposition,BZYCF1135,700.0,18.2,850,N,200.0,10,50.0,EXG,0,0,0,125,0,0,0,125.0,0,0,0,0,0,0,0
Ba0.94497Co0.23926Fe0.38009Y0.12122Zr0.25943O3,01331,16,2,5,,0.25116,,,,,,,,,,,21.391991,31.64397,0.8900012620887499,2.150003048866081,1.490002112935098,137.3271947402941,1.6383038,1.4754395,0.8570367583333334,69.7698917427,0.9449686599614442,0.5432455580514126,1.457194990961053,1.738550999647533,1.9682873415761404,16_Oct_2017,Pulsed Laser Deposition,BZYCF1135,700.0,18.2,850,N,200.0,10,50.0,EXG,0,0,0,125,0,0,0,125.0,0,0,0,0,0,0,0
Ba0.95028Co0.24153Fe0.37927Y0.12328Zr0.25592O3,01331,17,2,6,,0.23578000000000002,,,,,,,,,,,25.389971,31.64397,0.8899968308761096,2.1499923442512756,1.4899946943880935,137.32651100418371,1.6389156999999999,1.4756235,0.857205625,69.72082700634999,0.9502833837817688,0.5430400299881865,1.457006034568625,1.7381998565257823,1.9696626804452042,16_Oct_2017,Pulsed Laser Deposition,BZYCF1135,700.0,18.2,850,N,200.0,10,50.0,EXG,0,0,0,125,0,0,0,125.0,0,0,0,0,0,0,0
Ba0.94979Co0.24345Fe0.38439Y0.11651Zr0.25565O3,01331,18,2,7,,0.21690001,,,,,,,,,,,29.387990999999996,31.64397,0.8900042798572004,2.1500103389808776,1.4900071651541895,137.32766038196604,1.6432764,1.472779,0.8557726250000001,69.49338205625,0.9497854326449183,0.5416035183473702,1.4598322891492053,1.741125062459423,1.9761257305164537,16_Oct_2017,Pulsed Laser Deposition,BZYCF1135,700.0,18.2,850,N,200.0,10,50.0,EXG,0,0,0,125,0,0,0,125.0,0,0,0,0,0,0,0
Ba0.9542Co0.24349Fe0.38734Y0.11376Zr0.25541O3,01331,19,2,8,,0.19566999,,,,,,,,,,,33.385979,31.64397,0.8900019262368346,2.150004653268758,1.4900032248234647,137.32729721834357,1.6450759,1.4716410000000002,0.8552518333333334,69.39409728655,0.9541979348188656,0.541009643528809,1.460957294115044,1.7421806849757873,1.9789478152770845,16_Oct_2017,Pulsed Laser Deposition,BZYCF1135,700.0,18.2,850,N,200.0,10,50.0,EXG,0,0,0,125,0,0,0,125.0,0,0,0,0,0,0,0
Ba0.954Co0.24795Fe0.3862Y0.10982Zr0.25603O3,01331,20,2,9,,0.17422,,,,,,,,,,,37.38599,31.64397,0.8900004605119601,2.1500011124727125,1.4900007709694612,137.32707105699544,1.6473923,1.469935,0.85414235,69.29954586725,0.9539995063728285,0.5402480395907885,1.462650465818361,1.7444408077523157,1.9816446029828068,16_Oct_2017,Pulsed Laser Deposition,BZYCF1135,700.0,18.2,850,N,200.0,10,50.0,EXG,0,0,0,125,0,0,0,125.0,0,0,0,0,0,0,0
Ba0.94836Co0.25138Fe0.39135Y0.10469Zr0.25258O3,01331,21,2,10,,0.15270001,,,,,,,,,,,41.381989000000004,31.64397,0.8900012074872826,2.1500029169636603,1.490002021523653,137.32718631528772,1.6524180999999998,1.4671939999999999,0.8528659083333334,69.0184786656,0.9483587133358586,0.538605336922467,1.465384207516975,1.747053091189221,1.9897162176038221,16_Oct_2017,Pulsed Laser Deposition,BZYCF1135,700.0,18.2,850,N,200.0,10,50.0,EXG,0,0,0,125,0,0,0,125.0,0,0,0,0,0,0,0
Ba0.94306Co0.24436Fe0.41478Y0.08581Zr0.25506O3,01331,22,2,11,,0.13386001,,,,,,,,,,,45.37999,31.64397,0.8899969834686279,2.149992712873652,1.4899949498519727,137.3265345492093,1.6623622,1.460379,0.8499438833333333,68.4609090587,0.9430631963817053,0.53538090764373,1.472215577513544,1.753050970857593,2.0059116426786314,16_Oct_2017,Pulsed Laser Deposition,BZYCF1135,700.0,18.2,850,N,200.0,10,50.0,EXG,0,0,0,125,0,0,0,125.0,0,0,0,0,0,0,0
Ba0.93812Co0.2399Fe0.37874Y0.12136Zr0.26001O3,01331,23,3,1,4.136826999999999,0.2397,0.53698957,0.4434531,,3137.9138,1267.3804,,9.4592876,30.523825,37.605465,,5.4000001,19.148001,0.8899967150408895,2.1499920644246204,1.4899945004617139,137.32649313080924,1.6379787000000001,1.4755645,0.8570220166666668,69.7975749765,0.9381234625811407,0.5433506034241407,1.457064102873592,1.7385720220548753,1.9674966240165996,16_Oct_2017,Pulsed Laser Deposition,BZYCF1135,700.0,18.2,850,N,200.0,10,50.0,EXG,0,0,0,125,0,0,0,125.0,0,0,0,0,0,0,0
Ba0.94543Co0.24182Fe0.38158Y0.12379Zr0.25281O3,01331,24,3,2,4.1301665000000005,0.2489,0.52574444,0.45453787,,3273.1704,1178.2576,,9.594078999999999,30.574249,37.662098,,9.397999800000001,19.148001,0.8900029359217484,2.1500070923952346,1.4900049151948371,137.32745301272575,1.6401741,1.4753465,0.8572535166666666,69.6285549264,0.9454268812366943,0.5426271125252791,1.4572895874936733,1.7381146722950205,1.9722864155070579,16_Oct_2017,Pulsed Laser Deposition,BZYCF1135,700.0,18.2,850,N,200.0,10,50.0,EXG,0,0,0,125,0,0,0,125.0,0,0,0,0,0,0,0
Ba0.94325Co0.2379Fe0.38194Y0.12522Zr0.25494O3,01331,25,3,3,4.1262341000000005,0.25536999,0.54779285,0.45130128,,3191.1626,1157.6316,,9.1421947,30.604103000000002,37.70779,,13.39599,19.148001,0.8900034709893175,2.150008384974194,1.490005810982116,137.3275355736517,1.6380408000000002,1.476434,0.85786755,69.7390834875,0.9432463213506683,0.5433341287892935,1.4562170642061847,1.7368716312700205,1.969161748422837,16_Oct_2017,Pulsed Laser Deposition,BZYCF1135,700.0,18.2,850,N,200.0,10,50.0,EXG,0,0,0,125,0,0,0,125.0,0,0,0,0,0,0,0
Ba0.94089Co0.24144Fe0.37572Y0.12463Zr0.25821O3,01331,26,3,4,4.1132102,0.25261,0.58759242,0.46703598,,2735.0798,1365.4326,,8.4073153,30.703388,37.816071,,17.39397,19.148001,0.8899994539323498,2.1499986808478115,1.4899990857968552,137.32691574176158,1.6369427000000003,1.4765115,0.8574835000000001,69.84619912630001,0.9408905772920299,0.5436961562138672,1.4561340570986487,1.7376416989911236,1.9661329816020334,16_Oct_2017,Pulsed Laser Deposition,BZYCF1135,700.0,18.2,850,N,200.0,10,50.0,EXG,0,0,0,125,0,0,0,125.0,0,0,0,0,0,0,0
Ba0.94983Co0.23967Fe0.38108Y0.12106Zr0.25819O3,01331,27,3,5,4.0975423,0.24384999,0.54589075,0.43494629999999995,,2352.9011,1221.5166,,6.9023056,30.8237,37.985409000000004,,21.391991,19.148001,0.8899967470464797,2.149992141741496,1.4899945540441064,137.32649806927182,1.6390419,1.475169,0.85696295,69.72199820665,0.9498334716450958,0.5429981668232396,1.457454801274631,1.7386919166623322,1.9696294082428318,16_Oct_2017,Pulsed Laser Deposition,BZYCF1135,700.0,18.2,850,N,200.0,10,50.0,EXG,0,0,0,125,0,0,0,125.0,0,0,0,0,0,0,0
Ba0.95361Co0.24243Fe0.37709Y0.12445Zr0.25602O3,01331,28,3,6,4.0915837,0.23319,0.51995236,0.41045052,,1538.3524,805.99774,,4.8544612,30.869707000000002,38.047794,,25.389971,19.148001,0.8900007739409838,2.1500018696327134,1.4900012956989503,137.32711941909378,1.6381787,1.4760475,0.8573414749999999,69.76526702635,0.953609170744697,0.5432867451768135,1.4565939576014413,1.7379321299006916,1.9684167390519123,16_Oct_2017,Pulsed Laser Deposition,BZYCF1135,700.0,18.2,850,N,200.0,10,50.0,EXG,0,0,0,125,0,0,0,125.0,0,0,0,0,0,0,0
Ba0.9606Co0.245Fe0.38243Y0.11723Zr0.25533O3,01331,29,3,7,4.0914178,0.21569000000000002,0.50748634,0.41072804,,1461.2964,748.39435,,5.4429435999999995,30.870987,38.062435,,29.387990999999996,19.148001,0.8899957280410967,2.1499896800992784,1.4899928480688023,137.32634083674122,1.6430564,1.4729275,0.8557662416666667,69.5100928405,0.9606046108577753,0.5416708325052607,1.459671083674708,1.7411213197273747,1.975631670523797,16_Oct_2017,Pulsed Laser Deposition,BZYCF1135,700.0,18.2,850,N,200.0,10,50.0,EXG,0,0,0,125,0,0,0,125.0,0,0,0,0,0,0,0
Ba0.96128Co0.24574Fe0.38691Y0.11579Zr0.25156O3,01331,30,3,8,4.0959396,0.1964,0.54269373,0.40199253,,1626.1365,896.9248699999999,,6.0702162,30.836059999999996,38.018478,,33.385979,19.148001,0.8900003469335391,2.150000838097875,1.4900005808213181,137.32705353184508,1.6458750999999998,1.471763,0.8554142083333334,69.3319501008,0.961279625280739,0.5407459818388037,1.4608335975954518,1.741846892775368,1.9807181729662686,16_Oct_2017,Pulsed Laser Deposition,BZYCF1135,700.0,18.2,850,N,200.0,10,50.0,EXG,0,0,0,125,0,0,0,125.0,0,0,0,0,0,0,0
Ba0.94763Co0.24911Fe0.38468Y0.1071Zr0.25911O3,01331,31,3,9,4.106205,0.1771,0.55042523,0.46071619,,1837.6246,951.2199699999999,,8.3434954,30.757061,37.907447999999995,,37.38599,19.148001,0.8899957554796362,2.149989746383391,1.4899928940052336,137.32634507050787,1.6475695000000001,1.4692509999999999,0.8535578166666667,69.32216998145,0.9476345193865336,0.5401870788938713,1.4633236570084969,1.7456262070494386,1.9809873970658332,16_Oct_2017,Pulsed Laser Deposition,BZYCF1135,700.0,18.2,850,N,200.0,10,50.0,EXG,0,0,0,125,0,0,0,125.0,0,0,0,0,0,0,0
Ba0.94208Co0.24666Fe0.38756Y0.10408Zr0.2617O3,01331,32,3,10,4.1185956,0.15674999,0.54700571,0.46942696,,1840.2478,769.73212,,8.9804239,30.662256,37.779003,,41.381989000000004,19.148001,0.8899998001355237,2.149999517181321,1.4899996653954273,137.3269691609113,1.6479941999999999,1.468554,0.8532172,69.3063917467,0.9420802115599642,0.5400503230748772,1.4640248279473014,1.7463310226228763,1.981447391790528,16_Oct_2017,Pulsed Laser Deposition,BZYCF1135,700.0,18.2,850,N,200.0,10,50.0,EXG,0,0,0,125,0,0,0,125.0,0,0,0,0,0,0,0
Ba0.9224Co0.24457Fe0.40669Y0.09436Zr0.25438O3,01331,33,3,11,4.1288939,0.13767999,0.51192582,0.50282592,,1927.9714,619.13818,,10.209213,30.583906,37.697315,,45.37999,19.148001,0.8900020915186855,2.150005052545139,1.4900035015312825,137.32732272133316,1.6574789,1.4636725,0.8515157083333333,68.71961167715,0.9223978323457283,0.5369613402129496,1.468911284829864,1.7498250319394077,1.998371634672609,16_Oct_2017,Pulsed Laser Deposition,BZYCF1135,700.0,18.2,850,N,200.0,10,50.0,EXG,0,0,0,125,0,0,0,125.0,0,0,0,0,0,0,0
Ba0.93561Co0.24362Fe0.3875Y0.11058Zr0.25829O3,01331,34,4,1,4.1312795,0.17372,0.48233873,0.46961048,,3049.6423,761.7608,,11.793268,30.565815,37.639858000000004,,5.4000001,6.650000099999999,0.8899989293341485,2.1499974135600217,1.4899982075369451,137.3268347962591,1.6455639,1.4707805,0.8546577166666668,69.39069831890001,0.935611125535823,0.5408473832794634,1.46180712455735,1.7433858941193805,1.9790380861299859,16_Oct_2017,Pulsed Laser Deposition,BZYCF1135,700.0,18.2,850,N,200.0,10,50.0,EXG,0,0,0,125,0,0,0,125.0,0,0,0,0,0,0,0
Ba0.93852Co0.24658Fe0.38758Y0.1094Zr0.25644O3,01331,35,4,2,4.1330442000000005,0.17985,0.48962969,0.41016147,,2967.9207,883.66022,,10.951475,30.552444,37.630093,,9.397999800000001,6.650000099999999,0.8900030031549147,2.1500072548124343,1.4900050277537336,137.32746338680332,1.647375,1.469897,0.8541819833333334,69.29593487310001,0.9385168331332135,0.5402552564867833,1.4626924572350541,1.744364850613196,1.9817535276533582,16_Oct_2017,Pulsed Laser Deposition,BZYCF1135,700.0,18.2,850,N,200.0,10,50.0,EXG,0,0,0,125,0,0,0,125.0,0,0,0,0,0,0,0
Ba0.93676Co0.2455Fe0.38523Y0.11468Zr0.25459O3,01331,36,4,3,4.1341567,0.18430001,0.48944661,0.47571641,,3055.6902,832.85352,,11.481091000000001,30.544024,37.623325,,13.39599,6.650000099999999,0.8899993244154603,2.149998367969932,1.4899988689652088,137.32689575730552,1.6450252,1.4717854999999997,0.8552490083333334,69.4017097605,0.9367607110798358,0.5410247359222583,1.4608095867026358,1.7421813465400495,1.9787249655838475,16_Oct_2017,Pulsed Laser Deposition,BZYCF1135,700.0,18.2,850,N,200.0,10,50.0,EXG,0,0,0,125,0,0,0,125.0,0,0,0,0,0,0,0
Ba0.92555Co0.24158Fe0.38294Y0.11128Zr0.2642O3,01331,37,4,4,4.1353526,0.18605,0.52253574,0.41928631,,2616.5879,982.5056199999999,,10.377726,30.534975,37.606277,,17.39397,6.650000099999999,0.8899970091590109,2.1499927749346894,1.4899949928617149,137.3265385132354,1.6420982,1.472063,0.8550135166666667,69.6171893361,0.925553110317056,0.5419876893836257,1.4605304086405877,1.7426566525761726,1.9725952716971398,16_Oct_2017,Pulsed Laser Deposition,BZYCF1135,700.0,18.2,850,N,200.0,10,50.0,EXG,0,0,0,125,0,0,0,125.0,0,0,0,0,0,0,0
Ba0.92483Co0.24312Fe0.378Y0.11554Zr0.26334O3,01331,38,4,5,4.135436100000001,0.18252000000000002,0.54032427,0.43238255,,2361.3435,949.7874800000001,,9.8896112,30.534342,37.61763,,21.391991,6.650000099999999,0.8900038908497923,2.15000939924388,1.490006513894596,137.32760035812294,1.6400066,1.4735610000000001,0.8556762,69.73235843740001,0.9248259569001324,0.542683115330019,1.4590569370686928,1.741320506395522,1.9693525851617997,16_Oct_2017,Pulsed Laser Deposition,BZYCF1135,700.0,18.2,850,N,200.0,10,50.0,EXG,0,0,0,125,0,0,0,125.0,0,0,0,0,0,0,0
Ba0.94118Co0.2471Fe0.38443Y0.09975Zr0.26871O3,01331,39,4,6,4.1358037,0.17562,0.53031147,0.43442926,,2385.1521,881.27344,,9.802742,30.531561,37.601707,,25.389971,6.650000099999999,0.8900021753298428,2.1500052550102944,1.4900036418443436,137.32733565339475,1.6471342,1.4678375,0.8524123416666668,69.412045412,0.941177699582093,0.5403337356056616,1.4647433758916055,1.7479845950271389,1.978436665254263,16_Oct_2017,Pulsed Laser Deposition,BZYCF1135,700.0,18.2,850,N,200.0,10,50.0,EXG,0,0,0,125,0,0,0,125.0,0,0,0,0,0,0,0
Ba0.9457Co0.24534Fe0.38057Y0.10992Zr0.26417O3,01331,40,4,7,4.1337175,0.16725001,0.54018867,0.47310102,,2233.7112,763.17615,,9.389416699999998,30.547348,37.627846000000005,,29.387990999999996,6.650000099999999,0.890000028699775,2.150000069330917,1.490000048047938,137.3270044283753,1.6431308,1.4713265,0.854441825,69.5827768233,0.9456999695040714,0.5416489233235571,1.4612664621556921,1.7438285491793875,1.9735775244656655,16_Oct_2017,Pulsed Laser Deposition,BZYCF1135,700.0,18.2,850,N,200.0,10,50.0,EXG,0,0,0,125,0,0,0,125.0,0,0,0,0,0,0,0
Ba0.95958Co0.24998Fe0.38765Y0.10008Zr0.26228O3,01331,41,4,8,4.1249757,0.15400999999999998,0.53333861,0.46752498,,2069.158,713.91711,,10.21602,30.613667,37.719871999999995,,33.387989000000005,6.650000099999999,0.8900031251944093,2.1500075496269435,1.4900052320670447,137.32748221749733,1.6502919,1.466861,0.8521835916666667,69.2043625241,0.9595766304904261,0.539300426303013,1.4657200304779687,1.748455669221408,1.9843760885691832,16_Oct_2017,Pulsed Laser Deposition,BZYCF1135,700.0,18.2,850,N,200.0,10,50.0,EXG,0,0,0,125,0,0,0,125.0,0,0,0,0,0,0,0
Ba0.94947Co0.25486Fe0.39686Y0.10243Zr0.24585O3,01331,42,4,9,4.129416,0.14131001,0.51297933,0.46942389,,1897.1923,657.43719,,10.044811,30.579943,37.677238,,37.383990999999995,6.650000099999999,0.8899972651561538,2.1499933933547535,1.4899954214412015,137.32657801359454,1.6573357,1.4651065,0.8520987833333334,68.7164073932,0.9494729175956919,0.537004823558772,1.46746560291334,1.748618177357881,1.9984539824354093,16_Oct_2017,Pulsed Laser Deposition,BZYCF1135,700.0,18.2,850,N,200.0,10,50.0,EXG,0,0,0,125,0,0,0,125.0,0,0,0,0,0,0,0
Ba0.94361Co0.24272Fe0.3944Y0.09826Zr0.26461O3,01331,43,4,10,4.1356114999999996,0.12847,0.5404315,0.43940039999999997,,1753.3883,564.0387,,10.251368,30.533014,37.60437,,41.381989000000004,6.650000099999999,0.8899967502661832,2.149992149519431,1.4899945594343964,137.32649856607205,1.6498741,1.4668455,0.8524708666666667,69.2042045514,0.9436134454972178,0.5394331302407761,1.4657250197920852,1.7478539357721117,1.984366404559648,16_Oct_2017,Pulsed Laser Deposition,BZYCF1135,700.0,18.2,850,N,200.0,10,50.0,EXG,0,0,0,125,0,0,0,125.0,0,0,0,0,0,0,0
Ba0.92882Co0.2425Fe0.417Y0.09071Zr0.24979O3,01331,44,4,11,4.1407995,0.11462,0.51004893,0.50278115,,1806.7277,501.58078,,12.337010000000001,30.49383,37.573524,,45.37999,6.650000099999999,0.8899987884653427,2.149997073258974,1.4899979717004053,137.32681306020237,1.6618969,1.4616275,0.8509711333333334,68.430157401,0.9288212643810698,0.5355318903749943,1.4709610165784195,1.7509383260322169,2.0068171443106393,16_Oct_2017,Pulsed Laser Deposition,BZYCF1135,700.0,18.2,850,N,200.0,10,50.0,EXG,0,0,0,125,0,0,0,125.0,0,0,0,0,0,0,0

File: data/xrd/out/PDAC_COM3_01338_AllVar.csv
FORMULA,IDENTIFIER: Sample number,IDENTIFIER: Point,IDENTIFIER: Row,IDENTIFIER: Column,PROPERTY: Cubic lattice constant (A),PROPERTY: Film thickness ($\mu$m),PROPERTY: FWHM of 110 peak ($^{\circ}$),PROPERTY: FWHM of 200 peak ($^{\circ}$),PROPERTY: Max intensity of 110 peak (counts),PROPERTY: Max intensity of 200 peak (counts),PROPERTY: Area of 110 peak,PROPERTY: Position of 110 peak ($^{\circ}$),PROPERTY: Position of 200 peak ($^{\circ}$),IDENTIFIER: X position (mm),IDENTIFIER: Y position (mm),PROPERTY: A_avg_X,PROPERTY: A_avg_at_radius,PROPERTY: A_avg_ion_radius,PROPERTY: A_avg_mass,PROPERTY: B_avg_X,PROPERTY: B_avg_at_radius,PROPERTY: B_avg_ion_radius,PROPERTY: B_avg_mass,PROPERTY: AB_site_ratio,PROPERTY: AB_X_ratio,PROPERTY: AB_at_radius_ratio,PROPERTY: AB_ion_radius_ratio,PROPERTY: AB_mass_ratio,IDENTIFIER: Date,PREPARATION STEP NAME,PREPARATION STEP DETAIL: Targets used,PREPARATION STEP DETAIL: Laser Energy (mJ),PREPARATION STEP DETAIL: Laser Voltage (kV),PREPARATION STEP DETAIL: Temperature ($^{\circ}$C),PREPARATION STEP DETAIL: Temperature Gradient,PREPARATION STEP DETAIL: Number of Cycles,PREPARATION STEP DETAIL: Laser Pulse Frequency (Hz),PREPARATION STEP DETAIL: Deposition Pressure (mTorr),PREPARATION STEP DETAIL: Substrate,PREPARATION STEP DETAIL: BZC19 Pulses/Cycle,PREPARATION STEP DETAIL: BZC91 Pulses/Cycle,PREPARATION STEP DETAIL: BZF19 Pulses/Cycle,PREPARATION STEP DETAIL: BZY82 Pulses/Cycle,PREPARATION STEP DETAIL: BZYCF1135 Pulses/Cycle,PREPARATION STEP DETAIL: BZYF631 Pulses/Cycle,PREPARATION STEP DETAIL: B12ZY82 Pulses/Cycle,PREPARATION STEP DETAIL: Average Target Pulses/Cycle,PREPARATION STEP DETAIL: BZC19 Substrate Angle ($^{\circ}$),PREPARATION STEP DETAIL: BZC91 Substrate Angle ($^{\circ}$),PREPARATION STEP DETAIL: BZF19 Substrate Angle ($^{\circ}$),PREPARATION STEP DETAIL: BZY82 Substrate Angle ($^{\circ}$),PREPARATION STEP DETAIL: BZYCF1135 Substrate Angle ($^{\circ}$),PREPARATION STEP DETAIL: BZYF631 Substrate Angle ($^{\circ}$),PREPARATION STEP DETAIL: B12ZY82 Substrate Angle ($^{\circ}$)
Ba0.6912Co-0.00101Fe0.0Y0.14739Zr0.85362O3,01338,1,1,1,,0.10753,,,,,,,,5.402,44.141998,0.8899940744336962,2.1499856854297152,1.4899900796698957,137.32608568511932,1.3132316,1.5870495,0.8866227833333333,90.91494158455001,0.6912046019985378,0.6777129597198972,1.3547061294746732,1.6805231127358944,1.510489731299089,31_Oct_2017,Pulsed Laser Deposition,BZC91/ BZY82,700.0,18,700,N,20.0,10,50.0,EXG,0,125,0,1800,0,0,0,962.5,0,180,0,4deg/s,0,0,0
Ba0.69836Co0.0021Fe0.0Y0.14953Zr0.84837O3,01338,2,1,2,,0.11504,,,,,,,,9.3999996,44.141998,0.8899970818847045,2.1499929506203532,1.4899951146159658,137.3265497348099,1.3147067,1.5869625,0.8867229,90.80955634,0.6983622897771681,0.676954853797204,1.3547849748310707,1.6803390491166585,1.5122477773225282,31_Oct_2017,Pulsed Laser Deposition,BZC91/ BZY82,700.0,18,700,N,20.0,10,50.0,EXG,0,125,0,1800,0,0,0,962.5,0,180,0,4deg/s,0,0,0
Ba0.69491Co0.0027Fe0.0Y0.15473Zr0.84257O3,01338,3,1,3,,0.12105,,,,,,,,13.39799,44.141998,0.8899972549245904,2.149993368638055,1.4899954043119545,137.32657643486428,1.3144647000000003,1.5881425000000002,0.8876039,90.778127477,0.694912143355322,0.6770796164587685,1.353778624171354,1.678671538410269,1.5127716362034238,31_Oct_2017,Pulsed Laser Deposition,BZC91/ BZY82,700.0,18,700,N,20.0,10,50.0,EXG,0,125,0,1800,0,0,0,962.5,0,180,0,4deg/s,0,0,0
Ba0.69379Co0.00347Fe0.0Y0.14872Zr0.84781O3,01338,4,1,4,,0.12614,,,,,,,,17.396,44.141998,0.8899940496586666,2.149985625579925,1.4899900381925992,137.32608186233225,1.3155493,1.5864859999999998,0.8864515166666666,90.76719563865,0.6937946385560839,0.6765189641001417,1.3551872664365932,1.6808477510371072,1.5129483829051649,31_Oct_2017,Pulsed Laser Deposition,BZC91/ BZY82,700.0,18,700,N,20.0,10,50.0,EXG,0,125,0,1800,0,0,0,962.5,0,180,0,4deg/s,0,0,0
Ba0.69119Co0.00202Fe0.0Y0.14537Zr0.85261O3,01338,5,1,5,,0.13055999999999998,,,,,,,,21.396,44.141998,0.8900031674699842,2.1500076517533326,1.4900053028430074,137.32748874061858,1.3151203,1.5859385000000001,0.8859814333333333,90.82178310840001,0.6911875400946216,0.6767465816397057,1.355668994575346,1.681756803003367,1.5120545318595193,31_Oct_2017,Pulsed Laser Deposition,BZC91/ BZY82,700.0,18,700,N,20.0,10,50.0,EXG,0,125,0,1800,0,0,0,962.5,0,180,0,4deg/s,0,0,0
Ba0.69877Co0.00302Fe0.0Y0.14552Zr0.85147O3,01338,6,1,6,,0.13233,,,,,,,,25.392,44.141998,0.8900041029966534,2.1500099117334885,1.490006869061813,137.32763309238362,1.3156671,1.5857915,0.8859253666666667,90.79005682089999,0.698766778609265,0.6764660323243269,1.355796087779187,1.6818650025430806,1.5125845043063197,31_Oct_2017,Pulsed Laser Deposition,BZC91/ BZY82,700.0,18,700,N,20.0,10,50.0,EXG,0,125,0,1800,0,0,0,962.5,0,180,0,4deg/s,0,0,0
Ba0.69609Co0.00241Fe0.0Y0.14583Zr0.85176O3,01338,7,1,7,,0.13155999999999998,,,,,,,,29.39002,44.141998,0.889995282009088,2.1499886026062236,1.4899921013410573,137.32627201400226,1.3152842,1.5859755,0.8860284833333333,90.80812334545,0.6960936900715772,0.676656255742362,1.3556253565116383,1.6816525984983561,1.5122685829723523,31_Oct_2017,Pulsed Laser Deposition,BZC91/ BZY82,700.0,18,700,N,20.0,10,50.0,EXG,0,125,0,1800,0,0,0,962.5,0,180,0,4deg/s,0,0,0
Ba0.69605Co0.00204Fe0.0Y0.14872Zr0.84924O3,01338,8,1,8,,0.12811001,,,,,,,,33.388008,44.141998,0.8900039290644123,2.150009491560097,1.4900065778718812,137.32760625463882,1.3147628,1.5867719999999998,0.8865825999999999,90.8133714898,0.6960469271761675,0.6769311765319282,1.3549580478859578,1.6806178892659087,1.5121958804278421,31_Oct_2017,Pulsed Laser Deposition,BZC91/ BZY82,700.0,18,700,N,20.0,10,50.0,EXG,0,125,0,1800,0,0,0,962.5,0,180,0,4deg/s,0,0,0
Ba0.69391Co0.00321Fe0.0Y0.14798Zr0.8488O3,01338,9,1,9,,0.12290999999999999,,,,,,,,37.386009,44.141998,0.8900003004266023,2.1500007257496567,1.4900005029613903,137.3270463558247,1.3154744,1.5863375000000002,0.88633355,90.77639443895,0.6939097657652211,0.6765622352108124,1.355323646922333,1.6810832704701184,1.5128056936451852,31_Oct_2017,Pulsed Laser Deposition,BZC91/ BZY82,700.0,18,700,N,20.0,10,50.0,EXG,0,125,0,1800,0,0,0,962.5,0,180,0,4deg/s,0,0,0
Ba0.69761Co0.00175Fe0.0Y0.14232Zr0.85594O3,01338,10,1,10,,0.11588,,,,,,,,41.383990999999995,44.141998,0.8899991892092953,2.1499980413482978,1.4899986426088203,137.32687489499426,1.3153206000000002,1.5852455,0.8854657833333334,90.83848422325,0.6976106355238413,0.6766405005816036,1.3562555713599551,1.6827286504507546,1.5117697754345136,31_Oct_2017,Pulsed Laser Deposition,BZC91/ BZY82,700.0,18,700,N,20.0,10,50.0,EXG,0,125,0,1800,0,0,0,962.5,0,180,0,4deg/s,0,0,0
Ba0.65068Co0.00484Fe0.0Y0.14366Zr0.85149O3,01338,11,1,11,,0.11185,,,,,,,,45.381989000000004,44.141998,0.8899945690909201,2.1499868803881776,1.4899909078039,137.32616201072898,1.3168461,1.5849315000000002,0.8854065333333333,90.7337748348,0.6506839705679595,0.6758531381084852,1.3565172251218285,1.6828325201017642,1.5135065444015776,31_Oct_2017,Pulsed Laser Deposition,BZC91/ BZY82,700.0,18,700,N,20.0,10,50.0,EXG,0,125,0,1800,0,0,0,962.5,0,180,0,4deg/s,0,0,0
Ba0.69789Co0.00183Fe0.0Y0.15302Zr0.84515O3,01338,12,2,1,4.1980343,0.12353,0.61397982,0.62599534,726.09955,325.46924,8.3654537,30.068203000000004,43.004253000000006,5.402,31.643998999999997,0.8900001814754036,2.150000438395638,1.4900003038183722,137.32702800165475,1.3141743,1.587889,0.88737585,90.81018451385,0.697889857696805,0.6772314612113505,1.353999201704677,1.6791084677573458,1.5122425831070763,31_Oct_2017,Pulsed Laser Deposition,BZC91/ BZY82,700.0,18,700,N,20.0,10,50.0,EXG,0,125,0,1800,0,0,0,962.5,0,180,0,4deg/s,0,0,0
Ba0.6917Co0.00104Fe0.0Y0.15029Zr0.84867O3,01338,13,2,2,,0.13312000000000002,,,,,,,,9.401980400000001,31.643998999999997,0.889994318881397,2.149986275949442,1.4899904889137994,137.32612340339955,1.3140401000000002,1.5873645000000003,0.8869568666666667,90.84202279930001,0.6917044153424964,0.6772961638548146,1.3544376707110697,1.6798905842100693,1.5117026148437738,31_Oct_2017,Pulsed Laser Deposition,BZC91/ BZY82,700.0,18,700,N,20.0,10,50.0,EXG,0,125,0,1800,0,0,0,962.5,0,180,0,4deg/s,0,0,0
Ba0.69403Co0.00057Fe0.0Y0.15414Zr0.84529O3,01338,14,2,3,,0.14298999,,,,,,,,13.39799,31.643998999999997,0.8900025504845697,2.150006161282949,1.4900042699123695,137.32739353976908,1.3133581,1.5884209999999999,0.8876929499999999,90.84827460015,0.6940280111149065,0.6776541375003281,1.353549318022709,1.678513127666914,1.511612566602804,31_Oct_2017,Pulsed Laser Deposition,BZC91/ BZY82,700.0,18,700,N,20.0,10,50.0,EXG,0,125,0,1800,0,0,0,962.5,0,180,0,4deg/s,0,0,0
Ba0.70276Co0.0022Fe0.0Y0.15453Zr0.84327O3,01338,15,2,4,,0.15025,,,,,,,,17.396,31.643998999999997,0.8899944381985487,2.1499865641875053,1.4899906886694805,137.32614181403605,1.3142117,1.5881925,0.8876137333333333,90.7947365095,0.7027643917258583,0.6772078183435353,1.3537317196671723,1.67864762870893,1.5124901188481052,31_Oct_2017,Pulsed Laser Deposition,BZC91/ BZY82,700.0,18,700,N,20.0,10,50.0,EXG,0,125,0,1800,0,0,0,962.5,0,180,0,4deg/s,0,0,0
Ba0.70491Co0.00043Fe0.0Y0.15191Zr0.84766O3,01338,16,2,5,,0.15375,,,,,,,,21.39399,31.643998999999997,0.8899949994997164,2.1499879201397643,1.4899916283759296,137.32622842280622,1.3135264,1.5878915,0.8873043833333333,90.85796478735,0.7049139605870336,0.67756156214273,1.3539891863768805,1.679233931853783,1.5114385265420993,31_Oct_2017,Pulsed Laser Deposition,BZC91/ BZY82,700.0,18,700,N,20.0,10,50.0,EXG,0,125,0,1800,0,0,0,962.5,0,180,0,4deg/s,0,0,0
Ba0.69018Co0.00107Fe0.0Y0.15247Zr0.84645O3,01338,17,2,6,,0.1576,,,,,,,,25.392,31.643998999999997,0.8900045463871661,2.150010982845401,1.490007611367278,137.32770150753973,1.3138035000000001,1.5878880000000002,0.8873379166666667,90.83508826815,0.6901764743713872,0.6774259212942925,1.3540066949592167,1.6791884843201257,1.5118353945134182,31_Oct_2017,Pulsed Laser Deposition,BZC91/ BZY82,700.0,18,700,N,20.0,10,50.0,EXG,0,125,0,1800,0,0,0,962.5,0,180,0,4deg/s,0,0,0
Ba0.69587Co0.00171Fe0.0Y0.14879Zr0.8495O3,01338,18,2,7,,0.15488,,,,,,,,29.39002,31.643998999999997,0.8900050955437094,2.1500123094595227,1.4900085307417157,137.32778624239435,1.3145736000000001,1.5868555000000002,0.88662545,90.82386518495,0.6958660159374157,0.6770294911929688,1.3548885260564194,1.6805388687429574,1.5120231446079253,31_Oct_2017,Pulsed Laser Deposition,BZC91/ BZY82,700.0,18,700,N,20.0,10,50.0,EXG,0,125,0,1800,0,0,0,962.5,0,180,0,4deg/s,0,0,0
Ba0.68729Co0.00255Fe0.0Y0.15346Zr0.84399O3,01338,19,2,8,,0.15188,,,,,,,,33.388008,31.643998999999997,0.8899994140959173,2.1499985846137326,1.4899990191044008,137.32690959500005,1.3145219000000001,1.5878550000000002,0.88738905,90.78591514825001,0.6872904524564967,0.6770517966234851,1.354027026783763,1.679082043106573,1.5126455394622649,31_Oct_2017,Pulsed Laser Deposition,BZC91/ BZY82,700.0,18,700,N,20.0,10,50.0,EXG,0,125,0,1800,0,0,0,962.5,0,180,0,4deg/s,0,0,0
Ba0.69779Co0.00017Fe0.0Y0.15004Zr0.84979O3,01338,20,2,9,,0.14390001,,,,,,,,37.386009,31.643998999999997,0.8899998421952702,2.149999618786327,1.4899997358100592,137.3269756507302,1.3135891000000002,1.587476,0.8869916166666667,90.87069533715001,0.6977901237242494,0.6775329075091062,1.3543509437536863,1.6798351955224895,1.511235004213595,31_Oct_2017,Pulsed Laser Deposition,BZC91/ BZY82,700.0,18,700,N,20.0,10,50.0,EXG,0,125,0,1800,0,0,0,962.5,0,180,0,4deg/s,0,0,0
Ba0.70085Co0.0037Fe0.0Y0.14434Zr0.85196O3,01338,21,2,10,,0.13505,,,,,,,,41.383990999999995,31.643998999999997,0.8900017752683493,2.150004288569608,1.4900029720784724,137.3272739239063,1.3161576000000001,1.5853450000000002,0.8856420333333334,90.7699222505,0.7008486020288305,0.6762121612703138,1.3561743901608845,1.6823986622117255,1.5129160686611673,31_Oct_2017,Pulsed Laser Deposition,BZC91/ BZY82,700.0,18,700,N,20.0,10,50.0,EXG,0,125,0,1800,0,0,0,962.5,0,180,0,4deg/s,0,0,0
Ba0.69007Co0.00405Fe0.0Y0.14622Zr0.84972O3,01338,22,2,11,,0.12654001,,,,,,,,45.383990999999995,31.643998999999997,0.8900050314664123,2.1500121546660518,1.4900084234662407,137.32777635526742,1.31613,1.5857295,0.88593975,90.75335010675,0.6900660988265186,0.6762288158969192,1.3558505121245785,1.6818394517982072,1.5131978730673141,31_Oct_2017,Pulsed Laser Deposition,BZC91/ BZY82,700.0,18,700,N,20.0,10,50.0,EXG,0,125,0,1800,0,0,0,962.5,0,180,0,4deg/s,0,0,0
Ba0.69295Co0.0009Fe0.0Y0.15258Zr0.84651O3,01338,23,3,1,4.1961279000000005,0.12095999999999998,0.47026968,0.54451001,1740.6398,520.16968,11.600048,30.082186,43.032509000000005,5.4039998,19.148001,0.8900006223600131,2.1500015034539643,1.4900010419285612,137.32709603015002,1.3136979,1.5879495000000001,0.8873732999999999,90.8403227085,0.6929495154336297,0.677477388340206,1.3539482857949603,1.679114124719057,1.511741613587423,31_Oct_2017,Pulsed Laser Deposition,BZC91/ BZY82,700.0,18,700,N,20.0,10,50.0,EXG,0,125,0,1800,0,0,0,962.5,0,180,0,4deg/s,0,0,0
Ba0.703Co0.00101Fe0.0Y0.14704Zr0.85196O3,01338,24,3,2,,0.13057999,,,,,,,,9.3999996,19.148001,0.8900016345148436,2.150003948547094,1.4900027364349628,137.32725220564038,1.3143944000000003,1.5865735000000003,0.8863832166666668,90.85143775095001,0.7029987089192979,0.6771191618853849,1.355124076222812,1.6809915941755622,1.5115583815205431,31_Oct_2017,Pulsed Laser Deposition,BZC91/ BZY82,700.0,18,700,N,20.0,10,50.0,EXG,0,125,0,1800,0,0,0,962.5,0,180,0,4deg/s,0,0,0
Ba0.70182Co0.0009Fe0.0Y0.15263Zr0.84648O3,01338,25,3,3,,0.14005999,,,,,,,,13.39799,19.148001,0.8899976469364898,2.149994315633093,1.489996060601539,137.32663692230037,1.3137189999999999,1.587993,0.8873995,90.842031281,0.7018218555408977,0.6774642423048535,1.3539066706421836,1.6790589363657957,1.5117081265775572,31_Oct_2017,Pulsed Laser Deposition,BZC91/ BZY82,700.0,18,700,N,20.0,10,50.0,EXG,0,125,0,1800,0,0,0,962.5,0,180,0,4deg/s,0,0,0
Ba0.69869Co0.00072Fe0.0Y0.15319Zr0.8461O3,01338,26,3,4,,0.14692999,,,,,,,,17.397989000000003,19.148001,0.8900061630109297,2.1500148881724703,1.4900103178497586,137.32795095258643,1.3135584,1.588169,0.8875167999999999,90.8465454619,0.6986851617929343,0.6775535545362351,1.3537695850834959,1.6788530852032983,1.5116474738181453,31_Oct_2017,Pulsed Laser Deposition,BZC91/ BZY82,700.0,18,700,N,20.0,10,50.0,EXG,0,125,0,1800,0,0,0,962.5,0,180,0,4deg/s,0,0,0
Ba0.70026Co0.00061Fe0.0Y0.15457Zr0.84482O3,01338,27,3,5,,0.15211,,,,,,,,21.39399,19.148001,0.8899940190812486,2.1499855517131286,1.4899899870011915,137.32607714423665,1.3133328000000002,1.5885205,0.8877666833333333,90.84598616345,0.7002647058722588,0.6776606958124007,1.3534515618231735,1.6783576304155345,1.511636154151706,31_Oct_2017,Pulsed Laser Deposition,BZC91/ BZY82,700.0,18,700,N,20.0,10,50.0,EXG,0,125,0,1800,0,0,0,962.5,0,180,0,4deg/s,0,0,0
Ba0.69726Co0.00087Fe0.0Y0.15574Zr0.8434O3,01338,28,3,6,,0.15328,,,,,,,,25.392,19.148001,0.8900026746464302,2.1500064612245224,1.490004477778855,137.32741269794417,1.3133604,1.5887765000000003,0.88796205,90.83579055865,0.6972579045861063,0.6776530453076172,1.3532466405592745,1.6780046824961214,1.51182052639566,31_Oct_2017,Pulsed Laser Deposition,BZC91/ BZY82,700.0,18,700,N,20.0,10,50.0,EXG,0,125,0,1800,0,0,0,962.5,0,180,0,4deg/s,0,0,0
Ba0.69483Co0.00187Fe0.0Y0.15187Zr0.84625O3,01338,29,3,7,,0.15217,,,,,,,,29.39002,19.148001,0.8900013363448092,2.1500032282486963,1.4900022372514221,137.32720619800406,1.3143095,1.587578,0.8871565833333332,90.81064651415,0.6948289567066633,0.6771626746552537,1.3542662018802833,1.679525649973766,1.5122368518387976,31_Oct_2017,Pulsed Laser Deposition,BZC91/ BZY82,700.0,18,700,N,20.0,10,50.0,EXG,0,125,0,1800,0,0,0,962.5,0,180,0,4deg/s,0,0,0
Ba0.69654Co0.00059Fe0.0Y0.15201Zr0.8474O3,01338,30,3,8,,0.14865001,,,,,,,,33.388008,19.148001,0.8899949396235649,2.149987775495129,1.4899915281338334,137.32621918391607,1.3136034,1.5878845000000001,0.8873077166666667,90.85256644355002,0.6965439604209476,0.6775217996722336,1.3539950641845353,1.6792275105318122,1.5115282326035535,31_Oct_2017,Pulsed Laser Deposition,BZC91/ BZY82,700.0,18,700,N,20.0,10,50.0,EXG,0,125,0,1800,0,0,0,962.5,0,180,0,4deg/s,0,0,0
Ba0.69439Co0.00197Fe0.0Y0.15047Zr0.84756O3,01338,31,3,9,,0.14125,,,,,,,,37.386009,19.148001,0.8899964248782133,2.149991363469841,1.4899940146837503,137.32644835870832,1.3145318,1.5872235,0.8869040166666666,90.81157508365,0.6943927893694267,0.6770444236329721,1.3545611966240678,1.679994663102026,1.512213043680959,31_Oct_2017,Pulsed Laser Deposition,BZC91/ BZY82,700.0,18,700,N,20.0,10,50.0,EXG,0,125,0,1800,0,0,0,962.5,0,180,0,4deg/s,0,0,0
Ba0.70719Co0.00235Fe0.0Y0.15008Zr0.84757O3,01338,32,3,10,,0.13191,,,,,,,,41.383990999999995,19.148001,0.8900035955172737,2.1500086858001555,1.4900060194615032,137.32755478831533,1.3147837000000002,1.58705,0.8867989833333334,90.80020865625002,0.7071871430296758,0.6769201622421038,1.3547201952050378,1.6802071805053413,1.5124145287838247,31_Oct_2017,Pulsed Laser Deposition,BZC91/ BZY82,700.0,18,700,N,20.0,10,50.0,EXG,0,125,0,1800,0,0,0,962.5,0,180,0,4deg/s,0,0,0
Ba0.68565Co0.00289Fe0.0Y0.14254Zr0.85458O3,01338,33,3,11,,0.12480999999999999,,,,,,,,45.381989000000004,19.148001,0.8899983079897348,2.1499959125594716,1.4899971673086572,137.32673892281608,1.3159234000000002,1.5850725,0.8854008833333333,90.80116271255,0.6856513035157796,0.676329874512251,1.3564022545085297,1.6828503284288086,1.5123896525152711,31_Oct_2017,Pulsed Laser Deposition,BZC91/ BZY82,700.0,18,700,N,20.0,10,50.0,EXG,0,125,0,1800,0,0,0,962.5,0,180,0,4deg/s,0,0,0
Ba0.68874Co0.00101Fe0.0Y0.14306Zr0.85593O3,01338,34,4,1,,0.10039,,,,,,,,5.4000001,6.650000099999999,0.8899941870224333,2.149985957413743,1.4899902681611523,137.32610305756145,1.3148189,1.585563,0.8856582166666667,90.85975174795,0.688744498490246,0.6768948841718303,1.3559763676459042,1.6823535762689557,1.5114074209503863,31_Oct_2017,Pulsed Laser Deposition,BZC91/ BZY82,700.0,18,700,N,20.0,10,50.0,EXG,0,125,0,1800,0,0,0,962.5,0,180,0,4deg/s,0,0,0
Ba0.6826Co0.00118Fe0.0Y0.1441Zr0.85472O3,01338,35,4,2,,0.10782,,,,,,,,9.3999996,6.650000099999999,0.8900032381700058,2.1500078225455193,1.4900054212059646,137.32749964963187,1.3147980000000001,1.5857890000000001,0.8858298333333334,90.8518514351,0.6825975164417936,0.6769125281374064,1.3557969077509802,1.6820447507385798,1.511554222400539,31_Oct_2017,Pulsed Laser Deposition,BZC91/ BZY82,700.0,18,700,N,20.0,10,50.0,EXG,0,125,0,1800,0,0,0,962.5,0,180,0,4deg/s,0,0,0
Ba0.69814Co0.00067Fe0.0Y0.15189Zr0.84744O3,01338,36,4,3,,0.11442999999999999,,,,,,,,13.39799,6.650000099999999,0.8900017732809818,2.150004283768664,1.4900029687513068,137.3272736172555,1.3136606,1.5878385,0.8872787833333333,90.85026135715,0.6981386089933506,0.6774975007098347,1.354044686388864,1.679295162624825,1.5115781899338225,31_Oct_2017,Pulsed Laser Deposition,BZC91/ BZY82,700.0,18,700,N,20.0,10,50.0,EXG,0,125,0,1800,0,0,0,962.5,0,180,0,4deg/s,0,0,0
Ba0.69209Co0.0021Fe0.0Y0.14738Zr0.85052O3,01338,37,4,4,,0.11935,,,,,,,,17.396,6.650000099999999,0.8899991274406847,2.149997892131991,1.4899985391984496,137.32686536409764,1.3149432,1.5864250000000002,0.8863359000000001,90.81454036250001,0.6920906785282793,0.6768346552464658,1.3552471072581374,1.6810765977079902,1.5121682586944407,31_Oct_2017,Pulsed Laser Deposition,BZC91/ BZY82,700.0,18,700,N,20.0,10,50.0,EXG,0,125,0,1800,0,0,0,962.5,0,180,0,4deg/s,0,0,0
Ba0.69095Co0.00208Fe0.0Y0.15095Zr0.84696O3,01338,38,4,5,,0.1235,,,,,,,,21.39399,6.650000099999999,0.8900042395590835,2.1500102416314935,1.4900070976888027,137.32765416396657,1.3145262000000002,1.587306,0.8869717333333335,90.80599814310001,0.6909467086411294,0.6770532527682471,1.3545026867103718,1.6798811525697652,1.5123191966631286,31_Oct_2017,Pulsed Laser Deposition,BZC91/ BZY82,700.0,18,700,N,20.0,10,50.0,EXG,0,125,0,1800,0,0,0,962.5,0,180,0,4deg/s,0,0,0
Ba0.70287Co-0.00058Fe0.0Y0.15227Zr0.84831O3,01338,39,4,6,,0.12541001,,,,,,,,25.392,6.650000099999999,0.8900038052732844,2.150009192514114,1.4900063706260602,137.32758715366776,1.3129313,1.5881835000000002,0.8874617666666667,90.8897439664,0.7028669948303395,0.6778753810449064,1.3537536389932987,1.6789527465758547,1.5109250082653423,31_Oct_2017,Pulsed Laser Deposition,BZC91/ BZY82,700.0,18,700,N,20.0,10,50.0,EXG,0,125,0,1800,0,0,0,962.5,0,180,0,4deg/s,0,0,0
Ba0.69626Co0.00373Fe0.0Y0.15128Zr0.84499O3,01338,40,4,7,,0.12355,,,,,,,,29.39002,6.650000099999999,0.8900021298887949,2.1500051452369764,1.4900035657688813,137.32732864184104,1.3154107,1.587074,0.8868884833333334,90.75286556535,0.6962583337608725,0.6765963891648402,1.354697478023694,1.6800348564328687,1.5132010189028504,31_Oct_2017,Pulsed Laser Deposition,BZC91/ BZY82,700.0,18,700,N,20.0,10,50.0,EXG,0,125,0,1800,0,0,0,962.5,0,180,0,4deg/s,0,0,0
Ba0.69646Co0.003Fe0.0Y0.14754Zr0.84947O3,01338,41,4,8,,0.11947,,,,,,,,33.388008,6.650000099999999,0.8900053403289051,2.150012900794546,1.490008940550639,137.32782401275006,1.3154339,1.5863005,0.8862908,90.786019974,0.6964558210076942,0.6765868967866079,1.3553629345729552,1.6811738771864029,1.512653865122395,31_Oct_2017,Pulsed Laser Deposition,BZC91/ BZY82,700.0,18,700,N,20.0,10,50.0,EXG,0,125,0,1800,0,0,0,962.5,0,180,0,4deg/s,0,0,0
Ba0.68668Co0.00143Fe0.0Y0.14323Zr0.85535O3,01338,42,4,9,,0.11642999999999999,,,,,,,,37.386009,6.650000099999999,0.8899936664597539,2.149984699874686,1.4899893966573405,137.32602273474,1.3150445000000002,1.5855370000000002,0.8856589166666667,90.84670776435,0.6866848866813103,0.6767783648840429,1.3559978101265917,1.6823512625663817,1.5116235482187654,31_Oct_2017,Pulsed Laser Deposition,BZC91/ BZY82,700.0,18,700,N,20.0,10,50.0,EXG,0,125,0,1800,0,0,0,962.5,0,180,0,4deg/s,0,0,0
Ba0.69475Co0.00473Fe0.0Y0.13967Zr0.8556O3,01338,43,4,10,,0.10880999999999999,,,,,,,,41.383990999999995,6.650000099999999,0.8900010607273657,2.1500025624312764,1.4900017758244661,137.32716367023252,1.3172378000000002,1.5839715,0.8847070166666666,90.74748848185,0.6947491719781359,0.675657091473814,1.3573492720236926,1.6841753798205243,1.5132888630598158,31_Oct_2017,Pulsed Laser Deposition,BZC91/ BZY82,700.0,18,700,N,20.0,10,50.0,EXG,0,125,0,1800,0,0,0,962.5,0,180,0,4deg/s,0,0,0
Ba0.69277Co0.00283Fe0.0Y0.14094Zr0.85624O3,01338,44,4,11,,0.10161,,,,,,,,45.381989000000004,6.650000099999999,0.8900022493442742,2.1500054338092016,1.4900037657561442,137.3273470738215,1.3160664,1.5846845,0.8851183833333334,90.80680920085,0.6927682491300062,0.6762593812472336,1.3567403693348434,1.6833948924942987,1.512302307309087,31_Oct_2017,Pulsed Laser Deposition,BZC91/ BZY82,700.0,18,700,N,20.0,10,50.0,EXG,0,125,0,1800,0,0,0,962.5,0,180,0,4deg/s,0,0,0
