Repository: jdh10791/combi_tco

# combi_tco
This is a project focused on analysis of triple conducting oxides (TCOs). TCOs are combinatorially synthesized via pulsed laser deposition (PLD) and characterized using high-throughput methods. 

/data: raw data from Meagan Papac, collected at NREL
* /conductivity: DC conductivity data
* /eis: impedance data (ASR)
* /xrd: XRD data

/scripts: python scripts for processing and analysis
* /conductivity: notebooks for DC conductivity analysis
* /eis: notebooks for EIS analysis
* /helpers: supporting modules
** calc_chemfeat.py: chemical featurization for perovskites
** fileload.py: tools for processing and loading data files
** outlier_detect.py: outlier detection algorithm
** pickletools.py: a few simple tools for working with pickles
** plotting.py: convenience functions for plotting ternary data
** predict.py: functions for predicting through Citrination API
** quaternary_plt.py: quaternary plotting module
* /pickles: pickles of python objects for efficiency
* /stats_test: early tests of some python stats functions/packages
* /xrd: notebooks for XRD analysis

File: data/xrd/processed/PDAC_COM3_01027/PDAC_COM3_01027_AllVar.csv
FORMULA,IDENTIFIER: Sample number,IDENTIFIER: Point,IDENTIFIER: Row,IDENTIFIER: Column,PROPERTY: Cubic lattice constant (A),PROPERTY: Film thickness ($\mu$m),PROPERTY: FWHM of 110 peak ($^{\circ}$),PROPERTY: FWHM of 111 peak ($^{\circ}$),PROPERTY: FWHM of 200 peak ($^{\circ}$),PROPERTY: Max intensity of 110 peak (counts),PROPERTY: Max intensity of 111 peak (counts),PROPERTY: Max intensity of 200 peak (counts),PROPERTY: Area of 110 peak,PROPERTY: Position of 110 peak ($^{\circ}$),PROPERTY: Position of 111 peak ($^{\circ}$),PROPERTY: Position of 200 peak ($^{\circ}$),IDENTIFIER: X position (mm),IDENTIFIER: Y position (mm),PROPERTY: A_avg_X,PROPERTY: A_avg_at_radius,PROPERTY: A_avg_ion_radius,PROPERTY: A_avg_mass,PROPERTY: B_avg_X,PROPERTY: B_avg_at_radius,PROPERTY: B_avg_ion_radius,PROPERTY: B_avg_mass,PROPERTY: AB_site_ratio,PROPERTY: AB_X_ratio,PROPERTY: AB_at_radius_ratio,PROPERTY: AB_ion_radius_ratio,PROPERTY: AB_mass_ratio,IDENTIFIER: Date,PREPARATION STEP NAME,PREPARATION STEP DETAIL: Targets used,PREPARATION STEP DETAIL: Laser Energy (mJ),PREPARATION STEP DETAIL: Laser Voltage (kV),PREPARATION STEP DETAIL: Temperature ($^{\circ}$C),PREPARATION STEP DETAIL: Temperature Gradient,PREPARATION STEP DETAIL: Number of Cycles,PREPARATION STEP DETAIL: Laser Pulse Frequency (Hz),PREPARATION STEP DETAIL: Deposition Pressure (mTorr),PREPARATION STEP DETAIL: Substrate,PREPARATION STEP DETAIL: BZC19 Pulses/Cycle,PREPARATION STEP DETAIL: BZC91 Pulses/Cycle,PREPARATION STEP DETAIL: BZF19 Pulses/Cycle,PREPARATION STEP DETAIL: BZY82 Pulses/Cycle,PREPARATION STEP DETAIL: BZYCF1135 Pulses/Cycle,PREPARATION STEP DETAIL: BZYF631 Pulses/Cycle,PREPARATION STEP DETAIL: B12ZY82 Pulses/Cycle,PREPARATION STEP DETAIL: Average Target Pulses/Cycle,PREPARATION STEP DETAIL: BZC19 Substrate Angle ($^{\circ}$),PREPARATION STEP DETAIL: BZC91 Substrate Angle ($^{\circ}$),PREPARATION STEP DETAIL: BZF19 Substrate Angle ($^{\circ}$),PREPARATION STEP DETAIL: BZY82 Substrate Angle ($^{\circ}$),PREPARATION STEP DETAIL: BZYCF1135 Substrate Angle ($^{\circ}$),PREPARATION STEP DETAIL: BZYF631 Substrate Angle ($^{\circ}$),PREPARATION STEP DETAIL: B12ZY82 Substrate Angle ($^{\circ}$)
Ba0.94696Co0.01324Fe0.50988Y0.0Zr0.47688O3,01027,1,1,1,4.133005600000001,0.07474,0.58251679,,,178.18953,,,,30.552736,,,5.4000001,44.139992,0.889998089155375,2.14999538391467,1.4899968009455156,137.32670515667436,1.592222,1.4708700000000001,0.8549622333333333,72.7574252218,0.9469620331430462,0.5589660795764504,1.4617167961238382,1.742763297433975,1.8874596611690944,16_Feb_2016,Pulsed Laser Deposition,BZC91/ BZF19,425.0,18,800,Y,100.0,10,50.0,EXG,0,66,100,0,0,0,0,83.0,0,270,90,0,0,0,0
Ba0.93243Co0.00793Fe0.49026Y0.0Zr0.5018O3,01027,2,1,2,,0.079669997,,,,,,,,,,,9.397999800000001,44.139992,0.8900045792856568,2.150011062319283,1.4900076664445265,137.32770658377683,1.5794782,1.4748595,0.8555875333333334,73.62211313635001,0.9324252024254432,0.5634801286182087,1.4577734776222977,1.7415023108617755,1.865305147238065,16_Feb_2016,Pulsed Laser Deposition,BZC91/ BZF19,425.0,18,800,Y,100.0,10,50.0,EXG,0,66,100,0,0,0,0,83.0,0,270,90,0,0,0,0
Ba0.94173Co0.01427Fe0.48941Y0.0Zr0.49632O3,01027,3,1,3,,0.084069997,,,,,,,,,,,13.39599,44.139992,0.8900018767720196,2.1500045337751033,1.4900031420115833,137.3272895859226,1.5825535,1.4737345,0.8550213416666668,73.44837382265,0.9417280141474302,0.562383437129942,1.4588818635752256,1.7426502350305855,1.869711777656453,16_Feb_2016,Pulsed Laser Deposition,BZC91/ BZF19,425.0,18,800,Y,100.0,10,50.0,EXG,0,66,100,0,0,0,0,83.0,0,270,90,0,0,0,0
Ba0.88815Co0.01839Fe0.44452Y0.0Zr0.53709O3,01027,4,1,4,,0.08818999699999999,,,,,,,,,,,17.393998999999997,44.139992,0.8899960256580762,2.1499903990616445,1.489993346326442,137.32638675904116,1.5623745,1.479644,0.85498035,74.90349901605,0.8881539660983621,0.5696432101638091,1.4530457319879948,1.7427223284446738,1.8333774598382304,16_Feb_2016,Pulsed Laser Deposition,BZC91/ BZF19,425.0,18,800,Y,100.0,10,50.0,EXG,0,66,100,0,0,0,0,83.0,0,270,90,0,0,0,0
Ba0.92591Co0.01559Fe0.45227Y0.0Zr0.53214O3,01027,5,1,5,,0.088540003,,,,,,,,,,,21.391991,44.139992,0.8899989767472792,2.14999752809736,1.4899982869139843,137.3268421121052,1.5647095000000002,1.4790415,0.8551788916666666,74.71972602004999,0.9259110645404673,0.5687950234514964,1.4536424624308109,1.7423235084885127,1.8378927416738047,16_Feb_2016,Pulsed Laser Deposition,BZC91/ BZF19,425.0,18,800,Y,100.0,10,50.0,EXG,0,66,100,0,0,0,0,83.0,0,270,90,0,0,0,0
Ba0.87511Co0.01688Fe0.41389Y0.0Zr0.56922O3,01027,6,1,6,4.140384200000001,0.09055999699999999,0.58977646,,,247.24022999999997,,,,30.496965000000003,,,25.389971,44.139992,0.8900016617768367,2.150004014404718,1.4900027820758277,137.3272564121659,1.5462156999999999,1.4845249999999999,0.8553398916666666,76.0350046616,0.8751083660283009,0.5755999384670825,1.4482774048296378,1.7420008076233802,1.8061057143792134,16_Feb_2016,Pulsed Laser Deposition,BZC91/ BZF19,425.0,18,800,Y,100.0,10,50.0,EXG,0,66,100,0,0,0,0,83.0,0,270,90,0,0,0,0
Ba0.8982Co0.01817Fe0.40995Y0.0Zr0.57188O3,01027,7,1,7,4.1425867,0.08883000199999999,0.50000346,,0.66323572,704.3845200000001,,340.39197,4.7468071,30.480354,,43.706749,29.387990999999996,44.139992,0.890004726148703,2.1500114171007993,1.4900079123163679,137.32772924474486,1.5449685,1.4848735,0.8552597916666667,76.13365502315,0.898195230332334,0.5760665839780571,1.4479424793430546,1.7421699544798561,1.803771659235164,16_Feb_2016,Pulsed Laser Deposition,BZC91/ BZF19,425.0,18,800,Y,100.0,10,50.0,EXG,0,66,100,0,0,0,0,83.0,0,270,90,0,0,0,0
Ba0.90551Co0.0213Fe0.40055Y0.0Zr0.57815O3,01027,8,1,8,4.1421269999999994,0.086669996,0.46212262,,0.59174371,1104.1737,,295.46768,7.6594148,30.48382,,43.657413,33.385979,44.139992,0.8900002740791357,2.150000662101283,1.4900004588515867,137.32704229041065,1.5419900000000002,1.4856575,0.8550433749999999,76.3651474035,0.9055097211445824,0.5771764240229416,1.44717114281137,1.7426021912064833,1.798294732082408,16_Feb_2016,Pulsed Laser Deposition,BZC91/ BZF19,425.0,18,800,Y,100.0,10,50.0,EXG,0,66,100,0,0,0,0,83.0,0,270,90,0,0,0,0
Ba0.88031Co0.02199Fe0.37256Y0.0Zr0.60545O3,01027,9,1,9,4.143688200000001,0.084200002,0.48303336,,,1344.5420000000001,,,8.823819199999999,30.472054999999997,,,37.383990999999995,44.139992,0.8899959511688865,2.1499902191158493,1.489993221619821,137.3263752653592,1.5283745000000002,1.4897179999999999,0.85519005,77.33312495805,0.8803140047671149,0.5823153626083701,1.4432196020427017,1.7422948520271266,1.7757768787935702,16_Feb_2016,Pulsed Laser Deposition,BZC91/ BZF19,425.0,18,800,Y,100.0,10,50.0,EXG,0,66,100,0,0,0,0,83.0,0,270,90,0,0,0,0
Ba0.84837Co0.02022Fe0.36667Y0.0Zr0.61311O3,01027,10,1,10,4.1495676,0.079539999,0.49010181,0.36410815,,1197.9264,235.39198,,9.5476332,30.427834999999998,37.494789000000004,,41.381989000000004,44.139992,0.8900049942061705,2.1500120646553555,1.4900083610867347,137.3277706060121,1.5244560000000003,1.4909555,0.855396475,77.5986619929,0.8483652394259398,0.5838180926220045,1.4420363750999647,1.741892098733204,1.7697182796602484,16_Feb_2016,Pulsed Laser Deposition,BZC91/ BZF19,425.0,18,800,Y,100.0,10,50.0,EXG,0,66,100,0,0,0,0,83.0,0,270,90,0,0,0,0
Ba0.83507Co0.02038Fe0.39412Y0.0Zr0.5855O3,01027,11,1,11,4.154664,0.074940003,0.55419463,,,1073.8293,,,9.3026495,30.389609999999998,,,45.37999,44.139992,0.8900029278080863,2.150007072794815,1.4900049016112904,137.3274517607877,1.538269,1.486806,0.8551759333333334,76.6223419141,0.8350672529026342,0.5785743116503591,1.4460575709237218,1.742337270652016,1.7922638271059785,16_Feb_2016,Pulsed Laser Deposition,BZC91/ BZF19,425.0,18,800,Y,100.0,10,50.0,EXG,0,66,100,0,0,0,0,83.0,0,270,90,0,0,0,0
Ba0.93304Co0.00854Fe0.49315Y0.0Zr0.49832O3,01027,12,2,1,4.1242757,0.09388999599999999,0.50247347,,,225.96756000000002,,,,30.618992,,,5.402,31.643998999999997,0.889996345477979,2.1499911716602864,1.4899938817552683,137.32643610725216,1.5812853000000002,1.474335,0.8555271416666667,73.5019949153,0.9330438312687954,0.5628309739412483,1.4582785945258618,1.7416091310120054,1.86833617598407,16_Feb_2016,Pulsed Laser Deposition,BZC91/ BZF19,425.0,18,800,Y,100.0,10,50.0,EXG,0,66,100,0,0,0,0,83.0,0,270,90,0,0,0,0
Ba0.92911Co0.00936Fe0.47953Y0.0Zr0.5111O3,01027,13,2,2,,0.1015,,,,,,,,,,,9.397999800000001,31.643998999999997,0.8900015237921463,2.150003681070915,1.4900025510677504,137.32723512112815,1.5748997,1.476183,0.855536925,73.9555539552,0.9291084092493291,0.5651163206089544,1.4564614828045812,1.7415993483481154,1.8568887362309092,16_Feb_2016,Pulsed Laser Deposition,BZC91/ BZF19,425.0,18,800,Y,100.0,10,50.0,EXG,0,66,100,0,0,0,0,83.0,0,270,90,0,0,0,0
Ba0.91821Co0.00992Fe0.46296Y0.0Zr0.52712O3,01027,14,2,3,,0.10945,,,,,,,,,,,13.39599,31.643998999999997,0.8899990309023211,2.1499976589213374,1.4899983775780432,137.32685046822814,1.566936,1.478572,0.8556184666666666,74.5246133744,0.9182109998158973,0.5679868424124029,1.4541041348823982,1.7414284936869173,1.8427046347536151,16_Feb_2016,Pulsed Laser Deposition,BZC91/ BZF19,425.0,18,800,Y,100.0,10,50.0,EXG,0,66,100,0,0,0,0,83.0,0,270,90,0,0,0,0
Ba0.92276Co0.0166Fe0.44751Y0.0Zr0.53589O3,01027,15,2,4,,0.11304000000000002,,,,,,,,,,,17.393998999999997,31.643998999999997,0.8899985761062825,2.1499965602567497,1.4899976161779336,137.3267802931994,1.562885,1.4795535000000002,0.8551220083333333,74.855516347,0.9227614763081673,0.5694587740660909,1.4531387748106097,1.7424386247314556,1.834557918972969,16_Feb_2016,Pulsed Laser Deposition,BZC91/ BZF19,425.0,18,800,Y,100.0,10,50.0,EXG,0,66,100,0,0,0,0,83.0,0,270,90,0,0,0,0
Ba0.92468Co0.01146Fe0.43588Y0.0Zr0.55267O3,01027,16,2,5,,0.11815,,,,,,,,,,,21.393998999999997,31.643998999999997,0.8900036569532346,2.15000883421287,1.4900061223149657,137.3275642678841,1.5542563,1.4823415,0.855689,75.4338610947,0.9246762005644689,0.572623483625728,1.4504139796483266,1.7412940008752777,1.8205029183841255,16_Feb_2016,Pulsed Laser Deposition,BZC91/ BZF19,425.0,18,800,Y,100.0,10,50.0,EXG,0,66,100,0,0,0,0,83.0,0,270,90,0,0,0,0
Ba0.92527Co0.01798Fe0.41925Y0.0Zr0.56277O3,01027,17,2,6,,0.11900999999999999,,,,,,,,,,,25.389971,31.643998999999997,0.8899967961772896,2.1499922604282835,1.4899946362968106,137.32650565015578,1.549514,1.4835165,0.8552074583333333,75.81076557610001,0.9252733307996748,0.5743715746855398,1.4492540261117983,1.742261040614144,1.8114380537722619,16_Feb_2016,Pulsed Laser Deposition,BZC91/ BZF19,425.0,18,800,Y,100.0,10,50.0,EXG,0,66,100,0,0,0,0,83.0,0,270,90,0,0,0,0
Ba0.89184Co0.01533Fe0.39554Y0.0Zr0.58914O3,01027,18,2,7,,0.11793,,,,,,,,,,,29.387990999999996,31.643998999999997,0.8899955285316193,2.1499891981381816,1.4899925140585537,137.32631005242885,1.5362148,1.4876185,0.8556368000000001,76.73608453935,0.8918444807352764,0.579343154701816,1.4452557548445262,1.741384328091725,1.7895923525001902,16_Feb_2016,Pulsed Laser Deposition,BZC91/ BZF19,425.0,18,800,Y,100.0,10,50.0,EXG,0,66,100,0,0,0,0,83.0,0,270,90,0,0,0,0
Ba0.8767Co0.01663Fe0.37054Y0.0Zr0.61283O3,01027,19,2,8,4.14465,0.11479,0.45331421,,0.60280961,837.03137,,363.80429,4.395391,30.464815,,43.695293,33.385979,31.643998999999997,0.8900034359831784,2.1500083004088015,1.4900057523763324,137.32753017220443,1.5244165,1.491093,0.8556965333333333,77.57766925285,0.8766966153766035,0.5838321980791853,1.4419008743309785,1.7412782386438703,1.7701940712424713,16_Feb_2016,Pulsed Laser Deposition,BZC91/ BZF19,425.0,18,800,Y,100.0,10,50.0,EXG,0,66,100,0,0,0,0,83.0,0,270,90,0,0,0,0
Ba0.87246Co0.01913Fe0.36267Y0.0Zr0.6182O3,01027,20,2,9,4.1434846,0.10985,0.42867744,,0.71567804,1633.1163,,344.64896,8.436608300000001,30.473591,,43.660656,37.383990999999995,31.643998999999997,0.8900026242169641,2.150006339400531,1.490004393351996,137.32740491667755,1.5218565000000002,1.4917734999999999,0.8555263916666667,77.77537497035,0.8724574275083352,0.5848137614926007,1.4412418101008841,1.7416229445000417,1.7656926111771283,16_Feb_2016,Pulsed Laser Deposition,BZC91/ BZF19,425.0,18,800,Y,100.0,10,50.0,EXG,0,66,100,0,0,0,0,83.0,0,270,90,0,0,0,0
Ba0.84398Co0.01853Fe0.33987Y0.0Zr0.6416O3,01027,21,2,10,4.145969399999999,0.10400999999999999,0.45941958,,0.81000602,1739.4037,,211.37212999999997,9.4674845,30.454884000000003,,43.60437,41.381989000000004,31.643998999999997,0.8899966256184442,2.1499918484041065,1.489994350754474,137.32647933292594,1.5101265000000001,1.4953135,0.8557523916666666,78.60139065335,0.8439831999116215,0.5893523659232813,1.4378201282902259,1.7411512550406727,1.7471253140872143,16_Feb_2016,Pulsed Laser Deposition,BZC91/ BZF19,425.0,18,800,Y,100.0,10,50.0,EXG,0,66,100,0,0,0,0,83.0,0,270,90,0,0,0,0
Ba0.84083Co0.02345Fe0.36874Y0.0Zr0.60781O3,01027,22,2,11,4.1487336,0.09588000199999999,0.44034666,,0.95767248,1568.1991,,224.6255,9.213517199999998,30.434101000000002,,43.563931,45.37999,31.643998999999997,0.8900036999828639,2.150008938160851,1.490006194353334,137.3275709073559,1.5272675,1.489999,0.8550848666666666,77.42112816275,0.8408265044453281,0.5827425123515454,1.4429599873294217,1.7425243416618383,1.77377382849129,16_Feb_2016,Pulsed Laser Deposition,BZC91/ BZF19,425.0,18,800,Y,100.0,10,50.0,EXG,0,66,100,0,0,0,0,83.0,0,270,90,0,0,0,0
Ba0.96678Co0.0142Fe0.51159Y0.0Zr0.47421O3,01027,23,3,1,4.122798,0.091559999,0.58103317,,,297.82059,,,,30.630234,,,5.4000001,19.146,0.8900032037274683,2.150007739341637,1.4900053635437391,137.32749433514834,1.5936050000000002,1.4704215,0.8548614083333335,72.665927959,0.9667765199005702,0.5584841938419296,1.4621710437052482,1.7429788606888965,1.8898471153169898,16_Feb_2016,Pulsed Laser Deposition,BZC91/ BZF19,425.0,18,800,Y,100.0,10,50.0,EXG,0,66,100,0,0,0,0,83.0,0,270,90,0,0,0,0
Ba0.94662Co0.0144Fe0.49433Y0.0Zr0.49127O3,01027,24,3,2,,0.10021000000000001,,,,,,,,,,,9.397999800000001,19.146,0.8899982574049768,2.1499957903603373,1.4899970826218152,137.3267311175879,1.585085,1.4729705,0.854972525,73.27011133799999,0.9466218534590233,0.5614829850796499,1.4596326201782976,1.7427426485100386,1.874253070042304,16_Feb_2016,Pulsed Laser Deposition,BZC91/ BZF19,425.0,18,800,Y,100.0,10,50.0,EXG,0,66,100,0,0,0,0,83.0,0,270,90,0,0,0,0
Ba0.9338Co0.01386Fe0.45993Y0.0Zr0.52621O3,01027,25,3,3,,0.10786,,,,,,,,,,,13.39599,19.146,0.8899960428026293,2.1499904404782617,1.489993375029121,137.3263894044457,1.567588,1.4782385,0.855280025,74.5045859727,0.9338041519632976,0.5677486959600542,1.4544273068779237,1.742111742910307,1.8431937794374817,16_Feb_2016,Pulsed Laser Deposition,BZC91/ BZF19,425.0,18,800,Y,100.0,10,50.0,EXG,0,66,100,0,0,0,0,83.0,0,270,90,0,0,0,0
Ba0.93061Co0.0178Fe0.44518Y0.0Zr0.53702O3,01027,26,3,4,,0.11463,,,,,,,,,,,17.393998999999997,19.146,0.8899968240028401,2.14999232764731,1.4899946828811592,137.3265099436382,1.56238,1.4796630000000002,0.8550294833333334,74.89920045100001,0.9306133209272633,0.5696417158455945,1.4530283771691996,1.742623747981664,1.8334843244886025,16_Feb_2016,Pulsed Laser Deposition,BZC91/ BZF19,425.0,18,800,Y,100.0,10,50.0,EXG,0,66,100,0,0,0,0,83.0,0,270,90,0,0,0,0
Ba0.91974Co0.01635Fe0.42474Y0.0Zr0.5589O3,01027,27,3,5,,0.11824000000000001,,,,,,,,,,,21.391991,19.146,0.8900036917749511,2.150008918332747,1.4900061806119966,137.32756964087494,1.5513492000000002,1.4830035,0.8553071,75.66825663825,0.9197361848775181,0.5736965550856964,1.4497665840523957,1.742071567758524,1.81486366598086,16_Feb_2016,Pulsed Laser Deposition,BZC91/ BZF19,425.0,18,800,Y,100.0,10,50.0,EXG,0,66,100,0,0,0,0,83.0,0,270,90,0,0,0,0
Ba0.90051Co0.01795Fe0.40269Y0.0Zr0.57936O3,01027,28,3,6,,0.12053,,,,,,,,,,,25.389971,19.146,0.8900005424420089,2.150001310393617,1.4900009081332508,137.32708369880197,1.5412175000000001,1.4860065,0.8553344083333334,76.39761054025,0.900509451152634,0.5774658946203303,1.4468316998570445,1.7420097842627427,1.797531136480392,16_Feb_2016,Pulsed Laser Deposition,BZC91/ BZF19,425.0,18,800,Y,100.0,10,50.0,EXG,0,66,100,0,0,0,0,83.0,0,270,90,0,0,0,0
Ba0.90636Co0.02038Fe0.38125Y0.0Zr0.59836O3,01027,29,3,7,4.1451445,0.12054000000000001,0.63739133,,0.38000229,301.74857000000003,,215.71568,2.476455,30.461091999999997,,43.827282000000004,29.387990999999996,19.146,0.8900042457691318,2.150010256633296,1.4900071080854005,137.32765512217705,1.5318207,1.488721,0.8552638583333333,77.07675740410001,0.9063556762056714,0.5810107186625248,1.4441995891999213,1.7421607303610394,1.7816999540106764,16_Feb_2016,Pulsed Laser Deposition,BZC91/ BZF19,425.0,18,800,Y,100.0,10,50.0,EXG,0,66,100,0,0,0,0,83.0,0,270,90,0,0,0,0
Ba0.90092Co0.01716Fe0.36881Y0.0Zr0.61403O3,01027,30,3,8,4.1442771,0.11750999999999999,0.5087896,,0.53869545,761.36334,,342.09839,4.4650221,30.467621,,43.699203000000004,33.385979,19.146,0.8899960384712375,2.149990430014787,1.4899933677776898,137.32638873611197,1.523843,1.4912465,0.855660925,77.62176079620001,0.9009240101532349,0.5840470694626924,1.4417404701468115,1.7413362282234517,1.7691738415554574,16_Feb_2016,Pulsed Laser Deposition,BZC91/ BZF19,425.0,18,800,Y,100.0,10,50.0,EXG,0,66,100,0,0,0,0,83.0,0,270,90,0,0,0,0
Ba0.85937Co0.02038Fe0.34374Y0.0Zr0.63588O3,01027,31,3,9,4.1483884,0.11442999999999999,0.49684837,,0.66971177,1016.8516,,394.28607,5.5228176,30.436692999999998,,43.612797,37.383990999999995,19.146,0.8900007974457739,2.150001926413948,1.4900013350496664,137.3271230458829,1.513079,1.4943629999999999,0.8555537833333333,78.4047359341,0.8593692299995949,0.5882051085539974,1.4387414078198857,1.7415636095307234,1.7515156630500965,16_Feb_2016,Pulsed Laser Deposition,BZC91/ BZF19,425.0,18,800,Y,100.0,10,50.0,EXG,0,66,100,0,0,0,0,83.0,0,270,90,0,0,0,0
Ba0.88085Co0.02103Fe0.34571Y0.0Zr0.63325O3,01027,32,3,10,4.1490445,0.10687,0.46725035,,0.63151562,1383.2948,,378.28699,7.549696400000001,30.431765000000002,,43.594433,41.381989000000004,19.146,0.8900010835071249,2.150002617461032,1.4900018139613664,137.32716718514936,1.5144082,1.493922,0.8554708249999999,78.31313804084999,0.8808489276336078,0.5876890282997179,1.439166581294761,1.7417330555502772,1.7535648630695433,16_Feb_2016,Pulsed Laser Deposition,BZC91/ BZF19,425.0,18,800,Y,100.0,10,50.0,EXG,0,66,100,0,0,0,0,83.0,0,270,90,0,0,0,0
Ba0.85345Co0.01987Fe0.35467Y0.0Zr0.62546O3,01027,33,3,11,4.1524286,0.09853000199999999,0.4508898,,0.62443286,1248.0533,,339.21655,7.147582099999999,30.406366,,43.58968,45.37999,19.146,0.8900037764691878,2.150009122931184,1.4900063224034716,137.32758270919567,1.5182635000000002,1.4928255,0.8555185583333333,78.03451177465001,0.8534463786360087,0.5861984935218344,1.4402280259355058,1.7416411460508898,1.7598313821168465,16_Feb_2016,Pulsed Laser Deposition,BZC91/ BZF19,425.0,18,800,Y,100.0,10,50.0,EXG,0,66,100,0,0,0,0,83.0,0,270,90,0,0,0,0
Ba0.93055Co0.0118Fe0.49258Y0.0Zr0.49563O3,01027,34,4,1,4.1255054,0.072889999,0.53144723,,,416.7251,,,3.5133928999999995,30.609640000000002,,,5.4000001,6.650000099999999,0.8899965693477658,2.1499917124693217,1.489994256548507,137.32647065036028,1.5827933,1.4737685,0.8552325833333334,73.416892921,0.9305535869727439,0.5622948804166443,1.4588395073373612,1.7422094124865333,1.8705023488004315,16_Feb_2016,Pulsed Laser Deposition,BZC91/ BZF19,425.0,18,800,Y,100.0,10,50.0,EXG,0,66,100,0,0,0,0,83.0,0,270,90,0,0,0,0
Ba0.96315Co0.01281Fe0.49101Y0.0Zr0.49618O3,01027,35,4,2,4.1316828999999995,0.077540003,0.46305388,,,333.34503,,,3.441762,30.562757,,,9.397999800000001,6.650000099999999,0.8900040324788311,2.150009741381446,1.4900067510038857,137.32762221148363,1.5825505,1.4737865,0.855143175,73.43891199795,0.9631456361074282,0.5623858653981855,1.4588339229470793,1.7424061777770554,1.8699571994655508,16_Feb_2016,Pulsed Laser Deposition,BZC91/ BZF19,425.0,18,800,Y,100.0,10,50.0,EXG,0,66,100,0,0,0,0,83.0,0,270,90,0,0,0,0
Ba0.97505Co0.01847Fe0.48585Y0.0Zr0.49568O3,01027,36,4,3,4.1339512,0.08309999900000001,0.41941574,,,329.30356,,,2.6976723999999996,30.545578000000003,,,13.39599,6.650000099999999,0.8900038600561434,2.1500093248547283,1.490006462341184,137.32759560666292,1.5830834999999999,1.4734284999999998,0.8546630416666667,73.43870168165,0.9750457710882935,0.5621964097636943,1.4591880941998396,1.7433846904571217,1.8699621924413286,16_Feb_2016,Pulsed Laser Deposition,BZC91/ BZF19,425.0,18,800,Y,100.0,10,50.0,EXG,0,66,100,0,0,0,0,83.0,0,270,90,0,0,0,0
Ba0.94027Co0.02072Fe0.45356Y0.0Zr0.52572O3,01027,37,4,4,4.1349125,0.089670002,0.50085509,,,471.25067,,,3.8024321000000003,30.538303000000003,,,17.393998999999997,6.650000099999999,0.890004608580357,2.150011133087379,1.4900077154884628,137.3277111039491,1.5681760000000002,1.477822,0.8546989666666667,74.50843528040001,0.9402651311377374,0.5675412763493108,1.4548512155641065,1.7433128780996492,1.8431162939758334,16_Feb_2016,Pulsed Laser Deposition,BZC91/ BZF19,425.0,18,800,Y,100.0,10,50.0,EXG,0,66,100,0,0,0,0,83.0,0,270,90,0,0,0,0
Ba0.93076Co0.01285Fe0.4286Y0.0Zr0.55856O3,01027,38,4,5,4.135402200000001,0.091499999,0.49098745,,0.5633899,620.72736,,294.01721000000003,5.2013068,30.534599,,43.762959,21.391991,6.650000099999999,0.8899992645709802,2.149998223401806,1.4899987687761354,137.32688652330225,1.5513808,1.4831554999999998,0.8556161833333333,75.64653599575,0.9307607691106518,0.5736820157700677,1.449610794958321,1.7414335981483622,1.815375743457937,16_Feb_2016,Pulsed Laser Deposition,BZC91/ BZF19,425.0,18,800,Y,100.0,10,50.0,EXG,0,66,100,0,0,0,0,83.0,0,270,90,0,0,0,0
Ba0.91557Co0.02393Fe0.41235Y0.0Zr0.56372O3,01027,39,4,6,4.138721,0.09465999900000001,0.51435709,,0.53197056,758.9657599999999,,326.75186,5.326665900000001,30.509520000000002,,43.716263,25.389971,6.650000099999999,0.8900027720046437,2.150006696415712,1.4900046407718193,137.32742772031654,1.5493365000000001,1.4833615,0.8547137916666667,75.86275038635,0.9155671483636102,0.57444123468636,1.4494151940816262,1.743279042995614,1.810208923627766,16_Feb_2016,Pulsed Laser Deposition,BZC91/ BZF19,425.0,18,800,Y,100.0,10,50.0,EXG,0,66,100,0,0,0,0,83.0,0,270,90,0,0,0,0
Ba0.92687Co0.0169Fe0.38801Y0.0Zr0.5951O3,01027,40,4,7,4.1407986,0.095559999,0.49166268,,0.68135077,967.37109,,273.93289,6.240996400000001,30.493839,,43.665535,29.387990999999996,6.650000099999999,0.8900020827337696,2.150005031323151,1.4900034868239513,137.32732136582064,1.5333133,1.4884339999999998,0.8555493583333333,76.9517918455,0.9268678309899646,0.5804437245367724,1.444474549306957,1.7415751321777349,1.7845890014041472,16_Feb_2016,Pulsed Laser Deposition,BZC91/ BZF19,425.0,18,800,Y,100.0,10,50.0,EXG,0,66,100,0,0,0,0,83.0,0,270,90,0,0,0,0
Ba0.9094Co0.02175Fe0.37074Y0.0Zr0.60751O3,01027,41,4,8,4.142543799999999,0.094499998,0.48202494,,0.62864661,1022.1274,,273.73502,6.2591462,30.48068,,43.674431,33.385979,6.650000099999999,0.8900038810236998,2.1500093755066905,1.4900064974441716,137.32759884195687,1.5273325,1.490039,0.8552257000000001,77.40526453125,0.9093960343959978,0.5827178306123256,1.4429215446754686,1.7422377478181157,1.7741377110921839,16_Feb_2016,Pulsed Laser Deposition,BZC91/ BZF19,425.0,18,800,Y,100.0,10,50.0,EXG,0,66,100,0,0,0,0,83.0,0,270,90,0,0,0,0
Ba0.89567Co0.02037Fe0.35785Y0.0Zr0.62178O3,01027,42,4,9,4.1495781,0.09189,0.46303326,,0.66236156,778.97107,,266.97222999999997,5.1594863,30.427759000000002,,43.602748999999996,37.383990999999995,6.650000099999999,0.8899954358847918,2.1499889743284295,1.4899923589531907,137.32629575702336,1.5201285,1.4922485,0.855448875,77.90586115215001,0.8956745932157668,0.5854738174337182,1.4407714092715989,1.7417666940682934,1.762720977935477,16_Feb_2016,Pulsed Laser Deposition,BZC91/ BZF19,425.0,18,800,Y,100.0,10,50.0,EXG,0,66,100,0,0,0,0,83.0,0,270,90,0,0,0,0
Ba0.92237Co0.02307Fe0.36898Y0.0Zr0.60795O3,01027,43,4,10,4.1530256,0.08713000300000001,0.49492872,,0.69858861,777.50085,,274.64687999999995,3.5048354,30.40189,,43.523689000000005,41.381989000000004,6.650000099999999,0.8899983765098431,2.149996078085576,1.489997282022097,137.3267494954688,1.5271785,1.490039,0.8551179,77.42490770865,0.9223716825408399,0.582772987250569,1.4429126204653544,1.7424466053419032,1.7736766314559842,16_Feb_2016,Pulsed Laser Deposition,BZC91/ BZF19,425.0,18,800,Y,100.0,10,50.0,EXG,0,66,100,0,0,0,0,83.0,0,270,90,0,0,0,0
Ba0.87016Co0.01699Fe0.37435Y0.0Zr0.60866O3,01027,44,4,11,4.1565050999999995,0.083049998,0.5054841,,0.54744071,702.617,,291.58157,5.4448633,30.375826,,43.537907000000004,45.37999,6.650000099999999,0.8900037962077663,2.1500091706142666,1.4900063554489569,137.32758575485832,1.5265195,1.4904495,0.8556349583333334,77.43125057305,0.8701562884336406,0.5830281212966925,1.442523997367416,1.741404252990431,1.7735421388461379,16_Feb_2016,Pulsed Laser Deposition,BZC91/ BZF19,425.0,18,800,Y,100.0,10,50.0,EXG,0,66,100,0,0,0,0,83.0,0,270,90,0,0,0,0
