Repository: jdh10791/combi_tco

# combi_tco
This is a project focused on analysis of triple conducting oxides (TCOs). TCOs are combinatorially synthesized via pulsed laser deposition (PLD) and characterized using high-throughput methods. 

/data: raw data from Meagan Papac, collected at NREL
* /conductivity: DC conductivity data
* /eis: impedance data (ASR)
* /xrd: XRD data

/scripts: python scripts for processing and analysis
* /conductivity: notebooks for DC conductivity analysis
* /eis: notebooks for EIS analysis
* /helpers: supporting modules
** calc_chemfeat.py: chemical featurization for perovskites
** fileload.py: tools for processing and loading data files
** outlier_detect.py: outlier detection algorithm
** pickletools.py: a few simple tools for working with pickles
** plotting.py: convenience functions for plotting ternary data
** predict.py: functions for predicting through Citrination API
** quaternary_plt.py: quaternary plotting module
* /pickles: pickles of python objects for efficiency
* /stats_test: early tests of some python stats functions/packages
* /xrd: notebooks for XRD analysis

File: data/xrd/processed/PDAC_COM3_01086/PDAC_COM3_01086_AllVar.csv
FORMULA,IDENTIFIER: Sample number,IDENTIFIER: Point,IDENTIFIER: Row,IDENTIFIER: Column,PROPERTY: Cubic lattice constant (A),PROPERTY: Film thickness ($\mu$m),PROPERTY: FWHM of 110 peak ($^{\circ}$),PROPERTY: FWHM of 111 peak ($^{\circ}$),PROPERTY: FWHM of 200 peak ($^{\circ}$),PROPERTY: Max intensity of 110 peak (counts),PROPERTY: Max intensity of 111 peak (counts),PROPERTY: Max intensity of 200 peak (counts),PROPERTY: Area of 110 peak,PROPERTY: Position of 110 peak ($^{\circ}$),PROPERTY: Position of 111 peak ($^{\circ}$),PROPERTY: Position of 200 peak ($^{\circ}$),IDENTIFIER: X position (mm),IDENTIFIER: Y position (mm),PROPERTY: A_avg_X,PROPERTY: A_avg_at_radius,PROPERTY: A_avg_ion_radius,PROPERTY: A_avg_mass,PROPERTY: B_avg_X,PROPERTY: B_avg_at_radius,PROPERTY: B_avg_ion_radius,PROPERTY: B_avg_mass,PROPERTY: AB_site_ratio,PROPERTY: AB_X_ratio,PROPERTY: AB_at_radius_ratio,PROPERTY: AB_ion_radius_ratio,PROPERTY: AB_mass_ratio,IDENTIFIER: Date,PREPARATION STEP NAME,PREPARATION STEP DETAIL: Targets used,PREPARATION STEP DETAIL: Laser Energy (mJ),PREPARATION STEP DETAIL: Laser Voltage (kV),PREPARATION STEP DETAIL: Temperature ($^{\circ}$C),PREPARATION STEP DETAIL: Temperature Gradient,PREPARATION STEP DETAIL: Number of Cycles,PREPARATION STEP DETAIL: Laser Pulse Frequency (Hz),PREPARATION STEP DETAIL: Deposition Pressure (mTorr),PREPARATION STEP DETAIL: Substrate,PREPARATION STEP DETAIL: BZC19 Pulses/Cycle,PREPARATION STEP DETAIL: BZC91 Pulses/Cycle,PREPARATION STEP DETAIL: BZF19 Pulses/Cycle,PREPARATION STEP DETAIL: BZY82 Pulses/Cycle,PREPARATION STEP DETAIL: BZYCF1135 Pulses/Cycle,PREPARATION STEP DETAIL: BZYF631 Pulses/Cycle,PREPARATION STEP DETAIL: B12ZY82 Pulses/Cycle,PREPARATION STEP DETAIL: Average Target Pulses/Cycle,PREPARATION STEP DETAIL: BZC19 Substrate Angle ($^{\circ}$),PREPARATION STEP DETAIL: BZC91 Substrate Angle ($^{\circ}$),PREPARATION STEP DETAIL: BZF19 Substrate Angle ($^{\circ}$),PREPARATION STEP DETAIL: BZY82 Substrate Angle ($^{\circ}$),PREPARATION STEP DETAIL: BZYCF1135 Substrate Angle ($^{\circ}$),PREPARATION STEP DETAIL: BZYF631 Substrate Angle ($^{\circ}$),PREPARATION STEP DETAIL: B12ZY82 Substrate Angle ($^{\circ}$)
Ba0.85088Co0.42955Fe0.03361Y0.14889Zr0.38795O3,01086,1,1,1,4.1443429,0.18295,0.51057261,0.41108516,0.81142271,4448.5493,1010.4434,300.79776,14.546056,30.467125,37.558445,43.694935,5.4000001,44.144001,0.889995220654908,2.1499884543910697,1.489991998624509,137.3262625470523,1.5666796,1.4962710000000001,0.8471727083333334,75.81924716875,0.8508845692932473,0.568077366077217,1.4368977641022713,1.7587818681692569,1.811232209169881,31_Mar_2016,Pulsed Laser Deposition,BZYF631/ BZC19,550.0,18.1,850,N,353.0,10,50.0,SiO2,35,0,0,0,0,28,0,31.5,180,0,0,0,0,0,0
Ba0.86464Co0.46001Fe0.02896Y0.13812Zr0.37291O3,01086,2,1,2,4.1407638,0.19585001,0.49495235,0.44711712,0.97991979,4791.2646,1057.3656,242.44373,14.259808999999999,30.494101,37.579643,43.724995,9.397999800000001,44.144001,0.8899950342017348,2.1499880039704826,1.489991686472567,137.32623377732767,1.5822922999999998,1.488184,0.8424768166666667,75.02514807395,0.86464482432783,0.5624719492104808,1.444705764858702,1.7685847930722292,1.8304027023308156,31_Mar_2016,Pulsed Laser Deposition,BZYF631/ BZC19,550.0,18.1,850,N,353.0,10,50.0,SiO2,35,0,0,0,0,28,0,31.5,180,0,0,0,0,0,0
Ba0.8657Co0.48182Fe0.02622Y0.13163Zr0.36032O3,01086,3,1,3,4.1384559,0.20848000000000003,0.50102979,0.44129923,0.83886147,5152.9395,1202.7972,240.57744,14.701554000000002,30.511518,37.599419,43.762352,13.39599,44.144001,0.8899980678617102,2.149995332474918,1.4899967652965709,137.32670187106189,1.5936184,1.4825949999999999,0.8393213166666667,74.43195663040001,0.8657018793884818,0.5584762750365522,1.4501568752592031,1.7752399893929032,1.8449965322418245,31_Mar_2016,Pulsed Laser Deposition,BZYF631/ BZC19,550.0,18.1,850,N,353.0,10,50.0,SiO2,35,0,0,0,0,28,0,31.5,180,0,0,0,0,0,0
Ba0.86553Co0.50514Fe0.02775Y0.12052Zr0.3466O3,01086,4,1,4,4.1414561,0.21717998,0.47823131,0.44828090000000004,,5938.0513,1539.6372,,15.790404,30.488878000000003,37.539066,,17.393998999999997,44.144001,0.8899961844779354,2.149990782727597,1.4899936122158695,137.32641126494542,1.6084581000000002,1.4749550000000002,0.8351895750000001,73.65238431430001,0.8655337106325512,0.5533225792315853,1.4576653407918183,1.784018451398737,1.8645209186837248,31_Mar_2016,Pulsed Laser Deposition,BZYF631/ BZC19,550.0,18.1,850,N,353.0,10,50.0,SiO2,35,0,0,0,0,28,0,31.5,180,0,0,0,0,0,0
Ba0.88064Co0.53691Fe0.02442Y0.11063Zr0.32803O3,01086,5,1,5,4.1374049,0.22477999,0.44950086,0.4035762,,6690.4858,1827.5448,,16.192019000000002,30.519459,37.574284000000006,,21.391991,44.144001,0.8899997504040109,2.149999397043397,1.489999582137052,137.32696148733888,1.6253279,1.4665970000000002,0.8305049,72.76541953294999,0.8806402469710938,0.5475816605400122,1.4659783137722202,1.7940888514168334,1.8872558197119143,31_Mar_2016,Pulsed Laser Deposition,BZYF631/ BZC19,550.0,18.1,850,N,353.0,10,50.0,SiO2,35,0,0,0,0,28,0,31.5,180,0,0,0,0,0,0
Ba0.88417Co0.5635Fe0.02239Y0.10264Zr0.31147O3,01086,6,1,6,4.130231899999999,0.22762002,0.45713627,0.40512997,,6499.0830000000005,1901.3036,,15.642296,30.573755,37.636715,,25.389999,44.144001,0.8899970651186085,2.149992910117987,1.4899950865468838,137.3265471478013,1.6398295999999999,1.4596015000000002,0.8266531083333334,71.9980606565,0.8841729156658843,0.5427375290204596,1.4729999319115434,1.802442973390562,1.9073645303167404,31_Mar_2016,Pulsed Laser Deposition,BZYF631/ BZC19,550.0,18.1,850,N,353.0,10,50.0,SiO2,35,0,0,0,0,28,0,31.5,180,0,0,0,0,0,0
Ba0.88916Co0.59152Fe0.02082Y0.09702Zr0.29064O3,01086,7,1,7,4.125753899999999,0.22774,0.45332608,0.39656845,,6395.4624,1994.5826,,15.188099,30.607752,37.67783,,29.38802,44.144001,0.8900007557148053,2.1500018256031814,1.4900012651854606,137.32711660679445,1.6550737999999998,1.4528280000000002,0.8230847833333335,71.16184533340001,0.8891592449990946,0.5377408280614469,1.4798736158741304,1.8102646232278101,1.9297857716224733,31_Mar_2016,Pulsed Laser Deposition,BZYF631/ BZC19,550.0,18.1,850,N,353.0,10,50.0,SiO2,35,0,0,0,0,28,0,31.5,180,0,0,0,0,0,0
Ba0.89572Co0.62093Fe0.01791Y0.08452Zr0.27663O3,01086,8,1,8,4.1223989,0.22473,0.45306298,0.39229766,,6240.0449,1940.115,,14.877448000000001,30.633274,37.713081,,33.386009,44.144001,0.8899993933873306,2.1499985345873713,1.489998984434969,137.3269063996651,1.6711559999999999,1.444242,0.8181520916666667,70.34319028335,0.8957206105117648,0.5325651186288597,1.4886691666544605,1.82117603757472,1.952241657600365,31_Mar_2016,Pulsed Laser Deposition,BZYF631/ BZC19,550.0,18.1,850,N,353.0,10,50.0,SiO2,35,0,0,0,0,28,0,31.5,180,0,0,0,0,0,0
Ba0.90373Co0.64611Fe0.01782Y0.07486Zr0.26121O3,01086,9,1,9,4.1191287,0.21775,0.45641252,0.41098136,,5871.5332,1802.5509,,14.682595000000001,30.658188,37.741982,,37.384009999999996,44.144001,0.8900036975617304,2.150008932312045,1.4900061902999755,137.32757053377497,1.6860359,1.43682,0.8141144,69.55659749245001,0.9037262454117083,0.5278675842914913,1.4963662339834114,1.8302172155411764,1.9743284675286357,31_Mar_2016,Pulsed Laser Deposition,BZYF631/ BZC19,550.0,18.1,850,N,353.0,10,50.0,SiO2,35,0,0,0,0,28,0,31.5,180,0,0,0,0,0,0
Ba0.91624Co0.67221Fe0.02192Y0.0639Zr0.24197O3,01086,10,1,10,4.114356,0.20826001,0.45154595,0.40245703,,5447.2827,1753.7024,,13.6238,30.69463,37.784977000000005,,41.384009999999996,44.144001,0.889996593832672,2.1499917716182524,1.4899942975400913,137.3264744283813,1.7036464999999998,1.428245,0.80971835,68.59416050594999,0.9162435066052772,0.5224068454533685,1.505338209913742,1.840138978621506,2.002014069644738,31_Mar_2016,Pulsed Laser Deposition,BZYF631/ BZC19,550.0,18.1,850,N,353.0,10,50.0,SiO2,35,0,0,0,0,28,0,31.5,180,0,0,0,0,0,0
Ba0.90352Co0.67581Fe0.0316Y0.06175Zr0.23084O3,01086,11,1,11,4.1118803,0.19865999,0.45466462,0.42453369,,5101.3188,1630.5315,,13.489304,30.713564,37.811592,,45.381989000000004,44.144001,0.8899955088364528,2.1499891505599704,1.4899924810857468,137.32630701346466,1.7107029999999999,1.4255355,0.8089287500000001,68.14042891045,0.903524559411871,0.5202513287440619,1.508197551418376,1.84193290334377,2.015342568417622,31_Mar_2016,Pulsed Laser Deposition,BZYF631/ BZC19,550.0,18.1,850,N,353.0,10,50.0,SiO2,35,0,0,0,0,28,0,31.5,180,0,0,0,0,0,0
Ba0.85031Co0.42274Fe0.03199Y0.15051Zr0.39476O3,01086,12,2,1,4.1646523,0.21630998,0.46764305,0.44206274,,6116.4727,1557.6873,,16.013937,30.314974,37.321667,,5.4000001,31.646,0.8900042261481581,2.1500102092343147,1.490007075236804,137.3276520946608,1.5619459,1.498281,0.8481007083333334,76.0927061278,0.8503059623382285,0.5698047711819968,1.434984631877675,1.7568751689465383,1.8047413357071946,31_Mar_2016,Pulsed Laser Deposition,BZYF631/ BZC19,550.0,18.1,850,N,353.0,10,50.0,SiO2,35,0,0,0,0,28,0,31.5,180,0,0,0,0,0,0
Ba0.84116Co0.44117Fe0.02828Y0.14702Zr0.38353O3,01086,13,2,2,4.1533561,0.23783003,0.47807652,0.38737249,,5969.1431,1712.4264,,14.584642,30.399409999999996,37.441319,,9.397999800000001,31.646,0.8899968037638547,2.1499922787553793,1.489994648997914,137.32650682076277,1.5706113,1.4942790000000001,0.8458109166666667,75.63693302515,0.8411630208490465,0.5666563100391897,1.4388158294102902,1.7616167155538374,1.815601206028547,31_Mar_2016,Pulsed Laser Deposition,BZYF631/ BZC19,550.0,18.1,850,N,353.0,10,50.0,SiO2,35,0,0,0,0,28,0,31.5,180,0,0,0,0,0,0
Ba0.84774Co0.46993Fe0.02784Y0.13426Zr0.36796O3,01086,14,2,3,4.1410275,0.25494999,0.49072719,0.41199002,0.68836784,6191.2319,1558.0817,209.15254,14.144189,30.492110999999998,37.56879,43.756161,13.39599,31.646,0.8900027089773188,2.1500065441586913,1.4900045352541629,137.3274179952003,1.5875995999999999,1.4853875,0.8408724833333334,74.75248358735,0.847737419661301,0.5605964557923288,1.4474381561435592,1.7719744251204192,1.837095055640928,31_Mar_2016,Pulsed Laser Deposition,BZYF631/ BZC19,550.0,18.1,850,N,353.0,10,50.0,SiO2,35,0,0,0,0,28,0,31.5,180,0,0,0,0,0,0
Ba0.85003Co0.4997Fe0.02557Y0.13042Zr0.34431O3,01086,15,2,4,4.1340837,0.26769,0.48565018,0.427641,0.63959509,6445.3022,1635.2167,232.40195,14.099779999999999,30.544575,37.628429,43.844013000000004,17.393998999999997,31.646,0.8899954375805014,2.1499889784248065,1.4899923617920754,137.32629601867137,1.6032738,1.4788295,0.8374779916666667,73.8813105885,0.8500343575430643,0.5551113213354458,1.4538450703240682,1.7791421107399354,1.858742013708226,31_Mar_2016,Pulsed Laser Deposition,BZYF631/ BZC19,550.0,18.1,850,N,353.0,10,50.0,SiO2,35,0,0,0,0,28,0,31.5,180,0,0,0,0,0,0
Ba0.85477Co0.52832Fe0.02341Y0.11617Zr0.33209O3,01086,16,2,5,4.1276903,0.28106004,0.48999494,0.46789095,0.77476811,6483.1221,1663.2269,220.27831,13.773878,30.593040000000002,37.681252,43.945705,21.391991,31.646,0.8899976330829883,2.1499942821667695,1.4899960374085985,137.3266347847051,1.6194889999999997,1.4698515,0.8322970916666668,73.0656877869,0.854772273230376,0.5495546021510418,1.4627289098026361,1.79022136725829,1.8794955463257337,31_Mar_2016,Pulsed Laser Deposition,BZYF631/ BZC19,550.0,18.1,850,N,353.0,10,50.0,SiO2,35,0,0,0,0,28,0,31.5,180,0,0,0,0,0,0
Ba0.86491Co0.56267Fe0.02013Y0.10369Zr0.31351O3,01086,17,2,6,4.1225853,0.28887996,0.49649891,0.44994715,,6566.4624,1734.4956,,13.409730999999999,30.631851,37.734276,,25.389999,31.646,0.8900026804874288,2.1500064753348,1.4900044875576055,137.32741359921025,1.6381276,1.460369,0.8269351416666666,72.10238450714999,0.8649073950860678,0.5433048564027789,1.472235082595426,1.8018396032299941,1.9046168103579466,31_Mar_2016,Pulsed Laser Deposition,BZYF631/ BZC19,550.0,18.1,850,N,353.0,10,50.0,SiO2,35,0,0,0,0,28,0,31.5,180,0,0,0,0,0,0
Ba0.87467Co0.59323Fe0.01811Y0.09536Zr0.2933O3,01086,18,2,7,4.1185602999999995,0.29276001,0.49003246,0.44515336,,6683.3730000000005,1822.6953,,13.407159,30.662522999999997,37.777531,,29.38802,31.646,0.8900038741450543,2.1500093588897378,1.490006485928237,137.32759778058187,1.6548419,1.4524775,0.8226495583333335,71.20635327585,0.8746661926025794,0.5378180683877138,1.4802359133891834,1.811228694934148,1.9285863053340384,31_Mar_2016,Pulsed Laser Deposition,BZYF631/ BZC19,550.0,18.1,850,N,353.0,10,50.0,SiO2,35,0,0,0,0,28,0,31.5,180,0,0,0,0,0,0
Ba0.8834Co0.62528Fe0.01678Y0.08066Zr0.27728O3,01086,19,2,8,4.116292,0.28971997,0.49883348,0.44679955,,6393.4976,2029.5377,,13.086198,30.679835999999998,37.788074,,33.386009,31.646,0.8899989651568074,2.1499975000979052,1.4899982675097112,137.32684032369536,1.6734214,1.4425919999999999,0.8170756166666667,70.2525638506,0.8834010271702689,0.5318439008589273,1.4903711514398426,1.823574510261722,1.9547591261684967,31_Mar_2016,Pulsed Laser Deposition,BZYF631/ BZC19,550.0,18.1,850,N,353.0,10,50.0,SiO2,35,0,0,0,0,28,0,31.5,180,0,0,0,0,0,0
Ba0.88454Co0.65086Fe0.01548Y0.07655Zr0.25712O3,01086,20,2,9,4.1180706,0.28544,0.50774115,0.43308818,,6196.2949,2141.5552,,12.848286,30.666262,37.77021,,37.384009999999996,31.646,0.8900022146730978,2.150005350052989,1.4900037077111412,137.32734172405898,1.6873057999999999,1.4366590000000001,0.8140093333333334,69.4829975952,0.8845377989190255,0.5274694217687735,1.4965314316431308,1.8304503974292774,1.9764164828367419,31_Mar_2016,Pulsed Laser Deposition,BZYF631/ BZC19,550.0,18.1,850,N,353.0,10,50.0,SiO2,35,0,0,0,0,28,0,31.5,180,0,0,0,0,0,0
Ba0.89509Co0.67167Fe0.01677Y0.06657Zr0.24499O3,01086,21,2,10,4.1186557,0.27557001,0.45425597,0.41873044,,7046.9204,2213.6436,,14.042748999999999,30.661796999999996,37.753258,,41.381989000000004,31.646,0.889998807676327,2.1499971196675314,1.4899980038626148,137.32681602445726,1.7004808,1.429793,0.810287075,68.78760993015,0.8950911991442991,0.5233806860249919,1.5037121594996836,1.838851994353501,1.996388828800783,31_Mar_2016,Pulsed Laser Deposition,BZYF631/ BZC19,550.0,18.1,850,N,353.0,10,50.0,SiO2,35,0,0,0,0,28,0,31.5,180,0,0,0,0,0,0
Ba0.89381Co0.68954Fe0.02435Y0.0572Zr0.2289O3,01086,22,2,11,4.1135955,0.25997999,0.4512375,0.40305588,,6770.1821,2234.1167,,13.852128,30.700440999999998,37.801021999999996,,45.37999,31.646,0.8900044089618164,2.1500106508628147,1.4900073812956252,137.32768030280826,1.7151167,1.422724,0.8068969416666667,67.9632092503,0.8938055721857988,0.5189176975314953,1.5111930710825252,1.8465894519540202,2.0206179463516443,31_Mar_2016,Pulsed Laser Deposition,BZYF631/ BZC19,550.0,18.1,850,N,353.0,10,50.0,SiO2,35,0,0,0,0,28,0,31.5,180,0,0,0,0,0,0
Ba0.84732Co0.43596Fe0.03034Y0.15039Zr0.3833O3,01086,23,3,1,4.1532812,0.19891,0.49483174,0.43306324,,5085.7935,1259.4669,,15.118993,30.399975,37.434227,,5.4000001,19.15,0.8900006062121196,2.150001464445008,1.4900010148944476,137.32709353853005,1.5683918000000001,1.495839,0.8468710500000001,75.72356297370001,0.8473194228592097,0.5674606346527186,1.4373214393026308,1.759418998789069,1.8135318538329466,31_Mar_2016,Pulsed Laser Deposition,BZYF631/ BZC19,550.0,18.1,850,N,353.0,10,50.0,SiO2,35,0,0,0,0,28,0,31.5,180,0,0,0,0,0,0
Ba0.84394Co0.45713Fe0.02912Y0.14032Zr0.37342O3,01086,24,3,2,4.142545200000001,0.21766999,0.50839132,0.45679379,,4942.1875,1307.1423,,13.385992000000002,30.480666999999997,37.551064000000004,,9.397999800000001,19.15,0.8900004477444994,2.1500010816299704,1.4900007495947236,137.32706908697625,1.580533,1.4892705,0.8431270166666667,75.10647278235,0.8439395754277498,0.5631014649770042,1.4436605583941737,1.767231650914824,1.828431878101032,31_Mar_2016,Pulsed Laser Deposition,BZYF631/ BZC19,550.0,18.1,850,N,353.0,10,50.0,SiO2,35,0,0,0,0,28,0,31.5,180,0,0,0,0,0,0
Ba0.84965Co0.48601Fe0.02628Y0.12974Zr0.35797O3,01086,25,3,3,4.134807100000001,0.23338997,0.50429416,0.47853309,,5335.706999999999,1240.1136,,13.534911,30.539101000000002,37.62986,,13.39599,19.15,0.8899957629627302,2.149989764460528,1.4899929065331101,137.32634622514925,1.5961741,1.4812910000000001,0.8386051833333334,74.29982896095001,0.8496540449616348,0.5575806316884419,1.4514297085856376,1.7767513678017173,1.8482727099859717,31_Mar_2016,Pulsed Laser Deposition,BZYF631/ BZC19,550.0,18.1,850,N,353.0,10,50.0,SiO2,35,0,0,0,0,28,0,31.5,180,0,0,0,0,0,0
Ba0.86314Co0.51681Fe0.02447Y0.12122Zr0.33749O3,01086,26,3,4,4.1288342,0.24994998,0.49797058,0.45413432,0.70472461,5526.2236,1309.9182,212.3213,13.356495,30.584356,37.688648,43.821182,17.393998999999997,19.15,0.8900001472545482,2.150000355727279,1.4900002465272773,137.32702272137678,1.613133,1.4732570000000003,0.834253225,73.38814655495,0.8631398571895846,0.5517214930539195,1.4593518684976747,1.78602875227396,1.8712425530266255,31_Mar_2016,Pulsed Laser Deposition,BZYF631/ BZC19,550.0,18.1,850,N,353.0,10,50.0,SiO2,35,0,0,0,0,28,0,31.5,180,0,0,0,0,0,0
Ba0.85995Co0.54151Fe0.02266Y0.11374Zr0.3221O3,01086,27,3,5,4.1229835,0.26288003,0.49604833,0.45476636,0.81458122,5858.1909,1436.8218,315.67795,12.932417999999998,30.62882,37.728072999999995,43.844742,21.391991,19.15,0.8899963569512197,2.149991199376542,1.4899939009632779,137.3264378775732,1.6266624,1.4667495000000002,0.8306734333333334,72.67376390345001,0.8599535200591263,0.5471303430577972,1.4658203049508738,1.7937180138098527,1.8896288082727741,31_Mar_2016,Pulsed Laser Deposition,BZYF631/ BZC19,550.0,18.1,850,N,353.0,10,50.0,SiO2,35,0,0,0,0,28,0,31.5,180,0,0,0,0,0,0
Ba0.86845Co0.5762Fe0.02121Y0.09977Zr0.30283O3,01086,28,3,6,4.1179065999999995,0.27344999,0.49556658,0.44740567,0.85361582,5939.9707,1547.2772,328.2338,13.005486999999999,30.667510999999998,37.777908000000004,43.946484000000005,25.389999,19.15,0.8899972210758792,2.149993286868697,1.4899953476438876,137.32657121200816,1.6465536,1.4565365000000001,0.8249897916666666,71.63727998350001,0.8684527116451553,0.5405212566878352,1.4760998346891387,1.8060773147674456,1.9169707622014427,31_Mar_2016,Pulsed Laser Deposition,BZYF631/ BZC19,550.0,18.1,850,N,353.0,10,50.0,SiO2,35,0,0,0,0,28,0,31.5,180,0,0,0,0,0,0
Ba0.87386Co0.60964Fe0.01778Y0.0916Zr0.28098O3,01086,29,3,7,4.1140318,0.27862,0.48403847,0.49867827,0.834167,6262.2832,1489.6691,365.89349,12.973055,30.697105,37.818386,43.975876,29.38802,19.15,0.890005021457519,2.150012130487265,1.490008406709779,137.32777481089516,1.664116,1.448305,0.8204709833333335,70.6968524798,0.8738550696335843,0.5348215037037797,1.484502318563607,1.816040343872139,1.9424878193853596,31_Mar_2016,Pulsed Laser Deposition,BZYF631/ BZC19,550.0,18.1,850,N,353.0,10,50.0,SiO2,35,0,0,0,0,28,0,31.5,180,0,0,0,0,0,0
Ba0.87404Co0.63306Fe0.0157Y0.08084Zr0.2704O3,01086,30,3,8,4.1128631,0.28219002,0.47544265,0.48693156,,6851.2495,1439.3768,,13.950357,30.706042999999998,37.830090000000006,,33.386009,19.15,0.8899950839385949,2.149988124121325,1.489991769739895,137.3262414517252,1.6771406,1.441243,0.81640295,70.0391334407,0.8740448279303875,0.530662178196983,1.491759629792703,1.8250690663720595,1.9607073175454854,31_Mar_2016,Pulsed Laser Deposition,BZYF631/ BZC19,550.0,18.1,850,N,353.0,10,50.0,SiO2,35,0,0,0,0,28,0,31.5,180,0,0,0,0,0,0
Ba0.88265Co0.66217Fe0.01486Y0.07081Zr0.25217O3,01086,31,3,9,4.1154275,0.27844,0.49908134,0.45206246,,6245.0293,1994.4745,,13.477255,30.68644,37.79755,,37.384009999999996,19.15,0.8899954467463512,2.1499890005670284,1.4899923771371497,137.32629743296198,1.6938477,1.4330550000000002,0.8119440333333334,69.15302975165,0.8826545156740384,0.5254282582468017,1.5002836601296028,1.8350924644647917,1.9858319718766244,31_Mar_2016,Pulsed Laser Deposition,BZYF631/ BZC19,550.0,18.1,850,N,353.0,10,50.0,SiO2,35,0,0,0,0,28,0,31.5,180,0,0,0,0,0,0
Ba0.88842Co0.67787Fe0.01585Y0.06515Zr0.24114O3,01086,32,3,10,4.1172056,0.27271,0.4427889,0.40729567,,7276.5771,2246.1765,,14.436171,30.672860999999997,37.768696000000006,,41.381989000000004,19.15,0.8900009787798706,2.1500023644682265,1.4900016386314687,137.32715102573403,1.7036002999999997,1.4283515,0.8094786416666667,68.62415963215,0.888419022958813,0.5224235865536481,1.5052333858075035,1.840692962032509,2.00114874647437,31_Mar_2016,Pulsed Laser Deposition,BZYF631/ BZC19,550.0,18.1,850,N,353.0,10,50.0,SiO2,35,0,0,0,0,28,0,31.5,180,0,0,0,0,0,0
Ba0.88303Co0.68893Fe0.02407Y0.0582Zr0.2288O3,01086,33,3,11,4.1117973,0.25972,0.43413877,0.39266929,,6955.5674,2238.0764,,14.137523000000002,30.714199,37.810520000000004,,45.37999,19.15,0.8900014841196944,2.1500035852329695,1.4900024846498254,137.32722899966885,1.7145445000000001,1.4231535000000002,0.8071435583333335,67.99140685135,0.8830285275055861,0.5190891715669639,1.510732036447909,1.8460191737471383,2.0197733119408476,31_Mar_2016,Pulsed Laser Deposition,BZYF631/ BZC19,550.0,18.1,850,N,353.0,10,50.0,SiO2,35,0,0,0,0,28,0,31.5,180,0,0,0,0,0,0
Ba0.88324Co0.46692Fe0.03413Y0.13174Zr0.36721O3,01086,34,4,1,4.1366072,0.14497998,0.51349455,0.45097747,0.54521275,2458.9084,607.61658,460.36539000000005,9.7260008,30.525488,37.594639,43.712002000000005,5.4000001,6.650000099999999,0.8899973970364199,2.1499937119419132,1.489995642229512,137.32659836271958,1.5893796,1.4844315,0.840656225,74.6338989784,0.8832425832003107,0.5599652827030245,1.4483616872465408,1.772419685858523,1.8400030045658429,31_Mar_2016,Pulsed Laser Deposition,BZYF631/ BZC19,550.0,18.1,850,N,353.0,10,50.0,SiO2,35,0,0,0,0,28,0,31.5,180,0,0,0,0,0,0
Ba0.87203Co0.48731Fe0.03098Y0.13159Zr0.35012O3,01086,35,4,2,4.1326766,0.15662,0.51720929,0.48746409999999996,0.68604398,2573.4536,620.76666,459.38995,9.435649900000001,30.555227000000002,37.649372,43.763355,9.397999800000001,6.650000099999999,0.8899969182391868,2.1499925552969117,1.4899948406476273,137.32652448430653,1.5990356000000001,1.4807885,0.8387837666666667,74.08728103695,0.8720330195474016,0.5565835546370492,1.451924130486502,1.7763753900112762,1.85357759877592,31_Mar_2016,Pulsed Laser Deposition,BZYF631/ BZC19,550.0,18.1,850,N,353.0,10,50.0,SiO2,35,0,0,0,0,28,0,31.5,180,0,0,0,0,0,0
Ba0.87839Co0.51095Fe0.02791Y0.12413Zr0.33702O3,01086,36,4,3,4.1290779,0.16779001,0.51711541,0.46975172,0.68995941,2974.1909,801.0187400000001,448.31710999999996,10.432519000000001,30.582508,37.684677,43.80579,13.39599,6.650000099999999,0.8899968972251487,2.1499925045326624,1.4899948054668222,137.32652124184045,1.6113365,1.4746715,0.8353055916666667,73.45074557575,0.8783930623100037,0.5523345975376024,1.457946739007747,1.7837720953045084,1.8696409432660577,31_Mar_2016,Pulsed Laser Deposition,BZYF631/ BZC19,550.0,18.1,850,N,353.0,10,50.0,SiO2,35,0,0,0,0,28,0,31.5,180,0,0,0,0,0,0
Ba0.88111Co0.53543Fe0.02732Y0.11399Zr0.32325O3,01086,37,4,4,4.1250024,0.17865998,0.54409105,0.47757789,0.69676185,3241.7612,1010.1144,258.28677000000005,11.388571,30.613462,37.703159,43.868930999999996,17.393998999999997,6.650000099999999,0.8899962298593248,2.149990892356796,1.489993688191454,137.32641826729383,1.6255943,1.467298,0.8312236166666667,72.70282184035,0.8811137324974407,0.5474897579668708,1.465272148095885,1.7925305036045,1.8888732897995686,31_Mar_2016,Pulsed Laser Deposition,BZYF631/ BZC19,550.0,18.1,850,N,353.0,10,50.0,SiO2,35,0,0,0,0,28,0,31.5,180,0,0,0,0,0,0
Ba0.87794Co0.56066Fe0.02473Y0.10622Zr0.3084O3,01086,38,4,5,4.1250925,0.18871,0.50260055,0.51753575,0.81238204,4377.8496,1026.162,213.79674,13.973885999999998,30.612779999999997,37.707802,43.850563,21.393998999999997,6.650000099999999,0.8899964753847559,2.149991485480028,1.4899940992396474,137.32645615186783,1.6390571,1.4607290000000002,0.8275488916666668,71.9995929457,0.8779434768684967,0.5429929655194782,1.4718619849951824,1.8004907193324002,1.9073226741078306,31_Mar_2016,Pulsed Laser Deposition,BZYF631/ BZC19,550.0,18.1,850,N,353.0,10,50.0,SiO2,35,0,0,0,0,28,0,31.5,180,0,0,0,0,0,0
Ba0.88145Co0.58782Fe0.0218Y0.0988Zr0.29159O3,01086,39,4,6,4.1285042999999995,0.19614001,0.48832822,0.45052659999999994,,4825.981,1299.1133,,14.4318,30.586863,37.678146000000005,,25.389999,6.650000099999999,0.8900005208179044,2.1500012581556116,1.4900008719310984,137.32708036220265,1.6533463000000002,1.4538815000000003,0.8237456000000001,71.2434358249,0.8814494841857604,0.5383025448557899,1.4788008913763682,1.8088119340863227,1.9275752042577097,31_Mar_2016,Pulsed Laser Deposition,BZYF631/ BZC19,550.0,18.1,850,N,353.0,10,50.0,SiO2,35,0,0,0,0,28,0,31.5,180,0,0,0,0,0,0
Ba0.88914Co0.6146Fe0.01889Y0.08795Zr0.27857O3,01086,40,4,7,4.1245346,0.20199998,0.49343580000000004,0.48664474,,4938.3706,1341.8391,,14.310167000000002,30.617023,37.731621000000004,,29.38802,6.650000099999999,0.8900015823944363,2.1500038226382445,1.4900026491772023,137.3272441634615,1.6678138,1.4462495,0.8193595916666667,70.5067928845,0.8891384191374299,0.5336336600611149,1.4866064414461297,1.8184966214240252,1.9477165042582882,31_Mar_2016,Pulsed Laser Deposition,BZYF631/ BZC19,550.0,18.1,850,N,353.0,10,50.0,SiO2,35,0,0,0,0,28,0,31.5,180,0,0,0,0,0,0
Ba0.89373Co0.63681Fe0.01794Y0.08086Zr0.26439O3,01086,41,4,8,4.120186299999999,0.20444003,0.48420805,0.47130454,,5204.1885,1252.348,,14.470629999999998,30.650127,37.770851,,33.386009,6.650000099999999,0.8899956515378455,2.149989495288054,1.4899927199903256,137.32632903228955,1.6803209000000001,1.440162,0.816046,69.83874759895,0.8937343667079436,0.5296581453803529,1.4928803115816511,1.8258685417125082,1.966334359557648,31_Mar_2016,Pulsed Laser Deposition,BZYF631/ BZC19,550.0,18.1,850,N,353.0,10,50.0,SiO2,35,0,0,0,0,28,0,31.5,180,0,0,0,0,0,0
Ba0.89466Co0.65536Fe0.01818Y0.07544Zr0.25101O3,01086,42,4,9,4.1206622,0.20546003,0.47631549999999995,0.48167586,,5117.4043,1346.505,,13.958182999999998,30.646497999999998,37.752280999999996,,37.384009999999996,6.650000099999999,0.8900023295101006,2.15000562746822,1.490003899966348,137.3273594434085,1.6912263,1.4350455000000002,0.8133595833333335,69.2429143392,0.8946576582988185,0.5262467414976343,1.4982142569474068,1.8319128839178012,1.9832694905168708,31_Mar_2016,Pulsed Laser Deposition,BZYF631/ BZC19,550.0,18.1,850,N,353.0,10,50.0,SiO2,35,0,0,0,0,28,0,31.5,180,0,0,0,0,0,0
Ba0.89777Co0.67394Fe0.02094Y0.06831Zr0.23681O3,01086,43,4,10,4.1226926,0.20286003,0.46467322,0.4591161,,5299.2153,1474.1371,,14.420707,30.631034999999997,37.728390000000005,,41.381989000000004,6.650000099999999,0.8899986151450245,2.1499966545638234,1.4899976815349287,137.32678631687727,1.7036229,1.4291485,0.8103609166666667,68.5627457918,0.8977713969473998,0.5224152687458149,1.5043899598703867,1.8386840368164292,2.002935919951172,31_Mar_2016,Pulsed Laser Deposition,BZYF631/ BZC19,550.0,18.1,850,N,353.0,10,50.0,SiO2,35,0,0,0,0,28,0,31.5,180,0,0,0,0,0,0
Ba0.9049Co0.68379Fe0.029Y0.06103Zr0.22618O3,01086,44,4,11,4.1201668,0.19696002,0.46355653,0.44721791,,5289.1436,1412.5603,,14.881657,30.650274,37.758972,,45.37999,6.650000099999999,0.890003261050861,2.1500078778194958,1.4900054595121157,137.32750318014786,1.7138711999999998,1.4241495000000002,0.8080871500000001,67.97640275455,0.9048966843661667,0.5192941342680016,1.5096784978118487,1.843867285245305,2.020223160028218,31_Mar_2016,Pulsed Laser Deposition,BZYF631/ BZC19,550.0,18.1,850,N,353.0,10,50.0,SiO2,35,0,0,0,0,28,0,31.5,180,0,0,0,0,0,0
