Repository: jdh10791/combi_tco

# combi_tco
This is a project focused on analysis of triple conducting oxides (TCOs). TCOs are combinatorially synthesized via pulsed laser deposition (PLD) and characterized using high-throughput methods. 

/data: raw data from Meagan Papac, collected at NREL
* /conductivity: DC conductivity data
* /eis: impedance data (ASR)
* /xrd: XRD data

/scripts: python scripts for processing and analysis
* /conductivity: notebooks for DC conductivity analysis
* /eis: notebooks for EIS analysis
* /helpers: supporting modules
** calc_chemfeat.py: chemical featurization for perovskites
** fileload.py: tools for processing and loading data files
** outlier_detect.py: outlier detection algorithm
** pickletools.py: a few simple tools for working with pickles
** plotting.py: convenience functions for plotting ternary data
** predict.py: functions for predicting through Citrination API
** quaternary_plt.py: quaternary plotting module
* /pickles: pickles of python objects for efficiency
* /stats_test: early tests of some python stats functions/packages
* /xrd: notebooks for XRD analysis

File: data/xrd/processed/PDAC_COM3_01087/PDAC_COM3_01087_AllVar.csv
FORMULA,IDENTIFIER: Sample number,IDENTIFIER: Point,IDENTIFIER: Row,IDENTIFIER: Column,PROPERTY: Cubic lattice constant (A),PROPERTY: Film thickness ($\mu$m),PROPERTY: FWHM of 110 peak ($^{\circ}$),PROPERTY: FWHM of 111 peak ($^{\circ}$),PROPERTY: FWHM of 200 peak ($^{\circ}$),PROPERTY: Max intensity of 110 peak (counts),PROPERTY: Max intensity of 111 peak (counts),PROPERTY: Max intensity of 200 peak (counts),PROPERTY: Area of 110 peak,PROPERTY: Position of 110 peak ($^{\circ}$),PROPERTY: Position of 111 peak ($^{\circ}$),PROPERTY: Position of 200 peak ($^{\circ}$),IDENTIFIER: X position (mm),IDENTIFIER: Y position (mm),PROPERTY: A_avg_X,PROPERTY: A_avg_at_radius,PROPERTY: A_avg_ion_radius,PROPERTY: A_avg_mass,PROPERTY: B_avg_X,PROPERTY: B_avg_at_radius,PROPERTY: B_avg_ion_radius,PROPERTY: B_avg_mass,PROPERTY: AB_site_ratio,PROPERTY: AB_X_ratio,PROPERTY: AB_at_radius_ratio,PROPERTY: AB_ion_radius_ratio,PROPERTY: AB_mass_ratio,IDENTIFIER: Date,PREPARATION STEP NAME,PREPARATION STEP DETAIL: Targets used,PREPARATION STEP DETAIL: Laser Energy (mJ),PREPARATION STEP DETAIL: Laser Voltage (kV),PREPARATION STEP DETAIL: Temperature ($^{\circ}$C),PREPARATION STEP DETAIL: Temperature Gradient,PREPARATION STEP DETAIL: Number of Cycles,PREPARATION STEP DETAIL: Laser Pulse Frequency (Hz),PREPARATION STEP DETAIL: Deposition Pressure (mTorr),PREPARATION STEP DETAIL: Substrate,PREPARATION STEP DETAIL: BZC19 Pulses/Cycle,PREPARATION STEP DETAIL: BZC91 Pulses/Cycle,PREPARATION STEP DETAIL: BZF19 Pulses/Cycle,PREPARATION STEP DETAIL: BZY82 Pulses/Cycle,PREPARATION STEP DETAIL: BZYCF1135 Pulses/Cycle,PREPARATION STEP DETAIL: BZYF631 Pulses/Cycle,PREPARATION STEP DETAIL: B12ZY82 Pulses/Cycle,PREPARATION STEP DETAIL: Average Target Pulses/Cycle,PREPARATION STEP DETAIL: BZC19 Substrate Angle ($^{\circ}$),PREPARATION STEP DETAIL: BZC91 Substrate Angle ($^{\circ}$),PREPARATION STEP DETAIL: BZF19 Substrate Angle ($^{\circ}$),PREPARATION STEP DETAIL: BZY82 Substrate Angle ($^{\circ}$),PREPARATION STEP DETAIL: BZYCF1135 Substrate Angle ($^{\circ}$),PREPARATION STEP DETAIL: BZYF631 Substrate Angle ($^{\circ}$),PREPARATION STEP DETAIL: B12ZY82 Substrate Angle ($^{\circ}$)
Ba0.85852Co0.3465Fe0.04109Y0.17218Zr0.44023O3,01087,1,1,1,4.1722336,0.19747002,0.49398679,0.42463163,,4246.9614,1091.5336,,12.730303,30.258571999999997,37.297337,,5.4000001,44.14201,0.8900042847724468,2.150010350854787,1.490007173383085,137.32766114038853,1.5221801999999998,1.5175815000000001,0.858921725,78.1823738905,0.8585158668032232,0.5846904885324661,1.4167346866410713,1.7347415137078819,1.75650411092308,31_Mar_2016,Pulsed Laser Deposition,BZYF631/ BZC19,551.0,18.1,850,N,344.0,10,50.0,SiO2,30,0,0,0,0,36,0,33.0,180,0,0,0,0,0,0
Ba0.85446Co0.36818Fe0.03823Y0.16576Zr0.42784O3,01087,2,1,2,4.1737404,0.20781999999999998,0.49368072,0.42432553,,4757.8354,1239.6635,,13.380168,30.247384999999998,37.264206,,9.397999800000001,44.14201,0.8899999260933332,2.149999821461423,1.4899998762686142,137.32698859620132,1.5333937,1.512085,0.8558088416666667,77.5992879411,0.8544600709553885,0.5804118838451816,1.4218776202802246,1.741042863458709,1.7696939268364973,31_Mar_2016,Pulsed Laser Deposition,BZYF631/ BZC19,551.0,18.1,850,N,344.0,10,50.0,SiO2,30,0,0,0,0,36,0,33.0,180,0,0,0,0,0,0
Ba0.85945Co0.39545Fe0.03725Y0.15572Zr0.41158O3,01087,3,1,3,4.162263899999999,0.21731999999999999,0.50312883,0.42739743,,4635.2974,1151.882,,12.790035000000001,30.332788,37.384144,,13.39599,44.14201,0.8900009934262613,2.150002399849957,1.4900016631518307,137.32715328567213,1.5489933000000002,1.5042525000000002,0.8515006416666667,76.77575109475,0.8594490406750032,0.5745673615413709,1.429282916165974,1.749853834796187,1.7886787342033919,31_Mar_2016,Pulsed Laser Deposition,BZYF631/ BZC19,551.0,18.1,850,N,344.0,10,50.0,SiO2,30,0,0,0,0,36,0,33.0,180,0,0,0,0,0,0
Ba0.87035Co0.4277Fe0.03384Y0.14877Zr0.38969O3,01087,4,1,4,4.156875100000001,0.22200999999999999,0.50001085,0.46242461,,4678.9868,1140.8713,,12.577795,30.373058,37.440899,,17.393998999999997,44.14201,0.8899968292987704,2.14999234044085,1.4899946917473796,137.32651076080026,1.5657903000000002,1.4965765000000002,0.8473189666666667,75.87112616600001,0.8703531007074681,0.5684010363959786,1.4366070431019393,1.7584814578257164,1.8099970001808163,31_Mar_2016,Pulsed Laser Deposition,BZYF631/ BZC19,551.0,18.1,850,N,344.0,10,50.0,SiO2,30,0,0,0,0,36,0,33.0,180,0,0,0,0,0,0
Ba0.87507Co0.45708Fe0.02994Y0.13877Zr0.3742O3,01087,5,1,5,4.1549964,0.22380999999999998,0.51036972,0.43490379999999995,,4747.7891,1312.7462,,13.127539,30.387119000000002,37.432941,,21.391991,44.14201,0.8899966995982321,2.1499920271193247,1.4899944746082763,137.32649074800722,1.581086,1.4887700000000001,0.84284645,75.0826696751,0.8750732450486348,0.5629021442212708,1.444139811468074,1.7678124818681697,1.8290038346032522,31_Mar_2016,Pulsed Laser Deposition,BZYF631/ BZC19,551.0,18.1,850,N,344.0,10,50.0,SiO2,30,0,0,0,0,36,0,33.0,180,0,0,0,0,0,0
Ba0.88172Co0.49012Fe0.02983Y0.12517Zr0.35488O3,01087,6,1,6,4.1549525,0.22273999,0.48403877,0.42043322,,5359.7974,1508.734,,14.249391000000001,30.387451000000002,37.410191,,25.389999,44.14201,0.8900018446133515,2.1500044560884333,1.4900030881729143,137.32728462384014,1.6007122999999999,1.4787940000000002,0.8373792083333333,74.0521122479,0.881718172551558,0.5560036270186414,1.4538904378083986,1.7793648007317047,1.8544681637725267,31_Mar_2016,Pulsed Laser Deposition,BZYF631/ BZC19,551.0,18.1,850,N,344.0,10,50.0,SiO2,30,0,0,0,0,36,0,33.0,180,0,0,0,0,0,0
Ba0.89293Co0.52096Fe0.02671Y0.11724Zr0.33508O3,01087,7,1,7,4.1475706,0.21738000000000002,0.49790758,0.42821696,,4910.5981,1410.7664,,13.606520000000002,30.442842,37.490189,,29.38802,44.14201,0.8900001252268857,2.150000302514387,1.4900002096495053,137.32701932250845,1.6169733,1.4710960000000002,0.8331396083333333,73.1841169912,0.8929298743608682,0.5504111448388701,1.4614955805157424,1.7884160046480069,1.8764593325491827,31_Mar_2016,Pulsed Laser Deposition,BZYF631/ BZC19,551.0,18.1,850,N,344.0,10,50.0,SiO2,30,0,0,0,0,36,0,33.0,180,0,0,0,0,0,0
Ba0.89814Co0.55126Fe0.02464Y0.10623Zr0.31787O3,01087,8,1,8,4.1378627,0.20883998,0.50673372,0.44876838,,4526.6099,1278.2789,,13.035764,30.516001,37.586781,,33.386009,44.14201,0.8899993794374877,2.149998500888313,1.4899989610807378,137.32690424720437,1.6338276999999999,1.4626095,0.8284044333333334,72.3053752012,0.8981406262386555,0.5447327031103022,1.4699743854311853,1.7986371162757793,1.899262729293261,31_Mar_2016,Pulsed Laser Deposition,BZYF631/ BZC19,551.0,18.1,850,N,344.0,10,50.0,SiO2,30,0,0,0,0,36,0,33.0,180,0,0,0,0,0,0
Ba0.90029Co0.57615Fe0.02409Y0.09945Zr0.30032O3,01087,9,1,9,4.1388898,0.20079999,0.49511245,0.4284122,,4623.4688,1353.8286,,13.802698000000001,30.508242,37.568096000000004,,37.384009999999996,44.14201,0.8899988850608355,2.149997306607636,1.489998133416455,137.32682796488692,1.6480013,1.4560345000000001,0.8249151750000001,71.53774481175,0.9002911278312786,0.5400474411402681,1.4766115134000162,1.8062440582650874,1.919641558819885,31_Mar_2016,Pulsed Laser Deposition,BZYF631/ BZC19,551.0,18.1,850,N,344.0,10,50.0,SiO2,30,0,0,0,0,36,0,33.0,180,0,0,0,0,0,0
Ba0.90664Co0.59785Fe0.02822Y0.08986Zr0.28407O3,01087,10,1,10,4.133958799999999,0.1892,0.46161914,0.42364731,,4837.5132,1445.0968,,14.132679999999999,30.545519,37.607349,,41.381989000000004,44.14201,0.8900022521182617,2.1500054405104074,1.4900037704002358,137.32734750184778,1.6630429000000002,1.4486620000000001,0.8211602333333333,70.71223789175,0.9066377057805237,0.535164938991208,1.4841318682414582,1.8145103841084314,1.9420591342629503,31_Mar_2016,Pulsed Laser Deposition,BZYF631/ BZC19,551.0,18.1,850,N,344.0,10,50.0,SiO2,30,0,0,0,0,36,0,33.0,180,0,0,0,0,0,0
Ba0.89519Co0.60858Fe0.04108Y0.08225Zr0.2681O3,01087,11,1,11,4.1307945,0.17645,0.47542667,0.44852999,,4478.9604,1234.0509,,14.142323999999999,30.569489,37.639988,,45.37999,44.14201,0.8899986355235842,2.1499967037929277,1.4899977156518431,137.32678946128902,1.6762247999999997,1.4426999999999999,0.8187190000000002,69.9293369756,0.8951913724354106,0.5309542225622627,1.4902590308400416,1.8199134448471854,1.9637936723067402,31_Mar_2016,Pulsed Laser Deposition,BZYF631/ BZC19,551.0,18.1,850,N,344.0,10,50.0,SiO2,30,0,0,0,0,36,0,33.0,180,0,0,0,0,0,0
Ba0.82756Co0.33063Fe0.03837Y0.18442Zr0.44658O3,01087,12,2,1,4.1738386,0.24102999,0.50782555,0.45025012,,5060.1348,1338.1722,,12.677813,30.246656,37.277184000000005,,5.4000001,31.644011,0.8899983561615715,2.149996028929639,1.4899972479558894,137.32674635573048,1.5107453,1.5242235000000002,0.862600075,78.76268568985,0.8275615285139803,0.5891121131812037,1.410551686763548,1.7273326204566923,1.7435508344204103,31_Mar_2016,Pulsed Laser Deposition,BZYF631/ BZC19,551.0,18.1,850,N,344.0,10,50.0,SiO2,30,0,0,0,0,36,0,33.0,180,0,0,0,0,0,0
Ba0.82751Co0.35824Fe0.03642Y0.17293Zr0.43242O3,01087,13,2,2,4.161201,0.25722998,0.50587678,0.45758018,0.84167075,5224.6392,1302.401,212.95744,12.63485,30.340721000000002,37.392246,43.450672,9.397999800000001,31.644011,0.890004798132107,2.1500115909932918,1.4900080328279093,137.3277403517841,1.526233,1.516137,0.8580241833333334,77.9676733973,0.8275055387855119,0.5831382221011516,1.418085299015387,1.7365571527825536,1.7613420327678997,31_Mar_2016,Pulsed Laser Deposition,BZYF631/ BZC19,551.0,18.1,850,N,344.0,10,50.0,SiO2,30,0,0,0,0,36,0,33.0,180,0,0,0,0,0,0
Ba0.83196Co0.38381Fe0.03475Y0.162Zr0.41944O3,01087,14,2,3,4.1549125,0.26997,0.49631789,0.44983992,0.67386311,5542.21,1356.9819,295.85504,12.401796000000001,30.387749,37.451736,43.570293,13.39599,31.644011,0.8900005787411004,2.1500013980824333,1.49000096890364,137.3270892997518,1.5406505,1.5085255,0.8537167916666667,77.22550558295,0.8319594590009745,0.577678440854107,1.4252337120469183,1.7453106035255426,1.7782607995003032,31_Mar_2016,Pulsed Laser Deposition,BZYF631/ BZC19,551.0,18.1,850,N,344.0,10,50.0,SiO2,30,0,0,0,0,36,0,33.0,180,0,0,0,0,0,0
Ba0.84283Co0.41524Fe0.03292Y0.15551Zr0.39633O3,01087,15,2,4,4.1485748,0.27974001,0.50158352,0.42852609999999997,0.88059223,5692.5024,1487.4375,250.86835,12.402357,30.435292999999998,37.493542,43.663292,17.393998999999997,31.644011,0.8899951504061177,2.149988284688936,1.4899918810169834,137.32625170766394,1.5577359,1.5008915,0.8496812333333335,76.2903939453,0.8428345925904315,0.5713389223462833,1.4324741559859164,1.753589255080621,1.8000464358085042,31_Mar_2016,Pulsed Laser Deposition,BZYF631/ BZC19,551.0,18.1,850,N,344.0,10,50.0,SiO2,30,0,0,0,0,36,0,33.0,180,0,0,0,0,0,0
Ba0.84947Co0.44685Fe0.0297Y0.1429Zr0.38055O3,01087,16,2,5,4.1450686,0.28587997,0.49749172,0.44006419,,5921.2739,1582.3444,,12.409739,30.461662,37.526455,,21.393998999999997,31.644011,0.890003288166817,2.150007943324333,1.4900055049084913,137.32750736413985,1.5748985000000002,1.4919,0.844538,75.41283385074999,0.8494668615856782,0.5651178715116033,1.4411206805579013,1.7642847390034448,1.8210097718370533,31_Mar_2016,Pulsed Laser Deposition,BZYF631/ BZC19,551.0,18.1,850,N,344.0,10,50.0,SiO2,30,0,0,0,0,36,0,33.0,180,0,0,0,0,0,0
Ba0.85745Co0.48287Fe0.02649Y0.13069Zr0.35995O3,01087,17,2,6,4.1409931,0.28747997,0.493882,0.44595218,,6035.0205,1650.8585,,12.760438,30.492369,37.552517,,25.391991,31.644011,0.8899948255794004,2.1499874999951807,1.4899913372059623,137.32620158690148,1.5944476,1.482125,0.8390624416666668,74.39159025615001,0.8574549852053245,0.5581838033306333,1.4506114531467864,1.7757812329751368,1.8459909394872576,31_Mar_2016,Pulsed Laser Deposition,BZYF631/ BZC19,551.0,18.1,850,N,344.0,10,50.0,SiO2,30,0,0,0,0,36,0,33.0,180,0,0,0,0,0,0
Ba0.86983Co0.52156Fe0.0237Y0.11958Zr0.33515O3,01087,18,2,7,4.1334133,0.28301999,0.49917331,0.44265684,0.99557787,5813.1875,1579.4009,286.04098999999997,12.693646000000001,30.54965,37.625252,43.855198,29.38802,31.644011,0.8900010725014339,2.15000259087425,1.4900017955361085,137.32716548697124,1.6155409,1.4720125000000002,0.8335283833333333,73.2658088272,0.869828951805845,0.5508997466430183,1.4605871831076502,1.7875837527901521,1.8743690636223262,31_Mar_2016,Pulsed Laser Deposition,BZYF631/ BZC19,551.0,18.1,850,N,344.0,10,50.0,SiO2,30,0,0,0,0,36,0,33.0,180,0,0,0,0,0,0
Ba0.87953Co0.55551Fe0.02231Y0.10825Zr0.31393O3,01087,19,2,8,4.1298056,0.27649999,0.49873853,0.45934454,0.72637302,5820.3984,1560.8423,254.70927000000003,12.573441,30.576985999999998,37.655712,43.875908,33.386009,31.644011,0.8900024501167489,2.1500059188213596,1.4900041018808494,137.32737805301437,1.6347779999999998,1.4626139999999999,0.828395925,72.24588968695,0.8795275787132002,0.5444179271538698,1.4699749344812505,1.7986617955428128,1.900833094423367,31_Mar_2016,Pulsed Laser Deposition,BZYF631/ BZC19,551.0,18.1,850,N,344.0,10,50.0,SiO2,30,0,0,0,0,36,0,33.0,180,0,0,0,0,0,0
Ba0.88714Co0.5866Fe0.02036Y0.0982Zr0.29485O3,01087,20,2,9,4.132236499999999,0.26519001,0.50164938,0.42235053,,5669.1426,1766.0206,,12.531638000000001,30.558563,37.628532,,37.384009999999996,31.644011,0.8899993069548765,2.14999832578987,1.489998839733445,137.32689306313745,1.6520213000000001,1.4541915,0.8237602333333334,71.33516725700001,0.8871406908185727,0.538733554437147,1.4784836287310645,1.80877733524983,1.925093868055125,31_Mar_2016,Pulsed Laser Deposition,BZYF631/ BZC19,551.0,18.1,850,N,344.0,10,50.0,SiO2,30,0,0,0,0,36,0,33.0,180,0,0,0,0,0,0
Ba0.88868Co0.61137Fe0.02303Y0.08737Zr0.27822O3,01087,21,2,10,4.130555200000001,0.25060996,0.46926701,0.4148773,,6131.2075,1948.1885,,14.056551,30.571303999999998,37.633621000000005,,41.381989000000004,31.644011,0.8899976711702996,2.1499943741754426,1.4899961011727487,137.32664066157722,1.6681445,1.4460985,0.8195030249999999,70.46414317165,0.8886823253817906,0.5335255256186138,1.4867551374788388,1.8181703492464214,1.9488868306686253,31_Mar_2016,Pulsed Laser Deposition,BZYF631/ BZC19,551.0,18.1,850,N,344.0,10,50.0,SiO2,30,0,0,0,0,36,0,33.0,180,0,0,0,0,0,0
Ba0.89291Co0.62546Fe0.03313Y0.07907Zr0.26233O3,01087,22,2,11,4.1252971,0.23340999999999998,0.46834037,0.40674695,,5639.7178,1844.5604,,13.836004999999998,30.611221,37.691715,,45.37999,31.644011,0.8899967334920296,2.1499921089975995,1.4899945313518248,137.32649597782017,1.6818570000000002,1.4396905000000002,0.8166416916666668,69.6710784742,0.8929132772003785,0.5291750330093637,1.4933710467615082,1.8245388969927883,1.9710688995387626,31_Mar_2016,Pulsed Laser Deposition,BZYF631/ BZC19,551.0,18.1,850,N,344.0,10,50.0,SiO2,30,0,0,0,0,36,0,33.0,180,0,0,0,0,0,0
Ba0.8361Co0.35023Fe0.03716Y0.1745Zr0.43812O3,01087,23,3,1,4.1682153,0.22442999,0.51080132,0.43147823,,4696.2217,1180.3528,,12.615582,30.288441,37.31926,,5.4000001,19.14801,0.890003479937007,2.150008406589399,1.4900058259619555,137.3275369542802,1.5220248,1.5180205,0.8590354833333333,78.19650278985,0.8360967308270167,0.584749657125828,1.4163236969391384,1.7345102209052585,1.7561851496523124,31_Mar_2016,Pulsed Laser Deposition,BZYF631/ BZC19,551.0,18.1,850,N,344.0,10,50.0,SiO2,30,0,0,0,0,36,0,33.0,180,0,0,0,0,0,0
Ba0.83119Co0.37285Fe0.03641Y0.16682Zr0.42391O3,01087,24,3,2,4.1591458,0.24107997,0.51179099,0.41755205,0.77087188,4983.7925,1273.4331,223.66121,12.450047,30.356073,37.399035999999995,43.515209000000006,9.397999800000001,19.14801,0.8900013831012857,2.150003341199735,1.4900023155291189,137.32721341252838,1.534909,1.5116580000000002,0.8555680083333335,77.50859794275,0.8311887082941897,0.5798398361735358,1.42228158829559,1.741535799628224,1.7717674820277625,31_Mar_2016,Pulsed Laser Deposition,BZYF631/ BZC19,551.0,18.1,850,N,344.0,10,50.0,SiO2,30,0,0,0,0,36,0,33.0,180,0,0,0,0,0,0
Ba0.83064Co0.40173Fe0.0331Y0.16167Zr0.40351O3,01087,25,3,3,4.1533689,0.25319999,0.50259966,0.41801554,0.69700676,5217.9492,1397.3422,239.89745,12.590042,30.399317,37.461926,43.535965000000004,13.39599,19.14801,0.8900009561555421,2.15000230981395,1.4900016007547838,137.32714753480013,1.5497310999999998,1.505122,0.8520357,76.70690693685,0.8306391076177684,0.5742937959724382,1.4284571681325167,1.748754894606862,1.7902839916079079,31_Mar_2016,Pulsed Laser Deposition,BZYF631/ BZC19,551.0,18.1,850,N,344.0,10,50.0,SiO2,30,0,0,0,0,36,0,33.0,180,0,0,0,0,0,0
Ba0.8474Co0.43421Fe0.03053Y0.15318Zr0.38209O3,01087,26,3,4,4.1519575,0.26534998,0.50233519,0.42320502,,5590.8926,1571.7466,,12.9061,30.409899,37.4645,,17.393998999999997,19.14801,0.8899969987497983,2.1499927497888383,1.4899949754350554,137.32653690709387,1.567244,1.4968890000000001,0.8475494416666667,75.76870671395,0.8474028576044914,0.5678739231094828,1.4363074014097492,1.758003606851595,1.8124439872722584,31_Mar_2016,Pulsed Laser Deposition,BZYF631/ BZC19,551.0,18.1,850,N,344.0,10,50.0,SiO2,30,0,0,0,0,36,0,33.0,180,0,0,0,0,0,0
Ba0.84947Co0.46685Fe0.02978Y0.13785Zr0.36551O3,01087,27,3,5,4.1401877,0.27360001,0.50117952,0.43476224,0.79921728,5645.1294,1426.7286,256.83395,12.462695,30.498446,37.571490999999995,43.737427000000004,21.391991,19.14801,0.8900027613550417,2.1500066706891454,1.4900046229427102,137.32742607708292,1.5864807,1.4866100000000002,0.8417864666666667,74.77498184825001,0.8494673644033826,0.5609918616438522,1.446247953860895,1.7700505792673038,1.8365424194388735,31_Mar_2016,Pulsed Laser Deposition,BZYF631/ BZC19,551.0,18.1,850,N,344.0,10,50.0,SiO2,30,0,0,0,0,36,0,33.0,180,0,0,0,0,0,0
Ba0.85304Co0.50103Fe0.02596Y0.12442Zr0.34859O3,01087,28,3,6,4.1322441,0.27695,0.50026184,0.42491364,0.71823943,5450.0503,1544.767,364.83737,12.113742,30.558502,37.62632,43.806812,25.389999,19.14801,0.8899961625831131,2.14999072983561,1.4899935755604927,137.32640788657434,1.6048603,1.4770050000000001,0.83627315,73.83847490785,0.8530436780721523,0.5545630124834624,1.4556421473425005,1.7817068209836615,1.8598218348626097,31_Mar_2016,Pulsed Laser Deposition,BZYF631/ BZC19,551.0,18.1,850,N,344.0,10,50.0,SiO2,30,0,0,0,0,36,0,33.0,180,0,0,0,0,0,0
Ba0.87281Co0.53632Fe0.0237Y0.11256Zr0.32743O3,01087,29,3,7,4.1279678,0.27746001,0.50085717,0.43901145,0.65612346,5410.7852,1624.078,339.48819,11.933459,30.590933000000003,37.675003000000004,43.856136,29.38802,19.14801,0.8899993665898889,2.1499984698519787,1.4899989395718365,137.32690226481984,1.6244577,1.4673365,0.8309289833333333,72.80729443839999,0.872810621176486,0.547874756350928,1.4652388663758986,1.7931724244286138,1.8861695565546375,31_Mar_2016,Pulsed Laser Deposition,BZYF631/ BZC19,551.0,18.1,850,N,344.0,10,50.0,SiO2,30,0,0,0,0,36,0,33.0,180,0,0,0,0,0,0
Ba0.87709Co0.56855Fe0.02133Y0.09979Zr0.31033O3,01087,30,3,8,4.1251068,0.27373004,0.48228568,0.45952117,,5875.251,1473.3988,,12.795064,30.612669,37.70462,,33.386009,19.14801,0.8900043856405813,2.1500105945249994,1.490007342252209,137.32767670434168,1.6423905999999997,1.458038,0.8256851416666667,71.87910055875,0.8770856779971431,0.5418956889065131,1.4745916049684573,1.8045708552349518,1.9105369382314077,31_Mar_2016,Pulsed Laser Deposition,BZYF631/ BZC19,551.0,18.1,850,N,344.0,10,50.0,SiO2,30,0,0,0,0,36,0,33.0,180,0,0,0,0,0,0
Ba0.88002Co0.596Fe0.02068Y0.0905Zr0.29282O3,01087,31,3,9,4.126369,0.26567999,0.48915759,0.42091087,,5882.3096,1664.575,,13.230986999999999,30.603075,37.689838,,37.384009999999996,19.14801,0.889998126904378,2.1499954751060817,1.4899968641432846,137.3267109813455,1.6581849999999998,1.450323,0.8215015666666667,71.037249925,0.8800218520955938,0.5367302966221369,1.4824252770631656,1.8137480494274787,1.9331647991206427,31_Mar_2016,Pulsed Laser Deposition,BZYF631/ BZC19,551.0,18.1,850,N,344.0,10,50.0,SiO2,30,0,0,0,0,36,0,33.0,180,0,0,0,0,0,0
Ba0.88876Co0.61828Fe0.02302Y0.08464Zr0.27407O3,01087,32,3,10,4.1298981,0.25562999,0.47663695,0.41865787,,6025.6343,1821.1548,,13.690313,30.576286,37.656662,,41.381989000000004,19.14801,0.890003634064314,2.15000877891941,1.4900060839953122,137.32756073612364,1.6722669,1.4440665000000001,0.8183954833333333,70.2495205286,0.8887563710136946,0.5322138673344035,1.4888571813828586,1.820643092904792,1.9548540645229715,31_Mar_2016,Pulsed Laser Deposition,BZYF631/ BZC19,551.0,18.1,850,N,344.0,10,50.0,SiO2,30,0,0,0,0,36,0,33.0,180,0,0,0,0,0,0
Ba0.88866Co0.63151Fe0.0327Y0.07333Zr0.26246O3,01087,33,3,11,4.1254892,0.23901002,0.44995677,0.38528538,,6077.2437,1934.9849,,13.609888,30.609764000000002,37.689701,,45.37999,19.14801,0.8900029374961154,2.1500070961984807,1.490004917830575,137.3274532556506,1.6856142000000003,1.4371255000000003,0.8150657333333333,69.50515049495,0.8886570669363124,0.5279991931108051,1.496046863129546,1.8280794503984075,1.9757881578233303,31_Mar_2016,Pulsed Laser Deposition,BZYF631/ BZC19,551.0,18.1,850,N,344.0,10,50.0,SiO2,30,0,0,0,0,36,0,33.0,180,0,0,0,0,0,0
Ba0.8612Co0.38133Fe0.042Y0.16474Zr0.41193O3,01087,34,4,1,4.157329600000001,0.16416998,0.49372354,0.44991672,0.67212987,3069.6025,546.85138,497.14362,11.032211,30.369656,37.439484,43.500617999999996,5.4000001,6.650000099999999,0.8900042159618354,2.1500101846269057,1.4900070581832974,137.3276505229112,1.5426101,1.5086190000000002,0.85438295,77.04273729835,0.8611959204841195,0.576946965381489,1.4251512042648975,1.743956920235004,1.7824866475227419,31_Mar_2016,Pulsed Laser Deposition,BZYF631/ BZC19,551.0,18.1,850,N,344.0,10,50.0,SiO2,30,0,0,0,0,36,0,33.0,180,0,0,0,0,0,0
Ba0.86466Co0.40118Fe0.03899Y0.15923Zr0.40059O3,01087,35,4,2,4.1550059,0.17516001,0.47508332,0.60989583,0.65176463,2923.4359999999997,501.25424000000004,719.87415,9.7515602,30.387048999999998,37.433361,43.532131,9.397999800000001,6.650000099999999,0.8900014840715023,2.15000358511655,1.4900024845691442,137.3272289922328,1.5526154,1.5037075,0.8515855416666668,76.5201163756,0.8646585581852525,0.5732272680481607,1.4298017301347172,1.7496803452686738,1.7946552553339084,31_Mar_2016,Pulsed Laser Deposition,BZYF631/ BZC19,551.0,18.1,850,N,344.0,10,50.0,SiO2,30,0,0,0,0,36,0,33.0,180,0,0,0,0,0,0
Ba0.86348Co0.42292Fe0.03933Y0.15361Zr0.38414O3,01087,36,4,3,4.150975700000001,0.18572,0.50350648,0.52362019,0.57145512,2492.3625,458.45224,871.73047,7.9836102,30.417267,37.507709999999996,43.586459999999995,13.39599,6.650000099999999,0.8899961042097536,2.1499905888213147,1.4899934778343067,137.32639887956498,1.5653739,1.497919,0.8485871583333333,75.8200256579,0.8634837797209965,0.5685517716947712,1.435318324169274,1.7558520220371079,1.8112154102819982,31_Mar_2016,Pulsed Laser Deposition,BZYF631/ BZC19,551.0,18.1,850,N,344.0,10,50.0,SiO2,30,0,0,0,0,36,0,33.0,180,0,0,0,0,0,0
Ba0.86759Co0.45485Fe0.03451Y0.13977Zr0.37088O3,01087,37,4,4,4.1463203,0.19166,0.49939215,0.43135771,0.57953846,2603.7012,479.27957000000004,841.6035800000001,8.0908108,30.452242,37.505722,43.647873,17.393998999999997,6.650000099999999,0.889999880213953,2.149999710629212,1.4899997994593146,137.32698151701294,1.5820610999999998,1.4888115,0.8432137916666667,74.99250247025,0.867590116769877,0.5625572111051547,1.4441047175073622,1.767048658578311,1.831209480860989,31_Mar_2016,Pulsed Laser Deposition,BZYF631/ BZC19,551.0,18.1,850,N,344.0,10,50.0,SiO2,30,0,0,0,0,36,0,33.0,180,0,0,0,0,0,0
Ba0.86857Co0.47894Fe0.03148Y0.1354Zr0.35417O3,01087,38,4,5,4.1408377,0.19897002,0.49666807,0.52209812,0.60684288,3009.0105,638.72925,791.65558,8.979130699999999,30.493541999999998,37.562816999999995,43.688831,21.391991,6.650000099999999,0.8900030200531239,2.1500072956339507,1.490005056043994,137.327465994197,1.5942496999999998,1.4833245,0.8402244666666667,74.33012118330001,0.8685670526756846,0.5582582327304964,1.449451752218716,1.773341666608606,1.8475345365782994,31_Mar_2016,Pulsed Laser Deposition,BZYF631/ BZC19,551.0,18.1,850,N,344.0,10,50.0,SiO2,30,0,0,0,0,36,0,33.0,180,0,0,0,0,0,0
Ba0.87072Co0.51056Fe0.02844Y0.1207Zr0.34029O3,01087,39,4,6,4.1330142,0.20281,0.52470988,0.44270462,0.69527048,3671.6147,964.15631,541.95093,10.642883,30.552673,37.634884,43.772552000000005,25.389999,6.650000099999999,0.8900027261617643,2.150006585671678,1.490004564023628,137.32742064676023,1.6117377,1.4737815,0.8347027666666667,73.45071489419999,0.8707173329030332,0.5522007248212686,1.458836731002308,1.785072032256306,1.8696539692577483,31_Mar_2016,Pulsed Laser Deposition,BZYF631/ BZC19,551.0,18.1,850,N,344.0,10,50.0,SiO2,30,0,0,0,0,36,0,33.0,180,0,0,0,0,0,0
Ba0.88375Co0.5387Fe0.02541Y0.11604Zr0.31985O3,01087,40,4,7,4.128408,0.20599002,0.53648931,0.45985624,0.7583285,3721.1721,1190.9513,255.57113999999999,11.731453,30.587593,37.684113,43.838223,29.38802,6.650000099999999,0.8900004920556012,2.150001188673643,1.4900008237784783,137.32707592417924,1.6262255999999997,1.4674585000000002,0.8313157916666667,72.6609648305,0.8837495114001156,0.5472798436180081,1.4651189036512056,1.7923403341000468,1.8899704434771714,31_Mar_2016,Pulsed Laser Deposition,BZYF631/ BZC19,551.0,18.1,850,N,344.0,10,50.0,SiO2,30,0,0,0,0,36,0,33.0,180,0,0,0,0,0,0
Ba0.88553Co0.56457Fe0.02354Y0.10358Zr0.30832O3,01087,41,4,8,4.1295142,0.20603000000000002,0.50217086,0.50092608,,4494.7349,1055.2281,,13.231139,30.579196999999997,37.678593,,33.386009,6.650000099999999,0.889999030109721,2.1499976570066295,1.489998376251106,137.32685034592996,1.640903,1.4594655,0.8267242000000001,71.92155682415,0.885530965020084,0.5423836936794686,1.4731404455991794,1.802291956919981,1.9093976327806352,31_Mar_2016,Pulsed Laser Deposition,BZYF631/ BZC19,551.0,18.1,850,N,344.0,10,50.0,SiO2,30,0,0,0,0,36,0,33.0,180,0,0,0,0,0,0
Ba0.89014Co0.59326Fe0.02394Y0.09302Zr0.28979O3,01087,42,4,9,4.131291399999999,0.20265999,0.49584052,0.44469523,,4606.5825,1332.4795,,13.412901999999999,30.565723,37.660446,,37.384009999999996,6.650000099999999,0.889995254980291,2.149988537311939,1.4899920560905995,137.3262678434589,1.6580441,1.4510275000000001,0.8221904833333334,71.0054616927,0.8901447457914188,0.5367741756569027,1.4817007515790974,1.8122224548864367,1.934024011248381,31_Mar_2016,Pulsed Laser Deposition,BZYF631/ BZC19,551.0,18.1,850,N,344.0,10,50.0,SiO2,30,0,0,0,0,36,0,33.0,180,0,0,0,0,0,0
Ba0.89345Co0.61223Fe0.02599Y0.08444Zr0.27734O3,01087,43,4,10,4.132170200000001,0.19626002,0.46440375,0.43000403,,5054.7925,1457.9514,,14.974622,30.559065000000004,37.625071999999996,,41.381989000000004,6.650000099999999,0.8900031268155688,2.1500075535432277,1.4900052347811208,137.32748246764226,1.6704331,1.4447655,0.8188831916666668,70.33935565885,0.8934468610746571,0.5327978275906823,1.4881360009933984,1.8195577219609604,1.9523562759614774,31_Mar_2016,Pulsed Laser Deposition,BZYF631/ BZC19,551.0,18.1,850,N,344.0,10,50.0,SiO2,30,0,0,0,0,36,0,33.0,180,0,0,0,0,0,0
Ba0.88961Co0.62512Fe0.03559Y0.08106Zr0.25823O3,01087,44,4,11,4.1248803,0.18709999,0.45468256,0.40879673,,4883.9297,1522.1078,,14.167388,30.614390999999998,37.686562,,45.37999,6.650000099999999,0.8899981420748694,2.1499955117538976,1.4899968895410733,137.32671332215233,1.6826944,1.4399025,0.8170212083333334,69.5913241294,0.8896118571148606,0.5289125239109784,1.4931535376554297,1.8236942619648318,1.973330943765394,31_Mar_2016,Pulsed Laser Deposition,BZYF631/ BZC19,551.0,18.1,850,N,344.0,10,50.0,SiO2,30,0,0,0,0,36,0,33.0,180,0,0,0,0,0,0
