Repository: jdh10791/combi_tco

# combi_tco
This is a project focused on analysis of triple conducting oxides (TCOs). TCOs are combinatorially synthesized via pulsed laser deposition (PLD) and characterized using high-throughput methods. 

/data: raw data from Meagan Papac, collected at NREL
* /conductivity: DC conductivity data
* /eis: impedance data (ASR)
* /xrd: XRD data

/scripts: python scripts for processing and analysis
* /conductivity: notebooks for DC conductivity analysis
* /eis: notebooks for EIS analysis
* /helpers: supporting modules
** calc_chemfeat.py: chemical featurization for perovskites
** fileload.py: tools for processing and loading data files
** outlier_detect.py: outlier detection algorithm
** pickletools.py: a few simple tools for working with pickles
** plotting.py: convenience functions for plotting ternary data
** predict.py: functions for predicting through Citrination API
** quaternary_plt.py: quaternary plotting module
* /pickles: pickles of python objects for efficiency
* /stats_test: early tests of some python stats functions/packages
* /xrd: notebooks for XRD analysis

File: data/xrd/processed/PDAC_COM3_01088/PDAC_COM3_01088_AllVar.csv
FORMULA,IDENTIFIER: Sample number,IDENTIFIER: Point,IDENTIFIER: Row,IDENTIFIER: Column,PROPERTY: Cubic lattice constant (A),PROPERTY: Film thickness ($\mu$m),PROPERTY: FWHM of 110 peak ($^{\circ}$),PROPERTY: FWHM of 111 peak ($^{\circ}$),PROPERTY: FWHM of 200 peak ($^{\circ}$),PROPERTY: Max intensity of 110 peak (counts),PROPERTY: Max intensity of 111 peak (counts),PROPERTY: Max intensity of 200 peak (counts),PROPERTY: Area of 110 peak,PROPERTY: Position of 110 peak ($^{\circ}$),PROPERTY: Position of 111 peak ($^{\circ}$),PROPERTY: Position of 200 peak ($^{\circ}$),IDENTIFIER: X position (mm),IDENTIFIER: Y position (mm),PROPERTY: A_avg_X,PROPERTY: A_avg_at_radius,PROPERTY: A_avg_ion_radius,PROPERTY: A_avg_mass,PROPERTY: B_avg_X,PROPERTY: B_avg_at_radius,PROPERTY: B_avg_ion_radius,PROPERTY: B_avg_mass,PROPERTY: AB_site_ratio,PROPERTY: AB_X_ratio,PROPERTY: AB_at_radius_ratio,PROPERTY: AB_ion_radius_ratio,PROPERTY: AB_mass_ratio,IDENTIFIER: Date,PREPARATION STEP NAME,PREPARATION STEP DETAIL: Targets used,PREPARATION STEP DETAIL: Laser Energy (mJ),PREPARATION STEP DETAIL: Laser Voltage (kV),PREPARATION STEP DETAIL: Temperature ($^{\circ}$C),PREPARATION STEP DETAIL: Temperature Gradient,PREPARATION STEP DETAIL: Number of Cycles,PREPARATION STEP DETAIL: Laser Pulse Frequency (Hz),PREPARATION STEP DETAIL: Deposition Pressure (mTorr),PREPARATION STEP DETAIL: Substrate,PREPARATION STEP DETAIL: BZC19 Pulses/Cycle,PREPARATION STEP DETAIL: BZC91 Pulses/Cycle,PREPARATION STEP DETAIL: BZF19 Pulses/Cycle,PREPARATION STEP DETAIL: BZY82 Pulses/Cycle,PREPARATION STEP DETAIL: BZYCF1135 Pulses/Cycle,PREPARATION STEP DETAIL: BZYF631 Pulses/Cycle,PREPARATION STEP DETAIL: B12ZY82 Pulses/Cycle,PREPARATION STEP DETAIL: Average Target Pulses/Cycle,PREPARATION STEP DETAIL: BZC19 Substrate Angle ($^{\circ}$),PREPARATION STEP DETAIL: BZC91 Substrate Angle ($^{\circ}$),PREPARATION STEP DETAIL: BZF19 Substrate Angle ($^{\circ}$),PREPARATION STEP DETAIL: BZY82 Substrate Angle ($^{\circ}$),PREPARATION STEP DETAIL: BZYCF1135 Substrate Angle ($^{\circ}$),PREPARATION STEP DETAIL: BZYF631 Substrate Angle ($^{\circ}$),PREPARATION STEP DETAIL: B12ZY82 Substrate Angle ($^{\circ}$)
Ba0.88119Co0.42647Fe0.08664Y0.12872Zr0.35817O3,01088,1,1,1,4.144934200000001,0.20925002,0.48071602,0.42767176,0.74304676,4648.8286,1092.9257,314.96246,12.665633999999999,30.462675,37.539764,43.683098,5.4000001,44.141998,0.8899978990901284,2.1499949247682877,1.4899964827463947,137.3266758296068,1.5937193,1.4838900000000002,0.8434267166666667,74.08931156365,0.8811920801181348,0.5584408114340639,1.4488910396109465,1.7665986306849002,1.8535288414932793,1_Apr_2016,Pulsed Laser Deposition,BZYF631/ BZF19/ BZC19,548.0,18.2,850,N,331.0,10,50.0,SiO2,31,0,12,0,0,30,0,24.333333333333332,240,0,120,0,0,0,0
Ba0.8784Co0.45017Fe0.08578Y0.1201Zr0.34395O3,01088,2,1,2,4.1436701000000005,0.22379000000000002,0.48678344,0.43327165,,5105.2261,1480.8097,,13.412061999999999,30.472193,37.541149,,9.397999800000001,44.141998,0.8900039977588737,2.1500096575073915,1.4900066928772155,137.32761685419422,1.6072724999999999,1.4771239999999999,0.8397090666666667,73.37442787815,0.8783960543644708,0.5537355972673419,1.4555376918304703,1.7744320646578096,1.8716005129504891,1_Apr_2016,Pulsed Laser Deposition,BZYF631/ BZF19/ BZC19,548.0,18.2,850,N,331.0,10,50.0,SiO2,31,0,12,0,0,30,0,24.333333333333332,240,0,120,0,0,0,0
Ba0.8864Co0.47742Fe0.08388Y0.11035Zr0.32835O3,01088,3,1,3,4.1405525,0.23833998,0.47217169,0.42977032,,5799.3745,1754.3669,,13.989497,30.495695,37.55323,,13.39599,44.141998,0.8899995964892626,2.14999902522687,1.489999324459552,137.32693773829322,1.6223825,1.4695215,0.8354704000000001,72.5843255044,0.8864004018787414,0.5485756882173363,1.4630606120610485,1.7834256299918607,1.89196409533307,1_Apr_2016,Pulsed Laser Deposition,BZYF631/ BZF19/ BZC19,548.0,18.2,850,N,331.0,10,50.0,SiO2,31,0,12,0,0,30,0,24.333333333333332,240,0,120,0,0,0,0
Ba0.89155Co0.50837Fe0.08187Y0.10211Zr0.30765O3,01088,4,1,4,4.1359968,0.25134003,0.46816850000000004,0.41699046,,6198.9277,1977.8535,,13.984709,30.530102000000003,37.598324,,17.393998999999997,44.141998,0.8900010527905416,2.15000254325805,1.4900017625369741,137.32716244558057,1.6393064,1.461573,0.8311651916666667,71.67513843565,0.8915489453771942,0.5429131813250663,1.4710196091868486,1.792666220236193,1.9159664765610884,1_Apr_2016,Pulsed Laser Deposition,BZYF631/ BZF19/ BZC19,548.0,18.2,850,N,331.0,10,50.0,SiO2,31,0,12,0,0,30,0,24.333333333333332,240,0,120,0,0,0,0
Ba0.89241Co0.53695Fe0.08075Y0.09116Zr0.29113O3,01088,5,1,5,4.130664299999999,0.26085001,0.46749029,0.39782879,,6501.7334,2119.6555,,14.195884,30.570475,37.63752,,21.391991,44.141998,0.8900024138638127,2.1500058312440418,1.4900040411877313,137.3273724591863,1.6556566,1.4532720000000001,0.8265741583333333,70.81636321125,0.8924075796063341,0.5375525419122618,1.4794242449066943,1.802625966667175,1.9392039668788053,1_Apr_2016,Pulsed Laser Deposition,BZYF631/ BZF19/ BZC19,548.0,18.2,850,N,331.0,10,50.0,SiO2,31,0,12,0,0,30,0,24.333333333333332,240,0,120,0,0,0,0
Ba0.90215Co0.56338Fe0.07928Y0.08103Zr0.2763O3,01088,6,1,6,4.1253023,0.26550996,0.4603138,0.40041685,,6692.4629,2242.4768,,13.971620000000001,30.611183,37.690578,,25.389999,44.141998,0.8899995189210896,2.1499988378430817,1.4899991945982287,137.32692576952414,1.6705723999999997,1.445674,0.8223390333333334,70.03840722460001,0.9021504876467119,0.5327512407849487,1.4871947879280403,1.811903769858217,1.96073741838735,1_Apr_2016,Pulsed Laser Deposition,BZYF631/ BZF19/ BZC19,548.0,18.2,850,N,331.0,10,50.0,SiO2,31,0,12,0,0,30,0,24.333333333333332,240,0,120,0,0,0,0
Ba0.91485Co0.5936Fe0.07753Y0.06981Zr0.25907O3,01088,7,1,7,4.1238022,0.26392001,0.45877299,0.38893881,,6642.8633,2227.9768,,14.142139000000002,30.622593,37.712551,,29.38802,44.141998,0.8899996163459962,2.149999073195384,1.4899993577028476,137.3269408021872,1.6875792,1.4371185,0.8175795916666667,69.1523264705,0.9148503943663109,0.5273824282415879,1.4960485674600836,1.8224517501292175,1.985861471497566,1_Apr_2016,Pulsed Laser Deposition,BZYF631/ BZF19/ BZC19,548.0,18.2,850,N,331.0,10,50.0,SiO2,31,0,12,0,0,30,0,24.333333333333332,240,0,120,0,0,0,0
Ba0.91106Co0.61298Fe0.07759Y0.06235Zr0.24708O3,01088,8,1,8,4.1199322,0.25812003,0.46468842,0.40715492,,6470.4336,2193.8445,,14.174998,30.652063000000002,37.74258,,33.386009,44.141998,0.8900004410475922,2.1500010654520487,1.4900007383830478,137.32706805364347,1.6990755000000002,1.4313529999999999,0.8144512416666668,68.5407890886,0.9110595485161569,0.523814533873034,1.502076053532601,1.829453578257132,2.003581661076679,1_Apr_2016,Pulsed Laser Deposition,BZYF631/ BZF19/ BZC19,548.0,18.2,850,N,331.0,10,50.0,SiO2,31,0,12,0,0,30,0,24.333333333333332,240,0,120,0,0,0,0
Ba0.91479Co0.62914Fe0.0742Y0.05831Zr0.23834O3,01088,9,1,9,4.1109643,0.24659,0.47533152,0.37969106,,5872.6709,2174.9424,,13.314402,30.720577000000002,37.806767,,37.384009999999996,44.141998,0.8899997118666405,2.149999303947502,1.4899995176194318,137.3269555410226,1.7066996,1.427604,0.8122595333333333,68.1473575758,0.9147902961591026,0.5214741433504997,1.5060193890935454,1.8343884638753376,2.0151471814336226,1_Apr_2016,Pulsed Laser Deposition,BZYF631/ BZF19/ BZC19,548.0,18.2,850,N,331.0,10,50.0,SiO2,31,0,12,0,0,30,0,24.333333333333332,240,0,120,0,0,0,0
Ba0.91803Co0.6403Fe0.0818Y0.05216Zr0.22574O3,01088,10,1,10,4.1035438,0.23028998,0.47238889,0.38839498,,5468.0415,1887.2539,,13.275084,30.777502000000002,37.867348,,41.381989000000004,44.141998,0.8899974252976244,2.149993780213362,1.4899956895432138,137.32660272342343,1.7173273999999998,1.42271,0.8100811333333334,67.5332806545,0.9180326557987188,0.5182456328930782,1.5111960836806955,1.8393166168580648,2.0334655949262377,1_Apr_2016,Pulsed Laser Deposition,BZYF631/ BZF19/ BZC19,548.0,18.2,850,N,331.0,10,50.0,SiO2,31,0,12,0,0,30,0,24.333333333333332,240,0,120,0,0,0,0
Ba0.86737Co0.62256Fe0.08834Y0.06903Zr0.22006O3,01088,11,1,11,4.1047173,0.21607998,0.46982691,0.37653983,,5140.772,1651.8167,,13.191923999999998,30.768486,37.849579,,45.37999,44.141998,0.8900033481672607,2.150008088269225,1.4900056053586723,137.32751662220832,1.7089714000000003,1.4294790000000002,0.8146862500000001,67.8347214447,0.8673667369787509,0.5207830559172966,1.5040501387353187,1.8289318192846291,2.02444284722478,1_Apr_2016,Pulsed Laser Deposition,BZYF631/ BZF19/ BZC19,548.0,18.2,850,N,331.0,10,50.0,SiO2,31,0,12,0,0,30,0,24.333333333333332,240,0,120,0,0,0,0
Ba0.85244Co0.38858Fe0.09174Y0.14029Zr0.3794O3,01088,12,2,1,4.1598053,0.24839002,0.45476499,0.39719236,,6549.0586,1847.1014,,14.665491000000001,30.351146999999997,37.360081,,5.4000001,31.643998999999997,0.8900039644746104,2.150009577101587,1.490006637154123,137.3276117184324,1.5741703999999999,1.493611,0.8489529166666667,75.1064685096,0.8524362028520412,0.5653796847371864,1.4394709044735121,1.755111040791865,1.828439206948991,1_Apr_2016,Pulsed Laser Deposition,BZYF631/ BZF19/ BZC19,548.0,18.2,850,N,331.0,10,50.0,SiO2,31,0,12,0,0,30,0,24.333333333333332,240,0,120,0,0,0,0
Ba0.85506Co0.41031Fe0.08994Y0.13568Zr0.36407O3,01088,13,2,2,4.154156700000001,0.26846004,0.47104475,0.38429862,,6661.4468,2160.2251,,14.449302,30.393411999999998,37.406487,,9.397999800000001,31.643998999999997,0.890001157479006,2.150002796157149,1.4900019378019314,137.3271785990106,1.5857157,1.4883670000000002,0.8461361000000001,74.47824594845,0.8550588879632454,0.561261490618404,1.4445380716967982,1.7609483129273544,1.843856240841942,1_Apr_2016,Pulsed Laser Deposition,BZYF631/ BZF19/ BZC19,548.0,18.2,850,N,331.0,10,50.0,SiO2,31,0,12,0,0,30,0,24.333333333333332,240,0,120,0,0,0,0
Ba0.85878Co0.43285Fe0.09001Y0.12272Zr0.35442O3,01088,14,2,3,4.1472163,0.28558001,0.45970264,0.38872343,,7046.7925,2178.907,,13.843995000000001,30.445504999999997,37.483826,,13.39599,31.643998999999997,0.8899979590909741,2.149995069714151,1.4899965831972488,137.3266850877373,1.5995732999999999,1.4806085000000002,0.8417366083333334,73.77797789775,0.858781969321205,0.5563971085857549,1.4521023415130676,1.7701458727659378,1.861350622513135,1_Apr_2016,Pulsed Laser Deposition,BZYF631/ BZF19/ BZC19,548.0,18.2,850,N,331.0,10,50.0,SiO2,31,0,12,0,0,30,0,24.333333333333332,240,0,120,0,0,0,0
Ba0.86627Co0.4605Fe0.08957Y0.1159Zr0.33403O3,01088,15,2,4,4.1402434999999995,0.29769996,0.46626237,0.38643417,,7199.4727,2404.3525,,13.927195999999999,30.498026,37.53883,,17.393998999999997,31.643998999999997,0.8899967895037553,2.1499922443068242,1.4899946251242644,137.32650462042943,1.615311,1.4734395,0.8379777250000001,72.9165136825,0.8662731249063084,0.5509755022430698,1.459165608297337,1.7780838089989375,1.883338871882843,1_Apr_2016,Pulsed Laser Deposition,BZYF631/ BZF19/ BZC19,548.0,18.2,850,N,331.0,10,50.0,SiO2,31,0,12,0,0,30,0,24.333333333333332,240,0,120,0,0,0,0
Ba0.8676Co0.48735Fe0.0898Y0.10656Zr0.31628O3,01088,16,2,5,4.1326532,0.30565,0.4833582,0.3977268,,7023.1875,2521.3262,,13.659576999999999,30.555405,37.619488,,21.391991,31.643998999999997,0.8900033868066717,2.1500081816116228,1.4900056700471245,137.32752258426945,1.6312076,1.4656845,0.8338249500000001,72.06210767925,0.8675966984468689,0.5456101276175219,1.4668969901855569,1.7869526092342574,1.9056828478500407,1_Apr_2016,Pulsed Laser Deposition,BZYF631/ BZF19/ BZC19,548.0,18.2,850,N,331.0,10,50.0,SiO2,31,0,12,0,0,30,0,24.333333333333332,240,0,120,0,0,0,0
Ba0.87457Co0.50922Fe0.08887Y0.09581Zr0.3061O3,01088,17,2,6,4.1262612,0.30754003,0.46281683,0.38667464,,7382.5645,2775.7212,,13.315307999999998,30.603895,37.6674,,25.389999,31.643998999999997,0.889995560391886,2.149989275103994,1.4899925673976517,137.326314968468,1.6439669000000001,1.4587780000000001,0.829900775,71.4146425964,0.8745743626600413,0.5413707297828722,1.4738289685640953,1.7953864031488,1.92294339053922,1_Apr_2016,Pulsed Laser Deposition,BZYF631/ BZF19/ BZC19,548.0,18.2,850,N,331.0,10,50.0,SiO2,31,0,12,0,0,30,0,24.333333333333332,240,0,120,0,0,0,0
Ba0.88399Co0.53774Fe0.08793Y0.08711Zr0.28722O3,01088,18,2,7,4.118080600000001,0.30130999999999997,0.46695149,0.38103497,,7238.4556,2765.4297,,13.520520999999999,30.666183,37.737339,,29.38802,31.643998999999997,0.8899989351514944,2.149997427613161,1.4899982172760975,137.32683569387558,1.6601399,1.4510399999999999,0.8257274916666666,70.5471330028,0.8839910576590525,0.5360987559852604,1.48169411429951,1.8044672513793287,1.9465969749390826,1_Apr_2016,Pulsed Laser Deposition,BZYF631/ BZF19/ BZC19,548.0,18.2,850,N,331.0,10,50.0,SiO2,31,0,12,0,0,30,0,24.333333333333332,240,0,120,0,0,0,0
Ba0.89215Co0.56022Fe0.08832Y0.07962Zr0.27184O3,01088,19,2,8,4.1081929,0.28949001,0.49396181,0.36882904,,6496.2759,2761.0466,,13.296478,30.741814,37.816593,,33.386009,31.643998999999997,0.8900003065745103,2.150000740601345,1.4900005132539555,137.32704730444695,1.6735228000000002,1.4446130000000004,0.8223157000000001,69.8248008399,0.8921496926849941,0.531812477591886,1.4882883793800448,1.8119567864920436,1.9667374006453895,1_Apr_2016,Pulsed Laser Deposition,BZYF631/ BZF19/ BZC19,548.0,18.2,850,N,331.0,10,50.0,SiO2,31,0,12,0,0,30,0,24.333333333333332,240,0,120,0,0,0,0
Ba0.89892Co0.57825Fe0.08793Y0.07385Zr0.25997O3,01088,20,2,9,4.1053653,0.27188998,0.4915098,0.38058713,,6371.7847,2541.3875,,13.753252999999999,30.763509999999997,37.848971999999996,,37.384009999999996,31.643998999999997,0.8899994266416906,2.149998614920938,1.489999040107999,137.32691153081285,1.6838790000000001,1.439623,0.819627275,69.26977116124999,0.8989205791051501,0.5285411996002626,1.4934455860464424,1.8178983125079617,1.9824940840519842,1_Apr_2016,Pulsed Laser Deposition,BZYF631/ BZF19/ BZC19,548.0,18.2,850,N,331.0,10,50.0,SiO2,31,0,12,0,0,30,0,24.333333333333332,240,0,120,0,0,0,0
Ba0.89993Co0.59433Fe0.09256Y0.07046Zr0.24266O3,01088,21,2,10,4.1019063,0.2494,0.47766027,0.38815913,,5922.5879,2115.9907,,13.702375,30.790094,37.874179999999996,,41.381989000000004,31.643998999999997,0.889999315400532,2.1499983461922962,1.4899988538728008,137.3268943663021,1.6954242000000002,1.4348805,0.81751695,68.59550101535,0.8999306922382845,0.5249419675621781,1.4983814653501084,1.822590777931639,2.0019810677608683,1_Apr_2016,Pulsed Laser Deposition,BZYF631/ BZF19/ BZC19,548.0,18.2,850,N,331.0,10,50.0,SiO2,31,0,12,0,0,30,0,24.333333333333332,240,0,120,0,0,0,0
Ba0.89056Co0.59665Fe0.10386Y0.06465Zr0.23484O3,01088,22,2,11,4.1030812,0.22443999,0.46603814,0.37033647,,5428.5981,1906.0681,,13.289287,30.781057,37.864277,,45.37999,31.643998999999997,0.8900039077075222,2.1500094399676097,1.4900065421170878,137.32760295927068,1.7029759999999998,1.4312535,0.8161651333333334,68.13335985925,0.8905560898508638,0.5226168235533104,1.5021863282553438,1.8256189602607638,2.0155706872956545,1_Apr_2016,Pulsed Laser Deposition,BZYF631/ BZF19/ BZC19,548.0,18.2,850,N,331.0,10,50.0,SiO2,31,0,12,0,0,30,0,24.333333333333332,240,0,120,0,0,0,0
Ba0.84612Co0.37337Fe0.10157Y0.14614Zr0.37892O3,01088,23,3,1,4.1574693,0.22950998,0.45942309,0.41148892,,6012.6943,1502.8887,,15.066009,30.368612,37.387192,,5.4000001,19.148001,0.8900030815765212,2.1500074442578883,1.4900051590438388,137.3274754872572,1.5700631,1.4966255000000002,0.8513178416666667,75.23536266615,0.8461170703657324,0.5668581610360254,1.436570100040316,1.7502336802043084,1.8253048914861387,1_Apr_2016,Pulsed Laser Deposition,BZYF631/ BZF19/ BZC19,548.0,18.2,850,N,331.0,10,50.0,SiO2,31,0,12,0,0,30,0,24.333333333333332,240,0,120,0,0,0,0
Ba0.85728Co0.39349Fe0.10481Y0.13652Zr0.36518O3,01088,24,3,2,4.15346,0.24583000000000002,0.47424251,0.41463208,,6178.5371,1774.2384,,14.675107,30.398634,37.423542,,9.397999800000001,19.148001,0.8899953979385518,2.1499888826605464,1.4899922954252158,137.32628990191853,1.5838073000000001,1.4897105000000002,0.8477176083333335,74.49334431255,0.8572844328939763,0.5619341430858108,1.443225970858463,1.757651700021467,1.8434705968595235,1_Apr_2016,Pulsed Laser Deposition,BZYF631/ BZF19/ BZC19,548.0,18.2,850,N,331.0,10,50.0,SiO2,31,0,12,0,0,30,0,24.333333333333332,240,0,120,0,0,0,0
Ba0.85641Co0.41014Fe0.10538Y0.1268Zr0.35768O3,01088,25,3,3,4.1487722,0.26078001,0.47475567,0.42876309,,6493.6426,1848.9529,,14.580328,30.433811,37.468765000000005,,13.39599,19.148001,0.8900042348629473,2.1500102302868953,1.4900070898267321,137.32765343935276,1.5943189999999998,1.4838650000000002,0.8444374833333335,73.9580687973,0.856405924986832,0.5582347289739051,1.4489257650034841,1.7644966255466024,1.8568312514450918,1_Apr_2016,Pulsed Laser Deposition,BZYF631/ BZF19/ BZC19,548.0,18.2,850,N,331.0,10,50.0,SiO2,31,0,12,0,0,30,0,24.333333333333332,240,0,120,0,0,0,0
Ba0.85946Co0.42835Fe0.10703Y0.11913Zr0.34549O3,01088,26,3,4,4.141061799999999,0.26980001,0.46682802,0.40809840000000003,,6704.5742,2032.8403,,14.232779999999998,30.491852,37.539513,,17.393998999999997,19.148001,0.8900020038390898,2.1500048407348795,1.4900033547418468,137.32730919237156,1.6060032,1.4780580000000003,0.8413752583333334,73.32945809875,0.8594580649262173,0.5541719990589619,1.4546146637918669,1.7709141551100163,1.8727440888413234,1_Apr_2016,Pulsed Laser Deposition,BZYF631/ BZF19/ BZC19,548.0,18.2,850,N,331.0,10,50.0,SiO2,31,0,12,0,0,30,0,24.333333333333332,240,0,120,0,0,0,0
Ba0.86954Co0.45115Fe0.11017Y0.1113Zr0.32738O3,01088,27,3,5,4.1333709,0.27502003,0.48829415,0.40343991,,6260.0361,2019.5669,,13.439370000000002,30.549972999999998,37.626228000000005,,21.391991,19.148001,0.890003277859994,2.1500079184258283,1.4900054876532485,137.32750577379707,1.6209745,1.4710695,0.8378523083333334,72.50028879925,0.8695367975057507,0.5490544594378222,1.4615270851756685,1.77836293202699,1.8941649481431817,1_Apr_2016,Pulsed Laser Deposition,BZYF631/ BZF19/ BZC19,548.0,18.2,850,N,331.0,10,50.0,SiO2,31,0,12,0,0,30,0,24.333333333333332,240,0,120,0,0,0,0
Ba0.87013Co0.4731Fe0.11054Y0.10269Zr0.31367O3,01088,28,3,6,4.1285686,0.27309999,0.48152724,0.40570515,,6211.2266,1964.8689,,13.060027999999999,30.586374,37.670715,,25.389999,19.148001,0.8900032728740026,2.1500079063810174,1.4900054793059143,137.3275050044586,1.6341791,1.4644715000000001,0.83428765,71.798374671,0.8701268002074345,0.5446179509173765,1.468111811244546,1.7859613279735282,1.9126826426605223,1_Apr_2016,Pulsed Laser Deposition,BZYF631/ BZF19/ BZC19,548.0,18.2,850,N,331.0,10,50.0,SiO2,31,0,12,0,0,30,0,24.333333333333332,240,0,120,0,0,0,0
Ba0.87323Co0.4885Fe0.1115Y0.09605Zr0.30394O3,01088,29,3,7,4.127316,0.26631996,0.4658584,0.40998536,,6619.2188,2029.8347,,13.952392999999999,30.595882,37.674698,,29.38802,19.148001,0.889998985304519,2.1499975487693437,1.4899983012401499,137.32684343248727,1.6438462,1.459572,0.8316649833333334,71.28161270999999,0.8732309955770169,0.5414125635990271,1.473032881399029,1.7915847499893534,1.9265395129482232,1_Apr_2016,Pulsed Laser Deposition,BZYF631/ BZF19/ BZC19,548.0,18.2,850,N,331.0,10,50.0,SiO2,31,0,12,0,0,30,0,24.333333333333332,240,0,120,0,0,0,0
Ba0.88318Co0.50643Fe0.11476Y0.08937Zr0.28944O3,01088,30,3,8,4.1176829,0.25248000000000004,0.46890169,0.38085508,,6266.8237,2287.9468,,14.316514999999999,30.669218,37.741863,,33.386009,19.148001,0.8900004376267096,2.1500010571881183,1.490000732655952,137.32706752580128,1.6560858000000003,1.4538425000000001,0.82880315,70.60370051835,0.8831795657270031,0.537412033619701,1.4788404226648473,1.7977739740201901,1.9450406496768509,1_Apr_2016,Pulsed Laser Deposition,BZYF631/ BZF19/ BZC19,548.0,18.2,850,N,331.0,10,50.0,SiO2,31,0,12,0,0,30,0,24.333333333333332,240,0,120,0,0,0,0
Ba0.8879Co0.52056Fe0.11572Y0.08202Zr0.2817O3,01088,31,3,9,4.114793799999999,0.23496002,0.4683876,0.37980232,,5892.4316,2057.8877,,14.144488,30.691282,37.768593,,37.384009999999996,19.148001,0.889999558732927,2.149998934017745,1.489999261249507,137.32693191249064,1.6651458,1.4490349999999999,0.8261777,70.1305060062,0.8879004402260993,0.5344874657419951,1.4837453436374866,1.803485208145302,1.9581625705131807,1_Apr_2016,Pulsed Laser Deposition,BZYF631/ BZF19/ BZC19,548.0,18.2,850,N,331.0,10,50.0,SiO2,31,0,12,0,0,30,0,24.333333333333332,240,0,120,0,0,0,0
Ba0.89978Co0.52627Fe0.12234Y0.07859Zr0.2728O3,01088,32,3,10,4.1148343,0.21427999,0.45372549,0.39037019,,5647.4248,1764.8567,,14.305185,30.690973,37.767403,,41.381989000000004,19.148001,0.8900016408893923,2.1500039639462845,1.4900027471069601,137.32725318923323,1.6719736,1.4460425,0.8249872333333335,69.71986778415,0.89977834108232,0.5323060369430428,1.486819345867279,1.806091884703056,1.969700424768347,1_Apr_2016,Pulsed Laser Deposition,BZYF631/ BZF19/ BZC19,548.0,18.2,850,N,331.0,10,50.0,SiO2,31,0,12,0,0,30,0,24.333333333333332,240,0,120,0,0,0,0
Ba0.89026Co0.53451Fe0.13457Y0.07618Zr0.25474O3,01088,33,3,11,4.1176615,0.19178,0.45479006,0.3955338,,4979.2817,1591.193,,14.319849,30.669382000000002,37.750526,,45.37999,19.148001,0.8899959107538951,2.1499901214841284,1.489993153958768,137.326369029326,1.6828857,1.4419575,0.8237063750000002,69.02669312245,0.8902640904595105,0.5288510745286474,1.491021837664514,1.808888700125415,1.9894675931485766,1_Apr_2016,Pulsed Laser Deposition,BZYF631/ BZF19/ BZC19,548.0,18.2,850,N,331.0,10,50.0,SiO2,31,0,12,0,0,30,0,24.333333333333332,240,0,120,0,0,0,0
Ba0.87108Co0.3835Fe0.12252Y0.1379Zr0.35608O3,01088,34,4,1,4.1474204,0.16969,0.47807139,0.46172011,,4135.9263,1013.9504,,14.099413,30.443972,37.498855999999996,,5.4000001,6.650000099999999,0.8900003842423065,2.1500009282257966,1.4900006432820638,137.3270592885879,1.587016,1.489397,0.8487489333333333,74.1861683175,0.8710796239262427,0.5608011414140164,1.4435378399619418,1.7555257918620424,1.8511140607890566,1_Apr_2016,Pulsed Laser Deposition,BZYF631/ BZF19/ BZC19,548.0,18.2,850,N,331.0,10,50.0,SiO2,31,0,12,0,0,30,0,24.333333333333332,240,0,120,0,0,0,0
Ba0.86991Co0.39388Fe0.12333Y0.12874Zr0.35405O3,01088,35,4,2,4.1445131,0.18035002,0.46626085,0.44996935,,4575.4487,1086.3036,,14.847257,30.465845,37.522858,,9.397999800000001,6.650000099999999,0.8899969463782281,2.1499926232732474,1.4899948877568088,137.3265288261606,1.5941376,1.4849095,0.8461425583333333,73.8435670256,0.8699129847025053,0.5582936795281839,1.4478947190204166,1.7609265401939909,1.8596952227206522,1_Apr_2016,Pulsed Laser Deposition,BZYF631/ BZF19/ BZC19,548.0,18.2,850,N,331.0,10,50.0,SiO2,31,0,12,0,0,30,0,24.333333333333332,240,0,120,0,0,0,0
Ba0.8724Co0.4055Fe0.12719Y0.12353Zr0.34378O3,01088,36,4,3,4.1367435,0.18945999,0.50786912,0.46617195,,4187.4834,1014.2004,,13.389320000000001,30.524458000000003,37.605049,,13.39599,6.650000099999999,0.8900041888293101,2.150010119082041,1.490007012759182,137.32764633636253,1.6030317,1.480704,0.8441106416666667,73.343862493,0.872395894025291,0.5552006169493156,1.452018849872791,1.7651797515752385,1.8723808873505836,1_Apr_2016,Pulsed Laser Deposition,BZYF631/ BZF19/ BZC19,548.0,18.2,850,N,331.0,10,50.0,SiO2,31,0,12,0,0,30,0,24.333333333333332,240,0,120,0,0,0,0
Ba0.87621Co0.41577Fe0.1311Y0.11756Zr0.33557O3,01088,37,4,4,4.1305079,0.19485998,0.52027678,0.46553868,,3982.6533,1046.8408,,12.785318,30.571661,37.670165999999995,,17.393998999999997,6.650000099999999,0.889998485671927,2.1499963417917334,1.4899974647765968,137.32676633917833,1.6112918999999999,1.476571,0.8420653,72.88774339115,0.8762114908670321,0.5523508717892314,1.4560737965134987,1.7694559611666658,1.884085855178945,1_Apr_2016,Pulsed Laser Deposition,BZYF631/ BZF19/ BZC19,548.0,18.2,850,N,331.0,10,50.0,SiO2,31,0,12,0,0,30,0,24.333333333333332,240,0,120,0,0,0,0
Ba0.8808Co0.42414Fe0.13567Y0.10902Zr0.33116O3,01088,38,4,5,4.1262817,0.19699,0.51378798,0.41855538,0.89863509,3937.0996,1230.8209,339.80634,12.718239,30.603739,37.685352,43.809298999999996,21.391991,6.650000099999999,0.8900037704884314,2.1500091084832893,1.4900063123907448,137.32758178636496,1.6191065,1.472061,0.839717975,72.47467208430001,0.8807962685032126,0.5496882203168423,1.460543488675598,1.7744127870916957,1.8948355037278446,1_Apr_2016,Pulsed Laser Deposition,BZYF631/ BZF19/ BZC19,548.0,18.2,850,N,331.0,10,50.0,SiO2,31,0,12,0,0,30,0,24.333333333333332,240,0,120,0,0,0,0
Ba0.8829Co0.43701Fe0.14019Y0.1038Zr0.319O3,01088,39,4,6,4.124630000000001,0.19526,0.52000552,0.44509,,4042.0654,1038.5332,,12.809067,30.616295,37.710155,,25.389999,6.650000099999999,0.8900012782621993,2.1500030879367733,1.4900021400119965,137.32719723585734,1.6290325,1.4675195,0.837573325,71.91218932695,0.8828987319369946,0.5463373371999634,1.4650592976357542,1.7789512816827069,1.9096511804347507,1_Apr_2016,Pulsed Laser Deposition,BZYF631/ BZF19/ BZC19,548.0,18.2,850,N,331.0,10,50.0,SiO2,31,0,12,0,0,30,0,24.333333333333332,240,0,120,0,0,0,0
Ba0.88789Co0.45207Fe0.14209Y0.10026Zr0.30558O3,01088,40,4,7,4.126055200000001,0.18980999,0.50307024,0.45274663,,4314.647,1082.95,,13.343725,30.605461,37.705757,,29.38802,6.650000099999999,0.889996465869969,2.1499914624948686,1.4899940833103975,137.32645468373622,1.6386549000000001,1.4633375000000002,0.835541375,71.36687595465001,0.8878935257653637,0.5431262347367765,1.4692382738055085,1.7832678642758983,1.924232395586436,1_Apr_2016,Pulsed Laser Deposition,BZYF631/ BZF19/ BZC19,548.0,18.2,850,N,331.0,10,50.0,SiO2,31,0,12,0,0,30,0,24.333333333333332,240,0,120,0,0,0,0
Ba0.89366Co0.46362Fe0.14385Y0.09483Zr0.2977O3,01088,41,4,8,4.1273894,0.18029001,0.50137299,0.41245869,,4156.2969,1204.371,,13.443616,30.595327,37.677109,,33.386009,6.650000099999999,0.8900040746335581,2.1500098432158987,1.49000682157753,137.327628715958,1.6464847,1.459406,0.8334920250000002,70.9442376714,0.8936559086288149,0.5405480382742446,1.4732088556686067,1.7876677603214375,1.9357122329234553,1_Apr_2016,Pulsed Laser Deposition,BZYF631/ BZF19/ BZC19,548.0,18.2,850,N,331.0,10,50.0,SiO2,31,0,12,0,0,30,0,24.333333333333332,240,0,120,0,0,0,0
Ba0.88721Co0.46631Fe0.14832Y0.09521Zr0.29017O3,01088,42,4,9,4.1273513,0.16858999,0.49043869999999995,0.46386519,,4137.7466,1155.3009,,14.145926000000001,30.595615000000002,37.665298,,37.384009999999996,6.650000099999999,0.8899955378101495,2.1499892205526083,1.4899925295922727,137.32631148410607,1.6501707,1.4583080000000002,0.8332889166666666,70.69926261895,0.8872144482239395,0.5393354383338339,1.4743039334301178,1.7880863405126768,1.9424009020328534,1_Apr_2016,Pulsed Laser Deposition,BZYF631/ BZF19/ BZC19,548.0,18.2,850,N,331.0,10,50.0,SiO2,31,0,12,0,0,30,0,24.333333333333332,240,0,120,0,0,0,0
Ba0.89793Co0.47297Fe0.15914Y0.08455Zr0.28333O3,01088,43,4,10,4.1262197,0.15545002,0.45660901,0.44453713,,3986.5366,1044.505,,14.320529999999998,30.60421,37.687138,,41.381989000000004,6.650000099999999,0.8900011244060767,2.1500027162618705,1.4900018824326453,137.32717349585764,1.6603897,1.452657,0.8306612666666667,70.12429207665,0.8979288655767721,0.5360194202638553,1.4800484328109598,1.7937538949081193,1.9583395344048669,1_Apr_2016,Pulsed Laser Deposition,BZYF631/ BZF19/ BZC19,548.0,18.2,850,N,331.0,10,50.0,SiO2,31,0,12,0,0,30,0,24.333333333333332,240,0,120,0,0,0,0
Ba0.8938Co0.47365Fe0.17546Y0.07968Zr0.27121O3,01088,44,4,11,4.1239042,0.14010999,0.46819374,0.43123531,,3709.0403,966.99548,,14.460505,30.621817,37.707081,,45.37999,6.650000099999999,0.8899953907669566,2.149988865335906,1.4899922834188373,137.32628879534138,1.6694727,1.448871,0.8296085333333335,69.53715067975,0.8938046289368878,0.5330996971480615,1.483906341790198,1.796018511805934,1.9748621773099533,1_Apr_2016,Pulsed Laser Deposition,BZYF631/ BZF19/ BZC19,548.0,18.2,850,N,331.0,10,50.0,SiO2,31,0,12,0,0,30,0,24.333333333333332,240,0,120,0,0,0,0
