Repository: jdh10791/combi_tco

# combi_tco
This is a project focused on analysis of triple conducting oxides (TCOs). TCOs are combinatorially synthesized via pulsed laser deposition (PLD) and characterized using high-throughput methods. 

/data: raw data from Meagan Papac, collected at NREL
* /conductivity: DC conductivity data
* /eis: impedance data (ASR)
* /xrd: XRD data

/scripts: python scripts for processing and analysis
* /conductivity: notebooks for DC conductivity analysis
* /eis: notebooks for EIS analysis
* /helpers: supporting modules
** calc_chemfeat.py: chemical featurization for perovskites
** fileload.py: tools for processing and loading data files
** outlier_detect.py: outlier detection algorithm
** pickletools.py: a few simple tools for working with pickles
** plotting.py: convenience functions for plotting ternary data
** predict.py: functions for predicting through Citrination API
** quaternary_plt.py: quaternary plotting module
* /pickles: pickles of python objects for efficiency
* /stats_test: early tests of some python stats functions/packages
* /xrd: notebooks for XRD analysis

File: data/xrd/processed/PDAC_COM3_01097/PDAC_COM3_01097_AllVar.csv
FORMULA,IDENTIFIER: Sample number,IDENTIFIER: Point,IDENTIFIER: Row,IDENTIFIER: Column,PROPERTY: Cubic lattice constant (A),PROPERTY: Film thickness ($\mu$m),PROPERTY: FWHM of 110 peak ($^{\circ}$),PROPERTY: FWHM of 111 peak ($^{\circ}$),PROPERTY: FWHM of 200 peak ($^{\circ}$),PROPERTY: Max intensity of 110 peak (counts),PROPERTY: Max intensity of 111 peak (counts),PROPERTY: Max intensity of 200 peak (counts),PROPERTY: Area of 110 peak,PROPERTY: Position of 110 peak ($^{\circ}$),PROPERTY: Position of 111 peak ($^{\circ}$),PROPERTY: Position of 200 peak ($^{\circ}$),IDENTIFIER: X position (mm),IDENTIFIER: Y position (mm),PROPERTY: A_avg_X,PROPERTY: A_avg_at_radius,PROPERTY: A_avg_ion_radius,PROPERTY: A_avg_mass,PROPERTY: B_avg_X,PROPERTY: B_avg_at_radius,PROPERTY: B_avg_ion_radius,PROPERTY: B_avg_mass,PROPERTY: AB_site_ratio,PROPERTY: AB_X_ratio,PROPERTY: AB_at_radius_ratio,PROPERTY: AB_ion_radius_ratio,PROPERTY: AB_mass_ratio,IDENTIFIER: Date,PREPARATION STEP NAME,PREPARATION STEP DETAIL: Targets used,PREPARATION STEP DETAIL: Laser Energy (mJ),PREPARATION STEP DETAIL: Laser Voltage (kV),PREPARATION STEP DETAIL: Temperature ($^{\circ}$C),PREPARATION STEP DETAIL: Temperature Gradient,PREPARATION STEP DETAIL: Number of Cycles,PREPARATION STEP DETAIL: Laser Pulse Frequency (Hz),PREPARATION STEP DETAIL: Deposition Pressure (mTorr),PREPARATION STEP DETAIL: Substrate,PREPARATION STEP DETAIL: BZC19 Pulses/Cycle,PREPARATION STEP DETAIL: BZC91 Pulses/Cycle,PREPARATION STEP DETAIL: BZF19 Pulses/Cycle,PREPARATION STEP DETAIL: BZY82 Pulses/Cycle,PREPARATION STEP DETAIL: BZYCF1135 Pulses/Cycle,PREPARATION STEP DETAIL: BZYF631 Pulses/Cycle,PREPARATION STEP DETAIL: B12ZY82 Pulses/Cycle,PREPARATION STEP DETAIL: Average Target Pulses/Cycle,PREPARATION STEP DETAIL: BZC19 Substrate Angle ($^{\circ}$),PREPARATION STEP DETAIL: BZC91 Substrate Angle ($^{\circ}$),PREPARATION STEP DETAIL: BZF19 Substrate Angle ($^{\circ}$),PREPARATION STEP DETAIL: BZY82 Substrate Angle ($^{\circ}$),PREPARATION STEP DETAIL: BZYCF1135 Substrate Angle ($^{\circ}$),PREPARATION STEP DETAIL: BZYF631 Substrate Angle ($^{\circ}$),PREPARATION STEP DETAIL: B12ZY82 Substrate Angle ($^{\circ}$)
Ba0.96661Co0.39251Fe0.47442Y0.0Zr0.13307O3,01097,1,1,1,4.072690000000001,0.11229000000000001,0.50913233,0.50668907,0.80212146,1329.0613,413.35773,385.15881,7.013754400000001,31.016509999999997,38.233318,44.310905,5.4000001,44.14201,0.8900026470727335,2.1500063946139067,1.4900044316161494,137.32740844332278,1.7830905,1.4003349999999999,0.8204617666666667,61.76503094945001,0.9666071250793654,0.4991348712096966,1.5353514656235165,1.8160558994353497,2.223384435048933,19_Apr_2016,Pulsed Laser Deposition,BZF19/ BZC19,500.0,19.5,850,N,400.0,10,50.0,SiO2,26,0,48,0,0,0,0,37.0,180,0,0,0,0,0,0
Ba0.96766Co0.41426Fe0.46485Y0.0Zr0.12089O3,01097,2,1,2,4.0818033,0.11925,0.45440412,0.67540938,,2348.8875,307.09677,,10.891975,30.945521999999997,38.152901,,9.397999800000001,44.14201,0.8899971150171102,2.149993030659311,1.4899951700848248,137.3265548471401,1.7902680000000002,1.3974205,0.8185397916666667,61.401282970699995,0.9676631367321264,0.49713066145242507,1.538544075072114,1.8203087806531395,2.2365421079665517,19_Apr_2016,Pulsed Laser Deposition,BZF19/ BZC19,500.0,19.5,850,N,400.0,10,50.0,SiO2,26,0,48,0,0,0,0,37.0,180,0,0,0,0,0,0
Ba0.96603Co0.42604Fe0.44199Y0.0Zr0.13197O3,01097,3,1,3,4.0876303,0.12593,0.44516656,0.6602627,,2587.5969,478.09735,,11.208714,30.900309000000004,38.093478999999995,,13.39599,44.14201,0.8899956432350747,2.1499894752307984,1.4899927060901812,137.32632775117204,1.7853169999999998,1.3984935,0.8176314083333334,61.82966122779999,0.9660347289732852,0.49850846837568613,1.5373610783538132,1.822328118641375,2.2210428623443126,19_Apr_2016,Pulsed Laser Deposition,BZF19/ BZC19,500.0,19.5,850,N,400.0,10,50.0,SiO2,26,0,48,0,0,0,0,37.0,180,0,0,0,0,0,0
Ba0.97058Co0.44908Fe0.43028Y0.0Zr0.12064O3,01097,4,1,4,4.0757442,0.12933999,0.44680443,0.41440654,,2577.7896,679.03247,,10.675102,30.992683000000003,38.13847,,17.393998999999997,44.14201,0.8900008712710523,2.1500021047559126,1.4900014586447954,137.32713443712336,1.792134,1.395642,0.8156072333333334,61.4999691706,0.9705790498455842,0.49661513663099544,1.5405111803427474,1.8268615060649436,2.232962654927191,19_Apr_2016,Pulsed Laser Deposition,BZF19/ BZC19,500.0,19.5,850,N,400.0,10,50.0,SiO2,26,0,48,0,0,0,0,37.0,180,0,0,0,0,0,0
Ba0.96693Co0.46217Fe0.41119Y0.0Zr0.12664O3,01097,5,1,5,4.0760527,0.13308001,0.43234572,0.43729409999999996,,2672.3706,695.48596,,10.994721,30.990276,38.149075,,21.391991,44.14201,0.8899968004330675,2.1499922707090957,1.4899946434216524,137.32650630682232,1.7897885000000002,1.3958875000000002,0.8145504916666667,61.75266764315,0.9669334761442429,0.497263671340534,1.5402331998166725,1.8292231834185588,2.2238149629484947,19_Apr_2016,Pulsed Laser Deposition,BZF19/ BZC19,500.0,19.5,850,N,400.0,10,50.0,SiO2,26,0,48,0,0,0,0,37.0,180,0,0,0,0,0,0
Ba0.97174Co0.48779Fe0.3927Y0.0Zr0.11952O3,01097,6,1,6,4.0775666,0.13384999,0.45322323,0.48863998,,2648.7817,631.78192,,10.794169,30.978481,38.156448,,25.389999,44.14201,0.8899981297523508,2.1499954819860156,1.4899968689112388,137.32671142078772,1.7946478,1.3935525,0.8123492666666666,61.58044716904999,0.9717420420205278,0.4959179900102688,1.5428162785298836,1.8341825739871482,2.2300375806593267,19_Apr_2016,Pulsed Laser Deposition,BZF19/ BZC19,500.0,19.5,850,N,400.0,10,50.0,SiO2,26,0,48,0,0,0,0,37.0,180,0,0,0,0,0,0
Ba0.95958Co0.50245Fe0.37822Y0.0Zr0.11933O3,01097,7,1,7,4.0779271,0.13226999,0.45376262,0.47333148,,2563.0942,679.88776,,10.471795,30.975673999999998,38.136921,,29.38802,44.14201,0.8900013515552322,2.1500032649929763,1.4900022627160627,137.3272085449723,1.7954574999999997,1.392777,0.8111054333333334,61.618439647749994,0.9595785427826965,0.4956961395940769,1.5436809087118588,1.8370019500334533,2.2286706597898545,19_Apr_2016,Pulsed Laser Deposition,BZF19/ BZC19,500.0,19.5,850,N,400.0,10,50.0,SiO2,26,0,48,0,0,0,0,37.0,180,0,0,0,0,0,0
Ba0.96373Co0.52084Fe0.35468Y0.0Zr0.12448O3,01097,8,1,8,4.0804291,0.12875,0.4524152,0.48852655,,2500.8965,559.3881200000001,,10.733722,30.956207,38.125591,,33.386009,44.14201,0.8899989092179738,2.149997364964768,1.4899981738593044,137.32683169233334,1.793802,1.39263,0.8095962333333333,61.8574334038,0.9637311811467982,0.49615225605611646,1.5438396163839412,1.8404213267205638,2.220053825962607,19_Apr_2016,Pulsed Laser Deposition,BZF19/ BZC19,500.0,19.5,850,N,400.0,10,50.0,SiO2,26,0,48,0,0,0,0,37.0,180,0,0,0,0,0,0
Ba0.95092Co0.53248Fe0.34273Y0.0Zr0.12479O3,01097,9,1,9,4.0814737999999995,0.12483,0.47287336,0.56699491,,2236.8291,603.44537,,10.162718,30.948084,38.124382000000004,,37.384009999999996,44.14201,0.8899974322327485,2.149993796966752,1.4899957011537024,137.3266037935131,1.7942289999999999,1.3920944999999998,0.8086188583333334,61.9043474836,0.9509227435373928,0.4960333559611112,1.5444309254628563,1.8426427800914433,2.218367681363483,19_Apr_2016,Pulsed Laser Deposition,BZF19/ BZC19,500.0,19.5,850,N,400.0,10,50.0,SiO2,26,0,48,0,0,0,0,37.0,180,0,0,0,0,0,0
Ba0.95358Co0.54316Fe0.3411Y0.0Zr0.11574O3,01097,10,1,10,4.0833693,0.11810999999999999,0.49768814,0.45401132,,1815.8744,663.2611099999999,,8.9946451,30.933360999999998,38.063175,,41.381989000000004,44.14201,0.8899991299437592,2.149997898178744,1.4899985433889902,137.32686575032204,1.799288,1.3902029999999999,0.8076520833333333,61.617149456199996,0.9535809322124058,0.4946396185289732,1.5465352169278475,1.8448519778955856,2.2287117622657897,19_Apr_2016,Pulsed Laser Deposition,BZF19/ BZC19,500.0,19.5,850,N,400.0,10,50.0,SiO2,26,0,48,0,0,0,0,37.0,180,0,0,0,0,0,0
Ba0.92169Co0.54385Fe0.34283Y0.0Zr0.11332O3,01097,11,1,11,4.0865955000000005,0.11087000000000001,0.46465757,0.54255277,,1685.7119,498.60680999999994,,9.0878391,30.908327000000003,38.047005,,45.37999,44.14201,0.8900025971983345,2.1500062741308077,1.4900043481185599,137.327400747703,1.8005324999999999,1.3898055,0.8075758583333333,61.53366313075,0.9216873103317446,0.4942996570172072,1.54698357009726,1.8450332965544751,2.2317442804583636,19_Apr_2016,Pulsed Laser Deposition,BZF19/ BZC19,500.0,19.5,850,N,400.0,10,50.0,SiO2,26,0,48,0,0,0,0,37.0,180,0,0,0,0,0,0
Ba0.97498Co0.38716Fe0.4798Y0.0Zr0.13303O3,01097,12,2,1,4.0928087,0.13393,0.45053789,0.64567369,,2707.2019,464.67264000000006,,10.839531,30.860236999999998,38.055817,,5.4000001,31.643998999999997,0.8900001411431774,2.1500003409638553,1.4900002362958813,137.32702177839226,1.7828247000000002,1.4005825000000003,0.8209032333333334,61.7465354962,0.9749798453800524,0.49920788125898036,1.535075828067147,1.8150741473457646,2.2240441617464293,19_Apr_2016,Pulsed Laser Deposition,BZF19/ BZC19,500.0,19.5,850,N,400.0,10,50.0,SiO2,26,0,48,0,0,0,0,37.0,180,0,0,0,0,0,0
Ba0.96933Co0.4043Fe0.46194Y0.0Zr0.13376O3,01097,13,2,2,4.0905037,0.14386,0.43048114,0.56952101,,3124.9932,482.28604,,11.191507000000001,30.878059000000004,38.075043,,9.397999800000001,31.643998999999997,0.8899961852546215,2.149990784603861,1.4899936135161642,137.3264113847881,1.783335,1.399849,0.8194746166666667,61.8258522785,0.9693341547898733,0.49906281503734384,1.535873358200678,1.818230343212987,2.2211810484421495,19_Apr_2016,Pulsed Laser Deposition,BZF19/ BZC19,500.0,19.5,850,N,400.0,10,50.0,SiO2,26,0,48,0,0,0,0,37.0,180,0,0,0,0,0,0
Ba0.96948Co0.4257Fe0.43899Y0.0Zr0.13531O3,01097,14,2,3,4.0919261,0.15327001,0.42021689,0.5432179,,3380.8997,564.85992,,11.803339999999999,30.86706,38.070431,,13.39599,31.643998999999997,0.8900044862843545,2.1500108376532157,1.490007510745717,137.3276922336759,1.78363,1.3990115,0.8176850750000001,61.9467771015,0.969475113099964,0.4989849275266476,1.536807122495573,1.822226620371806,2.216865810608097,19_Apr_2016,Pulsed Laser Deposition,BZF19/ BZC19,500.0,19.5,850,N,400.0,10,50.0,SiO2,26,0,48,0,0,0,0,37.0,180,0,0,0,0,0,0
Ba0.96183Co0.44684Fe0.42044Y0.0Zr0.13272O3,01097,15,2,4,4.0913577000000005,0.16039,0.41028008,0.55631155,,3754.2202,560.77124,,12.134225,30.871453999999996,38.067837,,17.393998999999997,31.643998999999997,0.8900014139588509,2.1500034157432912,1.4900023671895368,137.3272181738507,1.785982,1.397566,0.8158863666666667,61.92042993380001,0.9618284719259765,0.49832608277062757,1.5383913287410333,1.82623760864763,2.2178014319453068,19_Apr_2016,Pulsed Laser Deposition,BZF19/ BZC19,500.0,19.5,850,N,400.0,10,50.0,SiO2,26,0,48,0,0,0,0,37.0,180,0,0,0,0,0,0
Ba0.96228Co0.46915Fe0.40252Y0.0Zr0.12832O3,01097,16,2,5,4.0921468999999995,0.16479000000000002,0.40998265,0.62646365,,3897.3137,554.43146,,12.308775,30.865351,38.067409999999995,,21.391991,31.643998999999997,0.8899991256105895,2.1499978877109744,1.4899985361345824,137.32686508171395,1.7892792,1.3957765,0.8139670833333333,61.83310151425,0.9622809454025489,0.49740651185717105,1.5403597121107673,1.830539055747544,2.2209279773887087,19_Apr_2016,Pulsed Laser Deposition,BZF19/ BZC19,500.0,19.5,850,N,400.0,10,50.0,SiO2,26,0,48,0,0,0,0,37.0,180,0,0,0,0,0,0
Ba0.96356Co0.49027Fe0.37891Y0.0Zr0.13082O3,01097,17,2,6,4.0944595,0.16701999,0.4184168,0.56978232,,3922.7661,650.9182099999999,,12.315304,30.847485,38.025753,,25.389999,31.643998999999997,0.890002993015809,2.150007230319089,1.4900050107792757,137.32746182233933,1.7891035000000002,1.3951095,0.8122167583333334,61.98733014265,0.9635567596172872,0.49745752161113593,1.5411028527288282,1.834491834220168,2.2154117866717415,19_Apr_2016,Pulsed Laser Deposition,BZF19/ BZC19,500.0,19.5,850,N,400.0,10,50.0,SiO2,26,0,48,0,0,0,0,37.0,180,0,0,0,0,0,0
Ba0.96293Co0.5127Fe0.36256Y0.0Zr0.12473O3,01097,18,2,7,4.0927415,0.16632,0.40368125,0.59531325,,4005.8337,545.27258,,12.356173,30.860756,38.040211,,29.38802,31.643998999999997,0.8900019478260784,2.150004705422549,1.4900032609672549,137.3273005495639,1.7932517,1.3930605,0.8102747000000001,61.8405817965,0.9629278925662238,0.4963062061093144,1.543367790144469,1.8388865664536418,2.220666374088612,19_Apr_2016,Pulsed Laser Deposition,BZF19/ BZC19,500.0,19.5,850,N,400.0,10,50.0,SiO2,26,0,48,0,0,0,0,37.0,180,0,0,0,0,0,0
Ba0.95606Co0.52971Fe0.34348Y0.0Zr0.12681O3,01097,19,2,8,4.0916224,0.16276,0.41072071,0.6212281,0.73269176,3914.2993,463.5145,239.1884,12.103889,30.869406,38.08297,44.127972,33.386009,31.643998999999997,0.8899956802383637,2.1499895646207663,1.4899927680395078,137.32633346077952,1.7930804999999999,1.3925360000000002,0.80886715,61.967258763450005,0.9560646404172534,0.4963500970750414,1.5439382282546132,1.842073532148645,2.216111156134897,19_Apr_2016,Pulsed Laser Deposition,BZF19/ BZC19,500.0,19.5,850,N,400.0,10,50.0,SiO2,26,0,48,0,0,0,0,37.0,180,0,0,0,0,0,0
Ba0.94613Co0.54752Fe0.33002Y0.0Zr0.12246O3,01097,20,2,9,4.0928335,0.15527999,0.40048116,0.5828616,0.90240747,3806.2148,463.84274000000005,230.40533,12.371429,30.860044,38.078635999999996,44.173107,37.384009999999996,31.643998999999997,0.8900013247606477,2.150003200264486,1.4900022178577137,137.32720441056796,1.7961459999999998,1.390993,0.8073355166666667,61.868360866399996,0.9461285916922181,0.4955061140690388,1.5456606900713996,1.8455799194982114,2.2196677346457516,19_Apr_2016,Pulsed Laser Deposition,BZF19/ BZC19,500.0,19.5,850,N,400.0,10,50.0,SiO2,26,0,48,0,0,0,0,37.0,180,0,0,0,0,0,0
Ba0.94625Co0.56298Fe0.31478Y0.0Zr0.12224O3,01097,21,2,10,4.0908046,0.14767,0.43416277,0.51461476,,3251.9453,570.0953400000001,,12.080274000000001,30.875732,38.039387,,41.381989000000004,31.643998999999997,0.8899967283836854,2.1499920966572175,1.489994522799653,137.32649518960264,1.797029,1.3901870000000003,0.80603265,61.908320981100005,0.9462534784026042,0.49526008115822584,1.5465488431824042,1.8485535577245573,2.2182235443201095,19_Apr_2016,Pulsed Laser Deposition,BZF19/ BZC19,500.0,19.5,850,N,400.0,10,50.0,SiO2,26,0,48,0,0,0,0,37.0,180,0,0,0,0,0,0
Ba0.93262Co0.56039Fe0.31603Y0.0Zr0.12358O3,01097,22,2,11,4.0873332,0.13965,0.45525303,,,2696.949,,,10.967523,30.902611,,,45.37999,31.643998999999997,0.8899972840387028,2.1499934389699,1.4899954530535586,137.32658092717185,1.7962295,1.3905175,0.8062606916666668,61.94773041605,0.9326228460309604,0.49548083028293594,1.5461822227838913,1.8480318691631925,2.2168137558045546,19_Apr_2016,Pulsed Laser Deposition,BZF19/ BZC19,500.0,19.5,850,N,400.0,10,50.0,SiO2,26,0,48,0,0,0,0,37.0,180,0,0,0,0,0,0
Ba0.97365Co0.39162Fe0.47551Y0.0Zr0.13288O3,01097,23,3,1,4.079335700000001,0.12884,0.40918168,0.53469443,,2793.8594,487.39235999999994,,10.804582,30.964712,38.131962,,5.4000001,19.148001,0.8899976462772351,2.149994314040512,1.489996059497843,137.32663682057736,1.7831593000000001,1.400365,0.8205437750000001,61.7561188959,0.9736525749530683,0.49911280852879214,1.5353099470784486,1.8158641926176855,2.2236927979891963,19_Apr_2016,Pulsed Laser Deposition,BZF19/ BZC19,500.0,19.5,850,N,400.0,10,50.0,SiO2,26,0,48,0,0,0,0,37.0,180,0,0,0,0,0,0
Ba0.96955Co0.4131Fe0.45248Y0.0Zr0.13442O3,01097,24,3,2,4.083302,0.13925,0.44320807,0.51397824,,2829.9819,633.54169,,10.97676,30.93388,38.088139,,9.397999800000001,19.148001,0.8900023352951761,2.150005641443403,1.4900039096514748,137.32736033604567,1.7834450000000002,1.399508,0.8187389,61.876378534500006,0.9695474559780933,0.4990354820558952,1.5362582003414078,1.8198767759190075,2.219382639846593,19_Apr_2016,Pulsed Laser Deposition,BZF19/ BZC19,500.0,19.5,850,N,400.0,10,50.0,SiO2,26,0,48,0,0,0,0,37.0,180,0,0,0,0,0,0
Ba0.9719Co0.43106Fe0.43991Y0.0Zr0.12904O3,01097,25,3,3,4.0919857,0.14918999,0.47827359999999997,0.59822553,,2899.1211,606.1628400000001,,11.073364999999999,30.866598,38.008823,,13.39599,19.148001,0.8899963617885902,2.1499912110623245,1.489993909061797,137.32643862397947,1.7870513,1.3978170000000003,0.8171954416666668,61.742061946700005,0.9719039730248583,0.4980250772815477,1.538106355168326,1.8233017869298935,2.224195860878911,19_Apr_2016,Pulsed Laser Deposition,BZF19/ BZC19,500.0,19.5,850,N,400.0,10,50.0,SiO2,26,0,48,0,0,0,0,37.0,180,0,0,0,0,0,0
Ba0.96234Co0.44889Fe0.41439Y0.0Zr0.13673O3,01097,26,3,4,4.0915065,0.1566,0.48709592,0.5490154,,3061.3503,696.7962,,11.61919,30.870303999999997,38.050999,,17.393998999999997,19.148001,0.8899968312143544,2.1499923450683838,1.4899946949543685,137.32651105637487,1.7840977999999998,1.398079,0.815752425,62.06918897355,0.9623434263595906,0.49884980028244774,1.5378189251597254,1.8265280608321435,2.2124747129351863,19_Apr_2016,Pulsed Laser Deposition,BZF19/ BZC19,500.0,19.5,850,N,400.0,10,50.0,SiO2,26,0,48,0,0,0,0,37.0,180,0,0,0,0,0,0
Ba0.96219Co0.47375Fe0.39768Y0.0Zr0.12857O3,01097,27,3,5,4.087180600000001,0.16229001,0.45781454,0.53208733,,3236.28,780.4008200000001,,10.853284,30.903791,38.062973,,21.391991,19.148001,0.8899979133365277,2.1499949591837466,1.4899965065971081,137.3266780278262,1.7894025,1.395598,0.8135903166666667,61.85671041124999,0.9621922559229593,0.49737156024791945,1.5405546290434258,1.831384268069613,2.2200772901568713,19_Apr_2016,Pulsed Laser Deposition,BZF19/ BZC19,500.0,19.5,850,N,400.0,10,50.0,SiO2,26,0,48,0,0,0,0,37.0,180,0,0,0,0,0,0
Ba0.96185Co0.49313Fe0.3756Y0.0Zr0.13127O3,01097,28,3,6,4.0882654,0.16582,0.45573303,0.49975941,,3312.8882,779.02716,,10.769638,30.895390000000003,38.03561,,25.389999,19.148001,0.8899998911359998,2.149999737013932,1.4899998177445388,137.32698320228477,1.7890214999999998,1.395034,0.8119794166666667,62.012082930350005,0.9618501176526421,0.4974785887905762,1.5411808866407068,1.8350216608461303,2.214519763132712,19_Apr_2016,Pulsed Laser Deposition,BZF19/ BZC19,500.0,19.5,850,N,400.0,10,50.0,SiO2,26,0,48,0,0,0,0,37.0,180,0,0,0,0,0,0
Ba0.95586Co0.51337Fe0.35635Y0.0Zr0.13028O3,01097,29,3,7,4.0877652,0.16671,0.43625569,0.48289388,,3446.9265,814.4320700000001,,11.109494999999999,30.899261,38.057415,,29.38802,19.148001,0.890003534271072,2.150008537845848,1.4900059169257274,137.32754533802643,1.7905285000000002,1.3938735,0.8102684583333334,62.03956278715,0.955856204207942,0.49706192013758616,1.5424703445799408,1.8389040096544882,2.2135479227856605,19_Apr_2016,Pulsed Laser Deposition,BZF19/ BZC19,500.0,19.5,850,N,400.0,10,50.0,SiO2,26,0,48,0,0,0,0,37.0,180,0,0,0,0,0,0
Ba0.96388Co0.5354Fe0.33622Y0.0Zr0.12838O3,01097,30,3,8,4.0867066,0.16427999999999998,0.41693732,0.47018835,,3326.9421,813.10364,,10.615245,30.907466999999997,38.061836,,33.388008,19.148001,0.8900042655253393,2.1500103043589656,1.4900071411603995,137.32765817055986,1.7925799999999998,1.392487,0.8084000166666667,62.040375623,0.9638753804102708,0.4964934705984332,1.544007451673851,1.8431557526486106,2.2135207401879247,19_Apr_2016,Pulsed Laser Deposition,BZF19/ BZC19,500.0,19.5,850,N,400.0,10,50.0,SiO2,26,0,48,0,0,0,0,37.0,180,0,0,0,0,0,0
Ba0.96132Co0.55139Fe0.31984Y0.0Zr0.12876O3,01097,31,3,9,4.0881381,0.15865,0.42460161,0.42705699999999996,,3187.99,848.34204,,10.983901,30.896371999999996,38.047729,,37.384009999999996,19.148001,0.8899984185501759,2.1499961796436833,1.4899973524042271,137.32675598229216,1.7931712000000002,1.3917305000000002,0.8070485166666668,62.10264143105,0.9613217081820744,0.49632651837714986,1.5448365755034348,1.846230209998189,2.211286876336176,19_Apr_2016,Pulsed Laser Deposition,BZF19/ BZC19,500.0,19.5,850,N,400.0,10,50.0,SiO2,26,0,48,0,0,0,0,37.0,180,0,0,0,0,0,0
Ba0.95796Co0.57134Fe0.31047Y0.0Zr0.11819O3,01097,32,3,10,4.0886054,0.1508,0.41672021,0.46220562,,3024.071,693.86829,,10.332581,30.892753999999996,38.045120000000004,,41.384009999999996,19.148001,0.8899983165918243,2.1499959333398,1.489997181709908,137.3267402501185,1.799472,1.3891615,0.8052986416666668,61.79085334129999,0.9579618119558948,0.49458858853698434,1.5476932907655447,1.8502417669874267,2.2224444691125758,19_Apr_2016,Pulsed Laser Deposition,BZF19/ BZC19,500.0,19.5,850,N,400.0,10,50.0,SiO2,26,0,48,0,0,0,0,37.0,180,0,0,0,0,0,0
Ba0.9412Co0.56893Fe0.3121Y0.0Zr0.11897O3,01097,33,3,11,4.0922227,0.14286999,0.42375278,0.48686293,,2658.9658,646.32953,,9.4605093,30.864766999999997,37.992592,,45.37999,19.148001,0.890002073944938,2.150005010091704,1.4900034721100648,137.32732000970393,1.7989614999999999,1.389399,0.8055073333333335,61.81100641135,0.941197806750082,0.4947310289547264,1.5474352652418089,1.8497702136914929,2.221729235337079,19_Apr_2016,Pulsed Laser Deposition,BZF19/ BZC19,500.0,19.5,850,N,400.0,10,50.0,SiO2,26,0,48,0,0,0,0,37.0,180,0,0,0,0,0,0
Ba0.97035Co0.39724Fe0.48272Y0.0Zr0.12004O3,01097,34,4,1,4.0834851,0.1007,0.42015198,0.49157888,,2029.2806,369.96918,,10.496583,30.932459,38.112839,,5.4000001,6.650000099999999,0.8899957806270619,2.1499898071327896,1.48999293610598,137.32634895075566,1.789842,1.398144,0.8199659333333333,61.3186497418,0.9703546003235293,0.4972482379042742,1.5377456164263406,1.8171400487930596,2.239552722198029,19_Apr_2016,Pulsed Laser Deposition,BZF19/ BZC19,500.0,19.5,850,N,400.0,10,50.0,SiO2,26,0,48,0,0,0,0,37.0,180,0,0,0,0,0,0
Ba0.95439Co0.4139Fe0.45913Y0.0Zr0.12696O3,01097,35,4,2,4.0848184000000005,0.10743,0.42119059,0.47701374,,2207.5405,480.95300000000003,,10.452155,30.922112,38.103221999999995,,9.397999800000001,6.650000099999999,0.8899954888876441,2.149989102369028,1.489992447688303,137.32630393536348,1.7871967,1.398335,0.8186070916666667,61.614363300499996,0.9543948375082515,0.4979840713043193,1.5375350701863486,1.8201558022844757,2.2288034247081003,19_Apr_2016,Pulsed Laser Deposition,BZF19/ BZC19,500.0,19.5,850,N,400.0,10,50.0,SiO2,26,0,48,0,0,0,0,37.0,180,0,0,0,0,0,0
Ba0.95352Co0.4304Fe0.44225Y0.0Zr0.12735O3,01097,36,4,3,4.0859122,0.11522,0.41054937,0.45209876,,2378.8911,500.51459000000006,,10.326093,30.913628000000003,38.090691,,13.39599,6.650000099999999,0.8899987424057506,2.1499969619914197,1.4899978945894026,137.3268059532073,1.787845,1.3975825000000002,0.8172297916666666,61.67967477799999,0.953521347351644,0.4978053144460234,1.5383685485410838,1.8232300263438583,2.2264515247118206,19_Apr_2016,Pulsed Laser Deposition,BZF19/ BZC19,500.0,19.5,850,N,400.0,10,50.0,SiO2,26,0,48,0,0,0,0,37.0,180,0,0,0,0,0,0
Ba0.95148Co0.45379Fe0.42488Y0.0Zr0.12132O3,01097,37,4,4,4.0867848,0.12015999999999999,0.42687097,0.45156452,,2426.335,571.93469,,10.524536999999999,30.906858000000003,38.072379999999995,,17.393998999999997,6.650000099999999,0.8900008250680759,2.150001993141981,1.490001381293745,137.3271273080041,1.7920112,1.3954944999999999,0.8152073833333333,61.538013839049995,0.9514791179381517,0.4966491420746008,1.5406739282325952,1.8277574660833174,2.231582053772116,19_Apr_2016,Pulsed Laser Deposition,BZF19/ BZC19,500.0,19.5,850,N,400.0,10,50.0,SiO2,26,0,48,0,0,0,0,37.0,180,0,0,0,0,0,0
Ba0.95752Co0.46934Fe0.40402Y0.0Zr0.12664O3,01097,38,4,5,4.0886879,0.12637,0.42236334,0.45068648,,2476.3479,570.77875,,10.008405,30.892115000000004,38.049339,,21.391991,6.650000099999999,0.8900016638312295,2.1500040193675765,1.4900027855152043,137.3272567291587,1.7901470000000002,1.3955289999999998,0.8139470166666667,61.774810001300004,0.9575182099452805,0.49716680464298707,1.5406372919284206,1.8305894057050163,2.2230300137915235,19_Apr_2016,Pulsed Laser Deposition,BZF19/ BZC19,500.0,19.5,850,N,400.0,10,50.0,SiO2,26,0,48,0,0,0,0,37.0,180,0,0,0,0,0,0
Ba0.9592Co0.49008Fe0.38819Y0.0Zr0.12173O3,01097,39,4,6,4.0898504,0.12815,0.42575815,0.48094866,,2479.0837,609.53998,,10.029015,30.883115999999998,38.027565,,25.391991,6.650000099999999,0.89000424455267,2.150010253694652,1.490007106048852,137.32765493447698,1.793639,1.3937555,0.812164575,61.665148275600004,0.959195425443254,0.4962003193243847,1.5426021663732643,1.8346122841529402,2.2269897790680497,19_Apr_2016,Pulsed Laser Deposition,BZF19/ BZC19,500.0,19.5,850,N,400.0,10,50.0,SiO2,26,0,48,0,0,0,0,37.0,180,0,0,0,0,0,0
Ba0.96081Co0.5099Fe0.36708Y0.0Zr0.12301O3,01097,40,4,7,4.0909133,0.13005999999999998,0.41068354,0.46921116,,2501.3994,605.50793,,9.8161011,30.874890999999998,38.017159,,29.38802,6.650000099999999,0.889998261715775,2.149995800774063,1.4899970898387693,137.32673178274408,1.7939717000000002,1.3929425,0.8104974666666668,61.771082970500004,0.9608118765889082,0.4961049618094728,1.5434921403963646,1.838373531217415,2.2231556446618748,19_Apr_2016,Pulsed Laser Deposition,BZF19/ BZC19,500.0,19.5,850,N,400.0,10,50.0,SiO2,26,0,48,0,0,0,0,37.0,180,0,0,0,0,0,0
Ba0.95124Co0.52449Fe0.35202Y0.0Zr0.12349O3,01097,41,4,8,4.0926566,0.12875,0.41366744,0.4968484,,2472.5562,550.57367,,9.801410699999998,30.861414,38.012642,,33.386009,6.650000099999999,0.8899985009940717,2.1499963788059038,1.4899974904282773,137.32676870338528,1.7944795,1.392299,0.8092816,61.83368010555,0.9512416021537088,0.49596470786881197,1.544205934792673,1.8411360031270663,2.2209056370083213,19_Apr_2016,Pulsed Laser Deposition,BZF19/ BZC19,500.0,19.5,850,N,400.0,10,50.0,SiO2,26,0,48,0,0,0,0,37.0,180,0,0,0,0,0,0
Ba0.95457Co0.54281Fe0.33491Y0.0Zr0.12229O3,01097,42,4,9,4.0941281,0.1265,0.42706999,0.49093169,,2327.5544,577.11243,,9.390065199999999,30.850044,37.992249,,37.384009999999996,6.650000099999999,0.8899956688434205,2.1499895370936564,1.4899927489625804,137.3263317025398,1.7960137999999999,1.3912170000000001,0.8077391916666666,61.84835948794999,0.9545746454070293,0.4955394378614577,1.5454020020555068,1.8446458514513462,2.2203714510696972,19_Apr_2016,Pulsed Laser Deposition,BZF19/ BZC19,500.0,19.5,850,N,400.0,10,50.0,SiO2,26,0,48,0,0,0,0,37.0,180,0,0,0,0,0,0
Ba0.96135Co0.55665Fe0.32512Y0.0Zr0.11824O3,01097,43,4,10,4.0949926,0.12222999999999999,0.41783518,0.46463051,,2270.5215,507.8486,,9.543142300000001,30.843369,37.990139,,41.381989000000004,6.650000099999999,0.8900035064157604,2.1500084705549267,1.490005870291554,137.32754103995183,1.7987308,1.3899175000000001,0.80654395,61.74781515674999,0.9613462124949319,0.4947952781015149,1.5468604939177515,1.8473957560422516,2.2240064800890336,19_Apr_2016,Pulsed Laser Deposition,BZF19/ BZC19,500.0,19.5,850,N,400.0,10,50.0,SiO2,26,0,48,0,0,0,0,37.0,180,0,0,0,0,0,0
Ba0.93069Co0.5566Fe0.32876Y0.0Zr0.11464O3,01097,44,4,11,4.097121700000001,0.11634000000000001,0.44282523,0.51384968,,2008.2551,443.55368,,9.217551199999999,30.826942,37.967135999999996,,45.37999,6.650000099999999,0.8899955929054467,2.1499893536479893,1.4899926218304669,137.32631998531042,1.80051,1.3893659999999999,0.8065126333333333,61.61973789700001,0.9306946086057758,0.49430194384115983,1.5474607509094,1.8474510630692749,2.2286092844935035,19_Apr_2016,Pulsed Laser Deposition,BZF19/ BZC19,500.0,19.5,850,N,400.0,10,50.0,SiO2,26,0,48,0,0,0,0,37.0,180,0,0,0,0,0,0
