Repository: jdh10791/combi_tco

# combi_tco
This is a project focused on analysis of triple conducting oxides (TCOs). TCOs are combinatorially synthesized via pulsed laser deposition (PLD) and characterized using high-throughput methods. 

/data: raw data from Meagan Papac, collected at NREL
* /conductivity: DC conductivity data
* /eis: impedance data (ASR)
* /xrd: XRD data

/scripts: python scripts for processing and analysis
* /conductivity: notebooks for DC conductivity analysis
* /eis: notebooks for EIS analysis
* /helpers: supporting modules
** calc_chemfeat.py: chemical featurization for perovskites
** fileload.py: tools for processing and loading data files
** outlier_detect.py: outlier detection algorithm
** pickletools.py: a few simple tools for working with pickles
** plotting.py: convenience functions for plotting ternary data
** predict.py: functions for predicting through Citrination API
** quaternary_plt.py: quaternary plotting module
* /pickles: pickles of python objects for efficiency
* /stats_test: early tests of some python stats functions/packages
* /xrd: notebooks for XRD analysis

File: data/xrd/processed/PDAC_COM3_01120/PDAC_COM3_01120_AllVar.csv
FORMULA,IDENTIFIER: Sample number,IDENTIFIER: Point,IDENTIFIER: Row,IDENTIFIER: Column,PROPERTY: Cubic lattice constant (A),PROPERTY: Film thickness ($\mu$m),PROPERTY: FWHM of 110 peak ($^{\circ}$),PROPERTY: FWHM of 111 peak ($^{\circ}$),PROPERTY: FWHM of 200 peak ($^{\circ}$),PROPERTY: Max intensity of 110 peak (counts),PROPERTY: Max intensity of 111 peak (counts),PROPERTY: Max intensity of 200 peak (counts),PROPERTY: Area of 110 peak,PROPERTY: Position of 110 peak ($^{\circ}$),PROPERTY: Position of 111 peak ($^{\circ}$),PROPERTY: Position of 200 peak ($^{\circ}$),IDENTIFIER: X position (mm),IDENTIFIER: Y position (mm),PROPERTY: A_avg_X,PROPERTY: A_avg_at_radius,PROPERTY: A_avg_ion_radius,PROPERTY: A_avg_mass,PROPERTY: B_avg_X,PROPERTY: B_avg_at_radius,PROPERTY: B_avg_ion_radius,PROPERTY: B_avg_mass,PROPERTY: AB_site_ratio,PROPERTY: AB_X_ratio,PROPERTY: AB_at_radius_ratio,PROPERTY: AB_ion_radius_ratio,PROPERTY: AB_mass_ratio,IDENTIFIER: Date,PREPARATION STEP NAME,PREPARATION STEP DETAIL: Targets used,PREPARATION STEP DETAIL: Laser Energy (mJ),PREPARATION STEP DETAIL: Laser Voltage (kV),PREPARATION STEP DETAIL: Temperature ($^{\circ}$C),PREPARATION STEP DETAIL: Temperature Gradient,PREPARATION STEP DETAIL: Number of Cycles,PREPARATION STEP DETAIL: Laser Pulse Frequency (Hz),PREPARATION STEP DETAIL: Deposition Pressure (mTorr),PREPARATION STEP DETAIL: Substrate,PREPARATION STEP DETAIL: BZC19 Pulses/Cycle,PREPARATION STEP DETAIL: BZC91 Pulses/Cycle,PREPARATION STEP DETAIL: BZF19 Pulses/Cycle,PREPARATION STEP DETAIL: BZY82 Pulses/Cycle,PREPARATION STEP DETAIL: BZYCF1135 Pulses/Cycle,PREPARATION STEP DETAIL: BZYF631 Pulses/Cycle,PREPARATION STEP DETAIL: B12ZY82 Pulses/Cycle,PREPARATION STEP DETAIL: Average Target Pulses/Cycle,PREPARATION STEP DETAIL: BZC19 Substrate Angle ($^{\circ}$),PREPARATION STEP DETAIL: BZC91 Substrate Angle ($^{\circ}$),PREPARATION STEP DETAIL: BZF19 Substrate Angle ($^{\circ}$),PREPARATION STEP DETAIL: BZY82 Substrate Angle ($^{\circ}$),PREPARATION STEP DETAIL: BZYCF1135 Substrate Angle ($^{\circ}$),PREPARATION STEP DETAIL: BZYF631 Substrate Angle ($^{\circ}$),PREPARATION STEP DETAIL: B12ZY82 Substrate Angle ($^{\circ}$)
Ba0.84894Co0.01624Fe0.31609Y0.06504Zr0.60262O3,01120,1,1,1,4.1356897,0.20915999999999998,0.49614838,0.41296014,0.68707252,4606.1064,1005.3117,476.20282000000003,13.69891,30.532425,37.617401,43.722023,5.4000001,44.14201,0.8899991949753651,2.149998055277567,1.4899986522621278,137.3268757846988,1.4898093000000001,1.515583,0.8678392583333334,79.3649645008,0.8489407678856538,0.5973913540312609,1.418594729076248,1.7169062564922888,1.7303211391635482,24_May_2016,Pulsed Laser Deposition,BZC91/ BZYF631/ BZF19,600.0,18.5,850,N,347.0,10,50.0,SiO2,0,25,37,0,0,24,0,28.666666666666668,0,0,240,0,0,120,0
Ba0.86754Co0.01269Fe0.33195Y0.05682Zr0.59854O3,01120,2,1,2,4.134263,0.22643000000000002,0.50518864,0.40372914,0.75527668,4905.4136,1145.8441,390.3266,13.340564,30.543219,37.637753000000004,43.741710999999995,9.397999800000001,44.14201,0.8900015873203041,2.150003834537813,1.4900026574238798,137.3272449235229,1.4967043000000002,1.5118744999999998,0.866574725,78.93845335155,0.8675384527399994,0.5946408968827737,1.4220782442840416,1.7194162424064237,1.739674887116678,24_May_2016,Pulsed Laser Deposition,BZC91/ BZYF631/ BZF19,600.0,18.5,850,N,347.0,10,50.0,SiO2,0,25,37,0,0,24,0,28.666666666666668,0,0,240,0,0,120,0
Ba0.87305Co0.00991Fe0.34078Y0.06346Zr0.58585O3,01120,3,1,3,4.132792,0.24307001,0.51161867,0.38552761,0.63413382,5146.5566,1289.0415,415.09833,13.188866,30.554353999999996,37.634521,43.760723,13.39599,44.14201,0.8900020319368286,2.15000490861144,1.4900034017818815,137.32731352785265,1.4988599,1.512766,0.8679585333333335,78.70043270345,0.8730480067658449,0.593786004907349,1.4212408982033176,1.716675791019219,1.7449372107687613,24_May_2016,Pulsed Laser Deposition,BZC91/ BZYF631/ BZF19,600.0,18.5,850,N,347.0,10,50.0,SiO2,0,25,37,0,0,24,0,28.666666666666668,0,0,240,0,0,120,0
Ba0.87878Co0.00936Fe0.35166Y0.06508Zr0.5739O3,01120,4,1,4,4.1320834,0.25714999,0.5286653,0.40604836,0.71312952,5260.751,1356.7067,375.9996,13.123694,30.559722999999998,37.651302,43.785126,17.393998999999997,44.14201,0.8900003668707724,2.150000886260855,1.4900006141993831,137.3270566081602,1.5038192,1.5116489999999998,0.8682189499999999,78.3295137232,0.8787796377544219,0.5918267082045319,1.4222884322093654,1.716157674512153,1.7531968485524512,24_May_2016,Pulsed Laser Deposition,BZC91/ BZYF631/ BZF19,600.0,18.5,850,N,347.0,10,50.0,SiO2,0,25,37,0,0,24,0,28.666666666666668,0,0,240,0,0,120,0
Ba0.87608Co0.00972Fe0.36167Y0.06974Zr0.55887O3,01120,5,1,5,4.131259399999999,0.26543,0.53420401,0.41618937,0.67405975,5270.2236,1429.6985,332.87799,13.055776,30.565964,37.658401,43.824306,21.391991,44.14201,0.8900037376594799,2.1500090291773954,1.4900062574299158,137.32757672085776,1.5085096,1.5112405,0.868949675,77.9529426644,0.8760763208146453,0.5899887794280394,1.422678276010599,1.714721002030314,1.7616727736895725,24_May_2016,Pulsed Laser Deposition,BZC91/ BZYF631/ BZF19,600.0,18.5,850,N,347.0,10,50.0,SiO2,0,25,37,0,0,24,0,28.666666666666668,0,0,240,0,0,120,0
Ba0.87505Co0.00812Fe0.37396Y0.07217Zr0.54575O3,01120,6,1,6,4.1319699,0.26899001,0.52452016,0.40339622,0.78663963,5477.1738,1494.6307,356.86945,13.160878,30.560578999999997,37.643051,43.796894,25.389999,44.14201,0.8900026615656328,2.150006429624843,1.4900044558795424,137.32741067957713,1.5135073,1.5103244999999998,0.8694415666666666,77.5641669379,0.8750473831505147,0.5880398869339003,1.4235393980729594,1.7137488164869303,1.7705006848010787,24_May_2016,Pulsed Laser Deposition,BZC91/ BZYF631/ BZF19,600.0,18.5,850,N,347.0,10,50.0,SiO2,0,25,37,0,0,24,0,28.666666666666668,0,0,240,0,0,120,0
Ba0.88501Co0.00809Fe0.38479Y0.07336Zr0.53376O3,01120,7,1,7,4.1318035,0.26598001,0.52512616,0.38359234,0.76531786,5513.1152,1519.3402,350.3353,13.058339,30.561842,37.645187,43.798393,29.38802,44.14201,0.8900010757416282,2.150002598701686,1.4900018009607034,137.32716598693324,1.5187749000000004,1.5090035000000002,0.8695772916666666,77.17922249355,0.8850089302910701,0.5859993312647108,1.4247830430490624,1.7134782787449594,1.7793281863964088,24_May_2016,Pulsed Laser Deposition,BZC91/ BZYF631/ BZF19,600.0,18.5,850,N,347.0,10,50.0,SiO2,0,25,37,0,0,24,0,28.666666666666668,0,0,240,0,0,120,0
Ba0.88468Co0.00985Fe0.39272Y0.07522Zr0.52221O3,01120,8,1,8,4.1309566,0.25907001,0.53441566,0.38177967,0.71759784,5069.8184,1457.1371,341.42578,12.828919,30.568262,37.649456,43.811378000000005,33.386009,44.14201,0.8899979846102284,2.1499951313617878,1.4899966259204946,137.32668902535823,1.5235033,1.5079269999999998,0.8696912833333332,76.83752344775,0.8846820033472592,0.5841785735614937,1.4257952350225098,1.7132477402897142,1.787234711159597,24_May_2016,Pulsed Laser Deposition,BZC91/ BZYF631/ BZF19,600.0,18.5,850,N,347.0,10,50.0,SiO2,0,25,37,0,0,24,0,28.666666666666668,0,0,240,0,0,120,0
Ba0.88934Co0.0082Fe0.4008Y0.07838Zr0.51262O3,01120,9,1,9,4.1312947,0.24433000000000002,0.51757139,0.39535102,0.70670247,4919.2778,1416.3574,373.74875,12.4341,30.565696999999997,37.644756,43.837509000000004,37.384009999999996,44.14201,0.889998590716679,2.1499965955515274,1.4899976406380355,137.32678254758355,1.5262882,1.507835,0.8703507333333333,76.59761560199999,0.8893414082404645,0.5831130652236445,1.4258832004506643,1.711950807384895,1.7928336472133983,24_May_2016,Pulsed Laser Deposition,BZC91/ BZYF631/ BZF19,600.0,18.5,850,N,347.0,10,50.0,SiO2,0,25,37,0,0,24,0,28.666666666666668,0,0,240,0,0,120,0
Ba0.88275Co0.00435Fe0.40457Y0.08081Zr0.51027O3,01120,10,1,10,4.1316042,0.22511999,0.52381277,0.40548643,0.66876572,4465.7939,1257.8247,336.90286000000003,12.624143,30.563353000000003,37.647968,43.827434999999994,41.381989000000004,44.14201,0.8900022440803449,2.1500054210929678,1.4900037569434987,137.3273462615972,1.5257884000000002,1.5086469999999998,0.8711127750000001,76.58292326675,0.8827477742056972,0.5833064690230604,1.4251215964324113,1.7104602293813205,1.79318496087261,24_May_2016,Pulsed Laser Deposition,BZC91/ BZYF631/ BZF19,600.0,18.5,850,N,347.0,10,50.0,SiO2,0,25,37,0,0,24,0,28.666666666666668,0,0,240,0,0,120,0
Ba0.87697Co0.00917Fe0.42503Y0.07704Zr0.48877O3,01120,11,1,11,4.1315818,0.20255999,0.51711643,0.40174770000000004,0.68537766,4192.0371,1188.1385,314.62106,12.965313,30.563522,37.647221,43.833614000000004,45.37999,44.14201,0.8899951156890928,2.1499882008219657,1.489991822895223,137.32624635082703,1.5390974000000002,1.503687,0.8698474916666668,75.71307891215,0.8769748128288131,0.5782578254560711,1.4298109917968074,1.7129345513663916,1.81377178585178,24_May_2016,Pulsed Laser Deposition,BZC91/ BZYF631/ BZF19,600.0,18.5,850,N,347.0,10,50.0,SiO2,0,25,37,0,0,24,0,28.666666666666668,0,0,240,0,0,120,0
Ba0.85889Co0.01575Fe0.27251Y0.05633Zr0.65542O3,01120,12,2,1,4.139281700000001,0.25108001,0.51778489,0.39445734,0.73531306,4900.0391,1321.1176,427.88971,12.352962,30.505283000000002,37.588966,43.672745,5.4000001,31.644011,0.8899958979295712,2.1499900905040206,1.4899931324888327,137.32636705053284,1.4687345,1.5200714999999998,0.866660425,80.94461938175,0.8588939587005724,0.6059610487324777,1.4144006321439622,1.7192352269792783,1.696547196088179,24_May_2016,Pulsed Laser Deposition,BZC91/ BZYF631/ BZF19,600.0,18.5,850,N,347.0,10,50.0,SiO2,0,25,37,0,0,24,0,28.666666666666668,0,0,240,0,0,120,0
Ba0.84804Co0.01377Fe0.2809Y0.06315Zr0.64218O3,01120,13,2,2,4.1376995999999995,0.27268001,0.53227931,0.38042355,0.71696657,5239.5483,1453.1938,380.98492000000005,12.218333,30.517231,37.614582,43.692493,9.397999800000001,31.644011,0.890002285651508,2.150005521517688,1.490003826540165,137.3273526760277,1.4710770000000002,1.5208985,0.8679979999999999,80.69500334265,0.8480378221135652,0.6050004762847273,1.4136416871459128,1.7165982255030139,1.7018073856804168,24_May_2016,Pulsed Laser Deposition,BZC91/ BZYF631/ BZF19,600.0,18.5,850,N,347.0,10,50.0,SiO2,0,25,37,0,0,24,0,28.666666666666668,0,0,240,0,0,120,0
Ba0.85527Co0.0139Fe0.28978Y0.06799Zr0.62832O3,01120,14,2,3,4.1356649,0.29427999,0.52289015,0.38149756,0.73415542,5436.0859,1460.6067,358.36935,12.086025,30.532612,37.63343,43.719879,13.39599,31.644011,0.8900038806059669,2.1500093744975604,1.490006496744821,137.3275987775007,1.4750428000000002,1.5207349999999997,0.8687820833333333,80.36450793200001,0.8552662708411305,0.6033749533274335,1.4137962067668337,1.7150520542826815,1.7088090540378806,24_May_2016,Pulsed Laser Deposition,BZC91/ BZYF631/ BZF19,600.0,18.5,850,N,347.0,10,50.0,SiO2,0,25,37,0,0,24,0,28.666666666666668,0,0,240,0,0,120,0
Ba0.86469Co0.0098Fe0.29972Y0.07241Zr0.61807O3,01120,15,2,4,4.1340222,0.30827999,0.50632972,0.39591834,0.75184786,5827.1387,1379.7782,431.42055999999997,12.114486999999999,30.545040000000004,37.641056,43.745067999999996,17.393998999999997,31.644011,0.8899987186790781,2.149996904674177,1.4899978548672206,137.32680229218172,1.4772849,1.5211845,0.8698875666666667,80.1358989895,0.8646912448842506,0.602455706870813,1.413370241857038,1.71286257208706,1.7136739466811908,24_May_2016,Pulsed Laser Deposition,BZC91/ BZYF631/ BZF19,600.0,18.5,850,N,347.0,10,50.0,SiO2,0,25,37,0,0,24,0,28.666666666666668,0,0,240,0,0,120,0
Ba0.86808Co0.00833Fe0.30892Y0.07805Zr0.60471O3,01120,16,2,5,4.1330633,0.31804001,0.47211301,0.39165705,0.71752644,6747.4482,1240.3304,611.68103,12.680635,30.552298999999998,37.640057,43.75177,21.391991,31.644011,0.8900045226073179,2.1500109253997004,1.4900075715560714,137.32769783830915,1.4804693,1.5215239999999999,0.8709771166666666,79.84571754685,0.8680755888033591,0.6011637813815646,1.4130640892944841,1.7107310204182038,1.7199131281866336,24_May_2016,Pulsed Laser Deposition,BZC91/ BZYF631/ BZF19,600.0,18.5,850,N,347.0,10,50.0,SiO2,0,25,37,0,0,24,0,28.666666666666668,0,0,240,0,0,120,0
Ba0.85648Co0.00915Fe0.31523Y0.08214Zr0.59348O3,01120,17,2,6,4.1330199,0.32023001,0.49053627,0.40708318,0.73445445,6363.6104,1324.9644,534.8582200000001,12.334792,30.552629,37.644222,43.723915000000005,25.389999,31.644011,0.890004791460032,2.150011574875358,1.4900080216578062,137.32773932228292,1.4836121000000002,1.5214205,0.871582225,79.58560412325001,0.8564753890251743,0.5998904912274791,1.4131606448548302,1.7095438375396035,1.725534923497103,24_May_2016,Pulsed Laser Deposition,BZC91/ BZYF631/ BZF19,600.0,18.5,850,N,347.0,10,50.0,SiO2,0,25,37,0,0,24,0,28.666666666666668,0,0,240,0,0,120,0
Ba0.86466Co0.00656Fe0.32157Y0.09082Zr0.58105O3,01120,18,2,7,4.1334949,0.315,0.51782608,0.41836092,0.73551917,5805.5669,1483.9968,451.92783,11.914114,30.54903,37.646915,43.762726,29.38802,31.644011,0.8900006931437932,2.150001674448489,1.4900011604317436,137.3271069520873,1.4844028000000002,1.5231575,0.8733344916666667,79.4248129062,0.8646593265918591,0.5995681853630248,1.4115425846956005,1.7061059360981308,1.729020213296182,24_May_2016,Pulsed Laser Deposition,BZC91/ BZYF631/ BZF19,600.0,18.5,850,N,347.0,10,50.0,SiO2,0,25,37,0,0,24,0,28.666666666666668,0,0,240,0,0,120,0
Ba0.86454Co0.00818Fe0.32903Y0.09305Zr0.56973O3,01120,19,2,8,4.1340737,0.30357999,0.5275169,0.41629893,0.71851808,5500.8081,1456.0647,408.08902,11.982571,30.544651,37.629185,43.761871,33.386009,31.644011,0.8900034955729165,2.1500084443615397,1.4900058521389277,137.32753936690102,1.4887652,1.5222565,0.8735228416666666,79.1024927476,0.8645366044373709,0.5978132049116385,1.4123825021351788,1.7057434345918443,1.73607094538835,24_May_2016,Pulsed Laser Deposition,BZC91/ BZYF631/ BZF19,600.0,18.5,850,N,347.0,10,50.0,SiO2,0,25,37,0,0,24,0,28.666666666666668,0,0,240,0,0,120,0
Ba0.86347Co0.00738Fe0.33162Y0.09844Zr0.56256O3,01120,20,2,9,4.1346393,0.28325,0.53233671,0.41339201,0.78843647,5106.4136,1393.6248,331.83673,11.903122999999999,30.540371,37.621613,43.802181,37.384009999999996,31.644011,0.8899972071823044,2.1499932533055666,1.4899953243838577,137.32656906822956,1.4890406,1.5233910000000002,0.87455555,79.0251111931,0.863472709575127,0.5976984154644973,1.4113207005329336,1.7037171902732282,1.7377586313376816,24_May_2016,Pulsed Laser Deposition,BZC91/ BZYF631/ BZF19,600.0,18.5,850,N,347.0,10,50.0,SiO2,0,25,37,0,0,24,0,28.666666666666668,0,0,240,0,0,120,0
Ba0.84821Co0.00789Fe0.3338Y0.10492Zr0.55339O3,01120,21,2,10,4.1346393,0.26205999,0.53148776,0.38734362,0.63820517,4701.8496,1408.5764,295.4668,11.68023,30.540371,37.614227,43.791672,41.381989000000004,31.644011,0.8900017552669619,2.1500042402516493,1.4900029385930036,137.3272708376922,1.4896983000000001,1.524582,0.87565885,78.91649505055,0.8482083271549962,0.5974375853600435,1.410225386533259,1.7015792606824034,1.7401592753166135,24_May_2016,Pulsed Laser Deposition,BZC91/ BZYF631/ BZF19,600.0,18.5,850,N,347.0,10,50.0,SiO2,0,25,37,0,0,24,0,28.666666666666668,0,0,240,0,0,120,0
Ba0.84328Co0.00658Fe0.3494Y0.10702Zr0.53699O3,01120,22,2,11,4.1350946,0.23546,0.53675705,0.40841859999999997,0.74780047,4285.9644,1208.6869,305.828,11.507608,30.536924,37.611015,43.770676,45.37999,31.644011,0.8899961712117426,2.149990750680052,1.4899935900061758,137.32640921797187,1.4965335,1.5230134999999998,0.8760313333333333,78.4011032501,0.8432836278139909,0.5947051443965288,1.411668872718497,1.7008450877398327,1.7515877140134086,24_May_2016,Pulsed Laser Deposition,BZC91/ BZYF631/ BZF19,600.0,18.5,850,N,347.0,10,50.0,SiO2,0,25,37,0,0,24,0,28.666666666666668,0,0,240,0,0,120,0
Ba0.86357Co0.01515Fe0.25377Y0.06438Zr0.66669O3,01120,23,3,1,4.1371455,0.23840999999999998,0.42775163,0.39389366,0.70665497,6002.1035,756.2301,549.77557,13.816507999999999,30.521418,37.602829,43.63427,5.402,19.146,0.8900016474704707,2.1500039798443953,1.4900027581247206,137.32725420469362,1.4581224000000002,1.524984,0.868287775,81.60651073725,0.863568401456808,0.6103751286383575,1.40985346721303,1.7160241120804915,1.6827977690021416,24_May_2016,Pulsed Laser Deposition,BZC91/ BZYF631/ BZF19,600.0,18.5,850,N,347.0,10,50.0,SiO2,0,25,37,0,0,24,0,28.666666666666668,0,0,240,0,0,120,0
Ba0.85789Co0.0167Fe0.25601Y0.0716Zr0.65568O3,01120,24,3,2,4.136861799999999,0.25866999999999996,0.4036881,0.47112173,0.66928291,6903.5869,585.4195599999999,855.8653,14.069082,30.523560999999997,37.591751,43.641262,9.397999800000001,19.146,0.8900005329948386,2.150001287571801,1.4900008923172017,137.3270822411036,1.4593007,1.526143,0.8694284916666668,81.4604739865,0.8578894862352043,0.6098815227011394,1.4087810169635486,1.7137704901537298,1.685812462420266,24_May_2016,Pulsed Laser Deposition,BZC91/ BZYF631/ BZF19,600.0,18.5,850,N,347.0,10,50.0,SiO2,0,25,37,0,0,24,0,28.666666666666668,0,0,240,0,0,120,0
Ba0.85239Co0.01634Fe0.26299Y0.07583Zr0.64484O3,01120,25,3,3,4.1364951,0.27790001,0.39980915,0.78010911,0.60014045,6542.7852,374.65692,1171.7067,12.717554,30.526334999999996,37.546268,43.648742999999996,13.39599,19.146,0.8900026204674746,2.150006330342775,1.4900043870747608,137.32740433813132,1.4621407,1.526241,0.8701791416666667,81.2162597218,0.8523874902767484,0.6086983424149773,1.4086938631204216,1.712296141942605,1.6908856035544568,24_May_2016,Pulsed Laser Deposition,BZC91/ BZYF631/ BZF19,600.0,18.5,850,N,347.0,10,50.0,SiO2,0,25,37,0,0,24,0,28.666666666666668,0,0,240,0,0,120,0
Ba0.84278Co0.011Fe0.26381Y0.08657Zr0.63861O3,01120,26,3,4,4.1371245000000005,0.2895,0.40330392,0.55521458,0.59400994,6308.8716,454.50185999999997,1258.4221,11.933032,30.521578,37.572941,43.665207,17.393998999999997,19.146,0.890002601195816,2.1500062837876452,1.4900043548109727,137.3274013645144,1.4584190000000001,1.5298555,0.8725870916666667,81.3338726695,0.8427775368208961,0.6102516500373458,1.4053655941934682,1.707570933653191,1.6884404597644573,24_May_2016,Pulsed Laser Deposition,BZC91/ BZYF631/ BZF19,600.0,18.5,850,N,347.0,10,50.0,SiO2,0,25,37,0,0,24,0,28.666666666666668,0,0,240,0,0,120,0
Ba0.84122Co0.01072Fe0.26925Y0.0942Zr0.62583O3,01120,27,3,5,4.136688200000001,0.29822001,0.40162346,0.59878153,0.63620931,7548.334,499.97852,1204.6561,13.398202,30.524874,37.595596,43.67886,21.391991,19.146,0.8899948354857059,2.1499875239261432,1.4899913537906762,137.3262031154444,1.460159,1.5310185,0.8739539583333333,81.1336770904,0.8412248814808145,0.6095191246197886,1.4042857900973391,1.7048854113918677,1.692591880957572,24_May_2016,Pulsed Laser Deposition,BZC91/ BZYF631/ BZF19,600.0,18.5,850,N,347.0,10,50.0,SiO2,0,25,37,0,0,24,0,28.666666666666668,0,0,240,0,0,120,0
Ba0.84407Co0.00849Fe0.27032Y0.10722Zr0.61397O3,01120,28,3,6,4.1365399,0.30423999,0.4088887,0.47328717,0.67291415,8072.2812,697.74036,930.8186,14.263932,30.525995,37.59166,43.67931,25.389999,19.146,0.8900004456183456,2.1500010764937563,1.4900007460352078,137.3270687589107,1.4580353000000001,1.5345590000000002,0.87649395,81.13764774255,0.8440695773787767,0.6104107668849619,1.4010546850878696,1.6999555399500565,1.6925197190168726,24_May_2016,Pulsed Laser Deposition,BZC91/ BZYF631/ BZF19,600.0,18.5,850,N,347.0,10,50.0,SiO2,0,25,37,0,0,24,0,28.666666666666668,0,0,240,0,0,120,0
Ba0.84763Co0.00703Fe0.27448Y0.10766Zr0.61082O3,01120,29,3,7,4.1366472000000005,0.29848999,0.42086005,0.48167792,0.68926656,7740.1309,753.67358,767.05945,13.973691,30.525187,37.596195,43.672787,29.38802,19.146,0.890004673837658,2.150011290731421,1.49000782473945,137.32772117315062,1.4592506,1.5343215000000001,0.8766671833333334,81.03568345185,0.8476255486918997,0.6099052992252721,1.4012782136803927,1.6996276957397038,1.6946574067552398,24_May_2016,Pulsed Laser Deposition,BZC91/ BZYF631/ BZF19,600.0,18.5,850,N,347.0,10,50.0,SiO2,0,25,37,0,0,24,0,28.666666666666668,0,0,240,0,0,120,0
Ba0.85023Co0.00686Fe0.27644Y0.11676Zr0.59994O3,01120,30,3,8,4.1369233,0.28898999,0.45530537,0.45079073,0.679084,6627.5303,922.43359,599.09033,13.541248999999999,30.523097999999997,37.58567,43.696064,33.386009,19.146,0.8899980740359987,2.149995347390334,1.4899967756333012,137.3267028237546,1.4591494000000003,1.5363520000000002,0.8783146666666667,80.95164712370001,0.8502318399055241,0.6099430764498814,1.3994158548238513,1.6964270690002914,1.696404059745806,24_May_2016,Pulsed Laser Deposition,BZC91/ BZYF631/ BZF19,600.0,18.5,850,N,347.0,10,50.0,SiO2,0,25,37,0,0,24,0,28.666666666666668,0,0,240,0,0,120,0
Ba0.84121Co0.0078Fe0.28186Y0.11795Zr0.59239O3,01120,31,3,9,4.1385694,0.27255999999999997,0.51495922,0.40795356,0.81336421,5061.8604,1191.829,376.94552999999996,11.657421000000001,30.510664000000002,37.59277,43.681553,37.384009999999996,19.146,0.8900044617963309,2.150010778496754,1.4900074697489134,137.32768845517384,1.4622455,1.5356484999999997,0.87840205,80.7267809885,0.8412057828214884,0.6086559758920994,1.4000669935188648,1.6962704831448348,1.7011416381725537,24_May_2016,Pulsed Laser Deposition,BZC91/ BZYF631/ BZF19,600.0,18.5,850,N,347.0,10,50.0,SiO2,0,25,37,0,0,24,0,28.666666666666668,0,0,240,0,0,120,0
Ba0.83744Co0.00641Fe0.28726Y0.12078Zr0.58555O3,01120,32,3,10,4.1385236,0.25323999,0.51973057,0.4142282,0.80190814,4607.5439,1074.8325,320.07446,12.045475,30.511009,37.593235,43.677417999999996,41.381989000000004,19.146,0.890001990927924,2.150004809544985,1.4900033331265243,137.32730720017867,1.4638697,1.535824,0.8789983666666668,80.57405824295,0.8374381266528641,0.6079789689805889,1.3999031201133625,1.6951150191289974,1.7043613067881487,24_May_2016,Pulsed Laser Deposition,BZC91/ BZYF631/ BZF19,600.0,18.5,850,N,347.0,10,50.0,SiO2,0,25,37,0,0,24,0,28.666666666666668,0,0,240,0,0,120,0
Ba0.82166Co0.00497Fe0.29205Y0.12984Zr0.57314O3,01120,33,3,11,4.1377006000000005,0.22981,0.52582192,0.4209494000000001,0.76392573,4205.8223,1022.938,292.08255,11.535622,30.517222999999998,37.600266,43.670871999999996,45.37999,19.146,0.8900029833279149,2.1500072069157494,1.490004994560217,137.32746032749728,1.4644761000000002,1.5376585,0.8807252416666667,80.43008915314999,0.8216572457606766,0.6077278989584841,1.3982345279629707,1.6917932223000236,1.7074140010712513,24_May_2016,Pulsed Laser Deposition,BZC91/ BZYF631/ BZF19,600.0,18.5,850,N,347.0,10,50.0,SiO2,0,25,37,0,0,24,0,28.666666666666668,0,0,240,0,0,120,0
Ba0.8824Co0.01625Fe0.25385Y0.06974Zr0.66016O3,01120,34,4,1,4.1400323,0.17922001,0.50405681,0.39120895,0.83422381,3689.498,779.0061,218.62601,12.74938,30.49962,37.573368,43.63073,5.4000001,6.650000099999999,0.8900013227837714,2.150003195488886,1.4900022145481115,137.3272041055359,1.4581911,1.5261075,0.8691597416666667,81.55664748775,0.8823986885138595,0.6103461492693045,1.4088150379241868,1.714301920715911,1.6838260072689082,24_May_2016,Pulsed Laser Deposition,BZC91/ BZYF631/ BZF19,600.0,18.5,850,N,347.0,10,50.0,SiO2,0,25,37,0,0,24,0,28.666666666666668,0,0,240,0,0,120,0
Ba0.83503Co0.01972Fe0.24521Y0.08954Zr0.64552O3,01120,35,4,2,4.1410079,0.19502001,0.50252777,0.36870256,0.7895989999999999,4088.9456,881.32562,265.05042000000003,13.322469,30.492259999999998,37.57143,43.630531,9.3999796,6.650000099999999,0.8900013250712641,2.1500032010148513,1.4900022183777342,137.32720445849603,1.4535883,1.531644,0.8724618583333332,81.70346134440001,0.8350287567723481,0.6122788172354332,1.4037225367088249,1.7078135899534799,1.6808003259449238,24_May_2016,Pulsed Laser Deposition,BZC91/ BZYF631/ BZF19,600.0,18.5,850,N,347.0,10,50.0,SiO2,0,25,37,0,0,24,0,28.666666666666668,0,0,240,0,0,120,0
Ba0.87208Co0.01426Fe0.25502Y0.08494Zr0.64578O3,01120,36,4,3,4.1403360000000005,0.20603999,0.43653226,0.46720659999999997,0.67745757,5237.9028,652.89172,458.55065999999994,14.154023,30.497328000000003,37.567142,43.590183,13.39599,6.650000099999999,0.8899982273354634,2.1499957177205014,1.4899970322807197,137.326726477862,1.4560096000000002,1.5301300000000002,0.8720693833333335,81.5442768797,0.8720817369756945,0.6112584884986083,1.4051065711544124,1.7085762449146709,1.6840755934405585,24_May_2016,Pulsed Laser Deposition,BZC91/ BZYF631/ BZF19,600.0,18.5,850,N,347.0,10,50.0,SiO2,0,25,37,0,0,24,0,28.666666666666668,0,0,240,0,0,120,0
Ba0.8525Co0.01147Fe0.2524Y0.09767Zr0.63845O3,01120,37,4,4,4.1399688999999995,0.21721999,0.40882683,0.43810788,0.72636122,5750.8359,490.4353,591.47516,14.299401000000001,30.500096999999997,37.586193,43.602771999999995,17.393998999999997,6.650000099999999,0.8899994331187396,2.1499986305677417,1.489999050951598,137.32691253022153,1.4517515,1.534248,0.8746275833333333,81.69663891615,0.8525005429961598,0.613052187732363,1.4013370918963177,1.7035811348105374,1.6809371150650165,24_May_2016,Pulsed Laser Deposition,BZC91/ BZYF631/ BZF19,600.0,18.5,850,N,347.0,10,50.0,SiO2,0,25,37,0,0,24,0,28.666666666666668,0,0,240,0,0,120,0
Ba0.85867Co0.01099Fe0.25474Y0.10178Zr0.63249O3,01120,38,4,5,4.1410108,0.22486,0.42122099,0.43821135,0.72183508,5936.7163,645.34778,510.79138,14.268838,30.492239,37.571926,43.579926,21.391991,6.650000099999999,0.8900013928961733,2.150003364861542,1.4900023319273012,137.32721492387952,1.4522187,1.535036,0.8754024333333333,81.62073628605,0.8586686561390054,0.6128563093810686,1.4006208094543333,1.7020769821871653,1.6825039955851322,24_May_2016,Pulsed Laser Deposition,BZC91/ BZYF631/ BZF19,600.0,18.5,850,N,347.0,10,50.0,SiO2,0,25,37,0,0,24,0,28.666666666666668,0,0,240,0,0,120,0
Ba0.8452Co0.01127Fe0.25148Y0.11188Zr0.62537O3,01120,39,4,6,4.1421881,0.22966999999999999,0.44784582,0.41439924,0.78167248,5575.6577,818.33691,405.29764,14.012,30.483362,37.565796,43.595238,25.389999,6.650000099999999,0.8900044362095006,2.1500107166858724,1.4900074269125347,137.32768450712595,1.4496316999999999,1.5379939999999999,0.8772192166666667,81.70361708565,0.845195787117325,0.6139521067382154,1.3979317973190224,1.6985576679161152,1.6808029975363903,24_May_2016,Pulsed Laser Deposition,BZC91/ BZYF631/ BZF19,600.0,18.5,850,N,347.0,10,50.0,SiO2,0,25,37,0,0,24,0,28.666666666666668,0,0,240,0,0,120,0
Ba0.83886Co0.00768Fe0.24568Y0.12558Zr0.62106O3,01120,40,4,7,4.142601,0.23021001,0.44941798,0.43076026,0.77164423,5495.9004,782.49945,386.51367,13.864623000000002,30.480249,37.550297,43.596508,29.38802,6.650000099999999,0.8899999298781893,2.1499998306046146,1.4899998826050584,137.3269891802046,1.4432502,1.5430069999999998,0.8800577999999999,81.9929806206,0.8388600660925695,0.6166636456230453,1.3933830699436975,1.6930704808309849,1.6748627521622557,24_May_2016,Pulsed Laser Deposition,BZC91/ BZYF631/ BZF19,600.0,18.5,850,N,347.0,10,50.0,SiO2,0,25,37,0,0,24,0,28.666666666666668,0,0,240,0,0,120,0
Ba0.83615Co0.0107Fe0.24724Y0.12982Zr0.61223O3,01120,41,4,8,4.1424427,0.22660999999999998,0.49318141,0.42814559,0.82260025,4732.1084,862.94006,294.63156000000004,13.142972,30.481440999999997,37.549637,43.624996,33.386009,6.650000099999999,0.8899985381995745,2.1499964686843653,1.4899975527161415,137.32677444419434,1.4452115,1.5432135,0.8805238666666667,81.8295299535,0.836151373355543,0.6158258069490691,1.3931944404869225,1.6921716822471988,1.6782055881566338,24_May_2016,Pulsed Laser Deposition,BZC91/ BZYF631/ BZF19,600.0,18.5,850,N,347.0,10,50.0,SiO2,0,25,37,0,0,24,0,28.666666666666668,0,0,240,0,0,120,0
Ba0.83756Co0.009Fe0.25434Y0.13091Zr0.60574O3,01120,42,4,9,4.142749299999999,0.21606999999999998,0.50888771,0.40227771,0.89569414,4323.9414,971.3778699999999,276.81018,12.826756,30.479129999999998,37.550709000000005,43.604904,37.384009999999996,6.650000099999999,0.889998321583128,2.149995945397444,1.4899971900661355,137.32674102027664,1.4477066,1.542761,0.88082265,81.63070663849999,0.8375615795252657,0.6147642910401375,1.3936027326315896,1.6915972699681774,1.6822926895442112,24_May_2016,Pulsed Laser Deposition,BZC91/ BZYF631/ BZF19,600.0,18.5,850,N,347.0,10,50.0,SiO2,0,25,37,0,0,24,0,28.666666666666668,0,0,240,0,0,120,0
Ba0.82931Co0.00836Fe0.25531Y0.13493Zr0.60139O3,01120,43,4,10,4.1428442,0.2051,0.50419033,0.41711739,0.88434392,4102.0698,833.3194599999999,269.62521,12.776538,30.478415000000002,37.548747999999996,43.62397,41.384009999999996,6.650000099999999,0.8899960824725658,2.1499905363101304,1.4899934414428346,137.3263955255169,1.4473973999999998,1.5437485,0.8815976416666667,81.6077361607,0.829313650403345,0.6148940729564429,1.3927077735201883,1.6901059746779623,1.682761978044545,24_May_2016,Pulsed Laser Deposition,BZC91/ BZYF631/ BZF19,600.0,18.5,850,N,347.0,10,50.0,SiO2,0,25,37,0,0,24,0,28.666666666666668,0,0,240,0,0,120,0
Ba0.81945Co0.00989Fe0.26992Y0.13342Zr0.58677O3,01120,44,4,11,4.1421089,0.18993001,0.49986425,0.42454576,0.82306617,3833.6562,682.91028,282.4798,12.640189999999999,30.483957,37.557949,43.624458000000004,45.37999,6.650000099999999,0.8899955043472889,2.1499891397153608,1.4899924735701802,137.32630632078667,1.4557233,1.540889,0.8810846166666667,81.04585668555,0.819454139304745,0.611376835382994,1.3952913803105615,1.6910889662415662,1.6944272284467212,24_May_2016,Pulsed Laser Deposition,BZC91/ BZYF631/ BZF19,600.0,18.5,850,N,347.0,10,50.0,SiO2,0,25,37,0,0,24,0,28.666666666666668,0,0,240,0,0,120,0
