Repository: jdh10791/combi_tco

# combi_tco
This is a project focused on analysis of triple conducting oxides (TCOs). TCOs are combinatorially synthesized via pulsed laser deposition (PLD) and characterized using high-throughput methods. 

/data: raw data from Meagan Papac, collected at NREL
* /conductivity: DC conductivity data
* /eis: impedance data (ASR)
* /xrd: XRD data

/scripts: python scripts for processing and analysis
* /conductivity: notebooks for DC conductivity analysis
* /eis: notebooks for EIS analysis
* /helpers: supporting modules
** calc_chemfeat.py: chemical featurization for perovskites
** fileload.py: tools for processing and loading data files
** outlier_detect.py: outlier detection algorithm
** pickletools.py: a few simple tools for working with pickles
** plotting.py: convenience functions for plotting ternary data
** predict.py: functions for predicting through Citrination API
** quaternary_plt.py: quaternary plotting module
* /pickles: pickles of python objects for efficiency
* /stats_test: early tests of some python stats functions/packages
* /xrd: notebooks for XRD analysis

File: data/xrd/processed/PDAC_COM3_01121/PDAC_COM3_01121_AllVar.csv
FORMULA,IDENTIFIER: Sample number,IDENTIFIER: Point,IDENTIFIER: Row,IDENTIFIER: Column,PROPERTY: Cubic lattice constant (A),PROPERTY: Film thickness ($\mu$m),PROPERTY: FWHM of 110 peak ($^{\circ}$),PROPERTY: FWHM of 111 peak ($^{\circ}$),PROPERTY: FWHM of 200 peak ($^{\circ}$),PROPERTY: Max intensity of 110 peak (counts),PROPERTY: Max intensity of 111 peak (counts),PROPERTY: Max intensity of 200 peak (counts),PROPERTY: Area of 110 peak,PROPERTY: Position of 110 peak ($^{\circ}$),PROPERTY: Position of 111 peak ($^{\circ}$),PROPERTY: Position of 200 peak ($^{\circ}$),IDENTIFIER: X position (mm),IDENTIFIER: Y position (mm),PROPERTY: A_avg_X,PROPERTY: A_avg_at_radius,PROPERTY: A_avg_ion_radius,PROPERTY: A_avg_mass,PROPERTY: B_avg_X,PROPERTY: B_avg_at_radius,PROPERTY: B_avg_ion_radius,PROPERTY: B_avg_mass,PROPERTY: AB_site_ratio,PROPERTY: AB_X_ratio,PROPERTY: AB_at_radius_ratio,PROPERTY: AB_ion_radius_ratio,PROPERTY: AB_mass_ratio,IDENTIFIER: Date,PREPARATION STEP NAME,PREPARATION STEP DETAIL: Targets used,PREPARATION STEP DETAIL: Laser Energy (mJ),PREPARATION STEP DETAIL: Laser Voltage (kV),PREPARATION STEP DETAIL: Temperature ($^{\circ}$C),PREPARATION STEP DETAIL: Temperature Gradient,PREPARATION STEP DETAIL: Number of Cycles,PREPARATION STEP DETAIL: Laser Pulse Frequency (Hz),PREPARATION STEP DETAIL: Deposition Pressure (mTorr),PREPARATION STEP DETAIL: Substrate,PREPARATION STEP DETAIL: BZC19 Pulses/Cycle,PREPARATION STEP DETAIL: BZC91 Pulses/Cycle,PREPARATION STEP DETAIL: BZF19 Pulses/Cycle,PREPARATION STEP DETAIL: BZY82 Pulses/Cycle,PREPARATION STEP DETAIL: BZYCF1135 Pulses/Cycle,PREPARATION STEP DETAIL: BZYF631 Pulses/Cycle,PREPARATION STEP DETAIL: B12ZY82 Pulses/Cycle,PREPARATION STEP DETAIL: Average Target Pulses/Cycle,PREPARATION STEP DETAIL: BZC19 Substrate Angle ($^{\circ}$),PREPARATION STEP DETAIL: BZC91 Substrate Angle ($^{\circ}$),PREPARATION STEP DETAIL: BZF19 Substrate Angle ($^{\circ}$),PREPARATION STEP DETAIL: BZY82 Substrate Angle ($^{\circ}$),PREPARATION STEP DETAIL: BZYCF1135 Substrate Angle ($^{\circ}$),PREPARATION STEP DETAIL: BZYF631 Substrate Angle ($^{\circ}$),PREPARATION STEP DETAIL: B12ZY82 Substrate Angle ($^{\circ}$)
Ba0.86186Co0.30429Fe0.01161Y0.05495Zr0.62915O3,01121,1,1,1,4.152329,0.21223000000000003,0.48515514,0.40411109,0.76714641,4869.9399,1107.34,229.08052,13.751468,30.407114,37.442387,43.557434,5.4000001,44.141998,0.8899975833769164,2.1499941620903034,1.489995954192815,137.3266271150582,1.49712,1.501138,0.841910675,80.86009841405,0.8618623402207037,0.594473110623675,1.4322428464873338,1.7697791445545157,1.6983237691830058,24_May_2016,Pulsed Laser Deposition,BZC91/ BZYF631/ BZC19,600.0,18.7,850,N,345.0,10,50.0,SiO2,20,25,0,0,0,24,0,23.0,0,0,240,0,0,120,0
Ba0.8654Co0.31856Fe0.01253Y0.05214Zr0.61676O3,01121,2,1,2,4.1527638,0.22866999999999998,0.48525852,0.40028897,0.7643804,5091.3677,1279.1395,249.23106,13.404360999999998,30.403852,37.434231,43.579132,9.3999796,44.141998,0.8900012068426415,2.150002915406381,1.4900020204444222,137.32718621581958,1.5057242999999998,1.4974280000000002,0.8400812916666667,80.3723617082,0.8653988265166227,0.5910784642597863,1.435797190520266,1.773640283654401,1.708636940574172,24_May_2016,Pulsed Laser Deposition,BZC91/ BZYF631/ BZC19,600.0,18.7,850,N,345.0,10,50.0,SiO2,20,25,0,0,0,24,0,23.0,0,0,240,0,0,120,0
Ba0.86387Co0.33468Fe0.01262Y0.05695Zr0.59575O3,01121,3,1,3,4.155160899999999,0.24461,0.47116441,0.41817808,0.70119381,5716.1772,1365.2792,203.23854,13.462261999999999,30.385889000000002,37.406197,43.588112,13.39599,44.141998,0.8900006667727547,2.150001610743171,1.490001116282477,137.32710288303605,1.5141195,1.4954085000000001,0.8394773499999999,79.8384117601,0.8638693528038786,0.5878008088349398,1.4377353149612102,1.774915209186379,1.7200630605688798,24_May_2016,Pulsed Laser Deposition,BZC91/ BZYF631/ BZC19,600.0,18.7,850,N,345.0,10,50.0,SiO2,20,25,0,0,0,24,0,23.0,0,0,240,0,0,120,0
Ba0.86041Co0.35048Fe0.01252Y0.05886Zr0.57814O3,01121,4,1,4,4.1558986,0.25705999,0.4621371,0.38396442,,6233.1064,1591.4154,,13.764695999999999,30.380363,37.385658,,17.393998999999997,44.141998,0.8899986713722658,2.149996790393676,1.4899977756681755,137.32679499274062,1.5225494,1.492741,0.8383735666666667,79.32732727460001,0.8604112844565116,0.5845450212467759,1.440301291646492,1.777248037044316,1.7311410797614455,24_May_2016,Pulsed Laser Deposition,BZC91/ BZYF631/ BZC19,600.0,18.7,850,N,345.0,10,50.0,SiO2,20,25,0,0,0,24,0,23.0,0,0,240,0,0,120,0
Ba0.86631Co0.36898Fe0.01434Y0.06207Zr0.55461O3,01121,5,1,5,4.156695399999999,0.26488,0.44502601,0.41052622,,6665.4526,1570.0466,,14.001526,30.374401000000002,37.376961,,21.391991,44.141998,0.8899969119871931,2.149992540193781,1.4899948301808064,137.3265235196239,1.5332813,1.4895705000000001,0.8372418833333334,78.6581163406,0.8663130058265807,0.5804524662155556,1.4433640705114532,1.7796467900634048,1.7458659056235464,24_May_2016,Pulsed Laser Deposition,BZC91/ BZYF631/ BZC19,600.0,18.7,850,N,345.0,10,50.0,SiO2,20,25,0,0,0,24,0,23.0,0,0,240,0,0,120,0
Ba0.87117Co0.39134Fe0.0151Y0.06324Zr0.53031O3,01121,6,1,6,4.1570349,0.26831999,0.44904828,0.38980627,,6627.6709,1719.2982,,13.88855,30.371862,37.375183,,25.389999,44.141998,0.8899977778658954,2.14999463192323,1.4899962797979596,137.32665712470765,1.5458173,1.4852615,0.8353885166666666,77.9055814253,0.8711721751251701,0.5757457740095776,1.4475529271601197,1.7835967936730592,1.7627319456743125,24_May_2016,Pulsed Laser Deposition,BZC91/ BZYF631/ BZC19,600.0,18.7,850,N,345.0,10,50.0,SiO2,20,25,0,0,0,24,0,23.0,0,0,240,0,0,120,0
Ba0.87687Co0.40793Fe0.01582Y0.06463Zr0.51162O3,01121,7,1,7,4.156646299999999,0.26574999,0.47955653,0.3848992,,5657.9907,1831.2371,,12.544045,30.374771000000003,37.377765999999994,,29.38802,44.141998,0.8899975026440005,2.149993967061349,1.489995819033214,137.32661465796926,1.5551622,1.4821985000000002,0.8341211666666667,77.34209410185,0.8768724605198879,0.5722859664696072,1.450543882659002,1.7863062089499155,1.775574042217257,24_May_2016,Pulsed Laser Deposition,BZC91/ BZYF631/ BZC19,600.0,18.7,850,N,345.0,10,50.0,SiO2,20,25,0,0,0,24,0,23.0,0,0,240,0,0,120,0
Ba0.87333Co0.42504Fe0.01577Y0.06496Zr0.49423O3,01121,8,1,8,4.1558089,0.25887001,0.49231121,0.37416086,,5140.8667,1753.225,,12.146964,30.381034999999997,37.387108000000005,,33.386009,44.141998,0.8899996812785439,2.149999230054909,1.4899994664101464,137.32695082127933,1.5645113999999998,1.4788665,0.832612525,76.7906023888,0.873330312751808,0.5688674951672094,1.4538156284254928,1.7895472643894546,1.7883301673553302,24_May_2016,Pulsed Laser Deposition,BZC91/ BZYF631/ BZC19,600.0,18.7,850,N,345.0,10,50.0,SiO2,20,25,0,0,0,24,0,23.0,0,0,240,0,0,120,0
Ba0.8731Co0.43818Fe0.01849Y0.06625Zr0.47708O3,01121,9,1,9,4.1547871,0.24420001,0.5007655,0.38780907,,4706.5469,1613.7242,,11.638011,30.388689000000003,37.395348,,37.384009999999996,44.141998,0.8899995172424984,2.149998833788058,1.4899991917880029,137.3269255105175,1.5729565,1.476153,0.831619825,76.2670799176,0.8731004735907902,0.565813178713142,1.456487798885385,1.791683106866774,1.800605525462459,24_May_2016,Pulsed Laser Deposition,BZC91/ BZYF631/ BZC19,600.0,18.7,850,N,345.0,10,50.0,SiO2,20,25,0,0,0,24,0,23.0,0,0,240,0,0,120,0
Ba0.88417Co0.4552Fe0.02359Y0.0651Zr0.4561O3,01121,10,1,10,4.1553288,0.22812,0.45534775,0.38339549,,5336.6753,1465.2844,,13.20945,30.384632,37.373489,,41.381989000000004,44.141998,0.8900024003599544,2.1500057986223617,1.4900040185801484,137.32737037554097,1.5849807,1.471681,0.8298058083333334,75.538811149,0.8841676153701833,0.5615225474732622,1.4609183638453997,1.7956056749865663,1.8179710308739607,24_May_2016,Pulsed Laser Deposition,BZC91/ BZYF631/ BZC19,600.0,18.7,850,N,345.0,10,50.0,SiO2,20,25,0,0,0,24,0,23.0,0,0,240,0,0,120,0
Ba0.83162Co0.4462Fe0.03848Y0.08101Zr0.43431O3,01121,11,1,11,4.1553497,0.21445,0.44520614,0.41455770000000003,,5160.0967,1262.2327,,13.310042999999999,30.384473999999997,37.384009999999996,,45.37999,44.141998,0.8900004511167088,2.150001089776319,1.4900007552403327,137.32706960730815,1.5857389,1.4752405,0.8333915333333333,75.2666655575,0.8316195784747336,0.561252833689524,1.457390228763594,1.7878760410256942,1.8245403671084255,24_May_2016,Pulsed Laser Deposition,BZC91/ BZYF631/ BZC19,600.0,18.7,850,N,345.0,10,50.0,SiO2,20,25,0,0,0,24,0,23.0,0,0,240,0,0,120,0
Ba0.84406Co0.27575Fe0.01292Y0.06619Zr0.64514O3,01121,12,2,1,4.1533642,0.24924999,0.48437256,0.40176076,0.76318318,5357.731,1390.7426,270.6033,12.971884,30.399351,37.427238,43.576733000000004,5.4000001,31.643998999999997,0.890004127083476,2.1500099699207564,1.490006909386943,137.32763680898034,1.4808416000000002,1.5094595000000002,0.8465402166666667,81.70927549275001,0.8440560859663763,0.6010123750463763,1.424357506723934,1.7601135540305317,1.6806860173563196,24_May_2016,Pulsed Laser Deposition,BZC91/ BZYF631/ BZC19,600.0,18.7,850,N,345.0,10,50.0,SiO2,20,25,0,0,0,24,0,23.0,0,0,240,0,0,120,0
Ba0.84404Co0.2845Fe0.01378Y0.06464Zr0.63708O3,01121,13,2,2,4.1506634,0.27259001,0.51496392,0.37521169,0.81819034,5153.2998,1558.1453,276.70215,11.937722,30.419611,37.472496,43.570347,9.397999800000001,31.643998999999997,0.8900041573808405,2.150010043111019,1.490006960109497,137.3276414838637,1.4862545999999999,1.507193,0.8454526833333333,81.39989814149999,0.8440360573265917,0.5988234837966796,1.4264994881949553,1.7623777054381147,1.6870738737921116,24_May_2016,Pulsed Laser Deposition,BZC91/ BZYF631/ BZC19,600.0,18.7,850,N,345.0,10,50.0,SiO2,20,25,0,0,0,24,0,23.0,0,0,240,0,0,120,0
Ba0.84131Co0.29479Fe0.01469Y0.06816Zr0.62237O3,01121,14,2,3,4.1495061,0.29424,0.52147877,0.38097593,0.75512439,5312.0815,1660.5334,309.18753,11.413801,30.428301,37.492973,43.527943,13.39599,31.643998999999997,0.889996048031868,2.1499904531106924,1.4899933837836892,137.32639021131723,1.4919951999999999,1.505894,0.8451448083333333,81.02818322005,0.8413137357809807,0.5965140156160477,1.4277169927702031,1.7630036522640762,1.6947978438363474,24_May_2016,Pulsed Laser Deposition,BZC91/ BZYF631/ BZC19,600.0,18.7,850,N,345.0,10,50.0,SiO2,20,25,0,0,0,24,0,23.0,0,0,240,0,0,120,0
Ba0.84559Co0.30777Fe0.01467Y0.0708Zr0.60676O3,01121,15,2,4,4.1504178,0.30923,0.51421899,0.36551255,0.70084757,5468.6592,1680.661,309.31079,11.304211,30.421454999999998,37.482132,43.589928,17.393998999999997,31.643998999999997,0.8900042711631183,2.150010317978319,1.4900071505989283,137.32765904046914,1.4988205,1.5039455,0.844421725,80.60272399515,0.8455859419825968,0.5938031079526324,1.429579940216131,1.7645296259981094,1.7037595286324614,24_May_2016,Pulsed Laser Deposition,BZC91/ BZYF631/ BZC19,600.0,18.7,850,N,345.0,10,50.0,SiO2,20,25,0,0,0,24,0,23.0,0,0,240,0,0,120,0
Ba0.84115Co0.31912Fe0.0155Y0.07945Zr0.58593O3,01121,16,2,5,4.1511621,0.31722999,0.5216102,0.39266381,0.86631751,5662.9614,1809.1631,289.47342000000003,11.522798,30.415867,37.464828000000004,43.538055,21.391991,31.643998999999997,0.8900011128812321,2.1500026884209538,1.4900018631382423,137.32717171757412,1.5045264999999999,1.5037135,0.8449320833333333,80.1868067909,0.8411489482035079,0.591548977622682,1.4297954287309078,1.763457551830735,1.7125906020385226,24_May_2016,Pulsed Laser Deposition,BZC91/ BZYF631/ BZC19,600.0,18.7,850,N,345.0,10,50.0,SiO2,20,25,0,0,0,24,0,23.0,0,0,240,0,0,120,0
Ba0.84839Co0.33423Fe0.01604Y0.0825Zr0.56724O3,01121,17,2,6,4.1527534,0.32085001,0.52567047,0.37149981,0.92197597,5666.2202,2001.4032,255.12794,11.344632,30.403928999999998,37.443451,43.527859,25.389999,31.643998999999997,0.8899992396350447,2.14999816316331,1.4899987270294568,137.3268826756874,1.5127848,1.5013885,0.8441005500000001,79.67362994985001,0.848390724816377,0.5883184704361418,1.4320065480475639,1.7651910391830177,1.7236177485841526,24_May_2016,Pulsed Laser Deposition,BZC91/ BZYF631/ BZC19,600.0,18.7,850,N,345.0,10,50.0,SiO2,20,25,0,0,0,24,0,23.0,0,0,240,0,0,120,0
Ba0.84322Co0.34712Fe0.01799Y0.08542Zr0.54947O3,01121,18,2,7,4.1542611,0.31592,0.52434784,0.35803375,,5641.5874,2192.2622,,11.35861,30.392632,37.413567,,29.38802,31.643998999999997,0.8900048908558129,2.1500118149887615,1.4900081880619789,137.32775465905192,1.5205148,1.4992325,0.8434213416666667,79.18073118539999,0.8432153662418252,0.5853312909915859,1.4340749783564335,1.7666237673303427,1.7343582536198348,24_May_2016,Pulsed Laser Deposition,BZC91/ BZYF631/ BZC19,600.0,18.7,850,N,345.0,10,50.0,SiO2,20,25,0,0,0,24,0,23.0,0,0,240,0,0,120,0
Ba0.84571Co0.36015Fe0.01897Y0.08214Zr0.53874O3,01121,19,2,8,4.1522202,0.30665001,0.51644611,0.39522511,0.76493663,5224.3784,1764.3396,272.14471000000003,10.844386,30.40793,37.448353000000004,43.60223,33.386009,31.643998999999997,0.8899957385418411,2.149989705466245,1.4899928656487003,137.32634245700606,1.5285321,1.4956595,0.841629175,78.73291410825,0.8457140494101527,0.5822551836116763,1.4374860758523216,1.770367413473636,1.7442050000612943,24_May_2016,Pulsed Laser Deposition,BZC91/ BZYF631/ BZC19,600.0,18.7,850,N,345.0,10,50.0,SiO2,20,25,0,0,0,24,0,23.0,0,0,240,0,0,120,0
Ba0.85516Co0.37249Fe0.02175Y0.08376Zr0.52201O3,01121,20,2,9,4.1534276,0.28843001,0.51871729,0.39914504,0.91986197,4969.7046,1654.4283,248.62651,10.766316,30.398876,37.437542,43.593143,37.384009999999996,31.643998999999997,0.8899990573030806,2.149997722698453,1.4899984217770674,137.32685454186534,1.5365441999999998,1.493195,0.8407773583333333,78.23324879155,0.8551609057950017,0.5792212533183756,1.4398639981371844,1.7721676339271077,1.7553515501800057,24_May_2016,Pulsed Laser Deposition,BZC91/ BZYF631/ BZC19,600.0,18.7,850,N,345.0,10,50.0,SiO2,20,25,0,0,0,24,0,23.0,0,0,240,0,0,120,0
Ba0.85114Co0.38435Fe0.02753Y0.08304Zr0.50507O3,01121,21,2,10,4.1562047,0.26532,0.50652528,0.38757986,0.73737162,4615.7407,1565.5177,253.9613,10.696271000000001,30.378075,37.389389,43.593826,41.381989000000004,31.643998999999997,0.8900009143437014,2.150002208807818,1.4900015307551855,137.32714108323313,1.5460098000000002,1.489745,0.8395000416666667,77.64563381225,0.851139125580114,0.575676114306456,1.4432014934151938,1.7748677269831608,1.7686395788241644,24_May_2016,Pulsed Laser Deposition,BZC91/ BZYF631/ BZC19,600.0,18.7,850,N,345.0,10,50.0,SiO2,20,25,0,0,0,24,0,23.0,0,0,240,0,0,120,0
Ba0.85128Co0.39043Fe0.0385Y0.08101Zr0.49006O3,01121,22,2,11,4.1584129,0.24033000000000002,0.51320428,0.39994568,,4135.7998,1444.1865,,10.909152,30.361553000000004,37.370135999999995,,45.37999,31.643998999999997,0.8900008222953132,2.150001986443734,1.4900013766517042,137.32712688016682,1.5550754000000002,1.4863914999999999,0.8385036333333333,77.06681617235,0.8512792134798792,0.5723200446070416,1.4464574013264568,1.7769766491391918,1.781922930007286,24_May_2016,Pulsed Laser Deposition,BZC91/ BZYF631/ BZC19,600.0,18.7,850,N,345.0,10,50.0,SiO2,20,25,0,0,0,24,0,23.0,0,0,240,0,0,120,0
Ba0.84528Co0.2595Fe0.0175Y0.07658Zr0.64642O3,01121,23,3,1,4.1481075,0.23308,0.51686239,0.38506719,0.89819217,4258.7725,1118.2084,282.78915,11.599578,30.438807,37.506508000000004,43.530753999999995,5.4000001,19.148001,0.8899959036612793,2.1499901043502816,1.4899931420846138,137.3263679349354,1.4730512,1.51462,0.84986565,82.04787967550001,0.8452838905271132,0.6041853152567129,1.4194914264635892,1.7532102186794039,1.6737345130436305,24_May_2016,Pulsed Laser Deposition,BZC91/ BZYF631/ BZC19,600.0,18.7,850,N,345.0,10,50.0,SiO2,20,25,0,0,0,24,0,23.0,0,0,240,0,0,120,0
Ba0.84192Co0.2616Fe0.01701Y0.08063Zr0.64075O3,01121,24,3,2,4.1487346,0.25597,0.51501709,0.38589919,0.80500644,4657.7715,1194.5269,296.7742,11.728874000000001,30.434093,37.498955,43.515083000000004,9.397999800000001,19.148001,0.8900022674544437,2.1500054775584876,1.4900037960754169,137.32734986822067,1.4735024,1.5152705000000002,0.850397225,81.9871039475,0.841917855044515,0.6040046269720657,1.4188921895849536,1.7521268323463977,1.6749872023307164,24_May_2016,Pulsed Laser Deposition,BZC91/ BZYF631/ BZC19,600.0,18.7,850,N,345.0,10,50.0,SiO2,20,25,0,0,0,24,0,23.0,0,0,240,0,0,120,0
Ba0.83856Co0.26699Fe0.01855Y0.08334Zr0.63112O3,01121,25,3,3,4.1499043,0.27868000000000004,0.5204125,0.37990943,0.88013828,5044.1411,1452.7887,277.33898999999997,11.861424000000001,30.425308,37.491161,43.549782,13.39599,19.148001,0.890001030338611,2.15000248902024,1.4900017249489106,137.32715898124766,1.4769521,1.5146545000000002,0.8503879916666668,81.75320290205,0.8385590292137692,0.6025930227111704,1.4194672706021338,1.7521434210620395,1.679777110944287,24_May_2016,Pulsed Laser Deposition,BZC91/ BZYF631/ BZC19,600.0,18.7,850,N,345.0,10,50.0,SiO2,20,25,0,0,0,24,0,23.0,0,0,240,0,0,120,0
Ba0.83493Co0.26979Fe0.01976Y0.09157Zr0.61889O3,01121,26,3,4,4.1489663,0.29528001,0.51528531,0.38081872,0.87283868,5328.5312,1564.4583,256.51242,11.568391,30.432353999999997,37.499886,43.525902,17.393998999999997,19.148001,0.8900000556659496,2.150000134473923,1.4900000931935562,137.32700858925602,1.4782051,1.515986,0.8516122500000001,81.60181392355,0.8349299477784624,0.602081575598643,1.4182189904616025,1.7496226635931507,1.6828916170651929,24_May_2016,Pulsed Laser Deposition,BZC91/ BZYF631/ BZC19,600.0,18.7,850,N,345.0,10,50.0,SiO2,20,25,0,0,0,24,0,23.0,0,0,240,0,0,120,0
Ba0.82898Co0.27467Fe0.02181Y0.09708Zr0.60644O3,01121,27,3,5,4.1475005,0.30651999,0.50589293,0.38715282,0.87226737,5558.5723,1451.1077,365.83365,11.18625,30.443367,37.512032,43.554321,21.391991,19.148001,0.8899988762031864,2.1499972852099445,1.489998118587357,137.32682659815165,1.4812947,1.5160645000000001,0.8521327416666666,81.35802259865,0.8289810467486055,0.6008249919500733,1.4181436774028706,1.748551658363818,1.687932206459875,24_May_2016,Pulsed Laser Deposition,BZC91/ BZYF631/ BZC19,600.0,18.7,850,N,345.0,10,50.0,SiO2,20,25,0,0,0,24,0,23.0,0,0,240,0,0,120,0
Ba0.8183Co0.27521Fe0.02288Y0.10467Zr0.59724O3,01121,28,3,6,4.1461053,0.31106001,0.49085489,0.36704916,0.74689901,5728.3389,1528.3358,363.34097,11.329641,30.453863000000002,37.513794,43.587596999999995,25.389999,19.148001,0.8899982476312269,2.149995766749593,1.4899970662590203,137.3267296094983,1.4812918000000002,1.5176935,0.8534414166666667,81.28513527545,0.8183016111979668,0.6008257438751952,1.4166205276293222,1.7458691799591637,1.6894445601171824,24_May_2016,Pulsed Laser Deposition,BZC91/ BZYF631/ BZC19,600.0,18.7,850,N,345.0,10,50.0,SiO2,20,25,0,0,0,24,0,23.0,0,0,240,0,0,120,0
Ba0.8267Co0.28612Fe0.02455Y0.10555Zr0.58378O3,01121,29,3,7,4.1466479,0.30713999,0.48385206,0.39722189,0.70467913,5814.7124,1453.9333,364.82504,11.470521000000002,30.44978,37.507481,43.572651,29.38802,19.148001,0.8899983339503845,2.149995975273401,1.4899972107708686,137.32674292854432,1.4880304999999998,1.5154809999999999,0.8525872083333332,80.8717196909,0.8267015475570735,0.5981049003702442,1.4186888356062537,1.7476185382649199,1.698081151896129,24_May_2016,Pulsed Laser Deposition,BZC91/ BZYF631/ BZC19,600.0,18.7,850,N,345.0,10,50.0,SiO2,20,25,0,0,0,24,0,23.0,0,0,240,0,0,120,0
Ba0.83072Co0.29173Fe0.02507Y0.10827Zr0.57494O3,01121,30,3,8,4.1464581,0.29659,0.46675897,0.40213445,0.69332802,5965.7061,1189.3811,494.62567,11.818139,30.451206,37.504719,43.61182,33.386009,19.148001,0.8899951022338518,2.1499881683177318,1.4899918003690327,137.32624427468332,1.4910901,1.5149765,0.8525672583333334,80.66677806685,0.8307245715670619,0.5968754686479723,1.4191561178128715,1.747653086375599,1.7023891069614632,24_May_2016,Pulsed Laser Deposition,BZC91/ BZYF631/ BZC19,600.0,18.7,850,N,345.0,10,50.0,SiO2,20,25,0,0,0,24,0,23.0,0,0,240,0,0,120,0
Ba0.83255Co0.29961Fe0.02785Y0.10949Zr0.56306O3,01121,31,3,9,4.147993100000001,0.27737999,0.45864722,0.39446765,0.73631823,5587.6963,1101.8763,466.39547999999996,11.608086,30.439667,37.488369,43.581478000000004,37.384009999999996,19.148001,0.8900048467396574,2.150011708416026,1.490008114204595,137.32774785192913,1.4966799,1.5132885,0.852043675,80.31114476044999,0.8325454661448008,0.5946527689318587,1.4207546732933118,1.7487461710276704,1.7099463376041617,24_May_2016,Pulsed Laser Deposition,BZC91/ BZYF631/ BZC19,600.0,18.7,850,N,345.0,10,50.0,SiO2,20,25,0,0,0,24,0,23.0,0,0,240,0,0,120,0
Ba0.83471Co0.30748Fe0.03216Y0.10968Zr0.55068O3,01121,32,3,10,4.151870300000001,0.25497001,0.49261627,0.38334551,0.7921951999999999,4494.9097,1246.4225,281.59726,11.091972,30.410555,37.464027,43.519974,41.381989000000004,19.148001,0.8899965687649471,2.149991711061389,1.4899942555727765,137.32647056043135,1.5031292,1.5110999999999999,0.8513155333333333,79.90317994659999,0.8347132180868011,0.5920958549437714,1.4227990940780815,1.7502256181544007,1.7186608924977436,24_May_2016,Pulsed Laser Deposition,BZC91/ BZYF631/ BZC19,600.0,18.7,850,N,345.0,10,50.0,SiO2,20,25,0,0,0,24,0,23.0,0,0,240,0,0,120,0
Ba0.83429Co0.31154Fe0.04497Y0.10999Zr0.53349O3,01121,33,3,11,4.1556029,0.22846999999999998,0.51917297,0.41001552,0.80755264,3924.8486,1099.0511,219.70514,10.836397,30.382579999999997,37.421394,43.541134,45.37999,19.148001,0.8900028362573303,2.1500068516328765,1.4900047483409238,137.32743763450605,1.5117198,1.5084285,0.8508944916666668,79.3172434218,0.8342873412881042,0.5887353173897242,1.4253289775636542,1.7511040004765068,1.7313692673888639,24_May_2016,Pulsed Laser Deposition,BZC91/ BZYF631/ BZC19,600.0,18.7,850,N,345.0,10,50.0,SiO2,20,25,0,0,0,24,0,23.0,0,0,240,0,0,120,0
Ba0.86303Co0.25176Fe0.0251Y0.09108Zr0.63205O3,01121,34,4,1,4.1431093,0.18136001,0.41509798,0.42326709999999995,0.70516115,4184.1948,377.35193,625.68787,12.560024,30.476415999999997,37.520893,43.562958,5.4000001,6.650000099999999,0.8899978229284623,2.1499947407822404,1.489996355239785,137.32666407786172,1.4709859,1.5186375,0.85311955,81.9944046912,0.8630321111040957,0.6050349108910305,1.4157392667981927,1.746527031574631,1.6748296983806288,24_May_2016,Pulsed Laser Deposition,BZC91/ BZYF631/ BZC19,600.0,18.7,850,N,345.0,10,50.0,SiO2,20,25,0,0,0,24,0,23.0,0,0,240,0,0,120,0
Ba0.85555Co0.24627Fe0.0234Y0.10054Zr0.62979O3,01121,35,4,2,4.1469269,0.19850001,0.45943826,0.38527352,0.78865725,4245.3672,697.4789999999999,338.72177,12.438846,30.447681,37.520336,43.547215,9.397999800000001,6.650000099999999,0.8900011130773433,2.150002688894706,1.4900018634665635,137.3271717478341,1.4660891,1.522371,0.8553469499999999,82.21080805164999,0.8555489300088427,0.6070579974145796,1.4122724939549598,1.7419853586507366,1.67042722243475,24_May_2016,Pulsed Laser Deposition,BZC91/ BZYF631/ BZC19,600.0,18.7,850,N,345.0,10,50.0,SiO2,20,25,0,0,0,24,0,23.0,0,0,240,0,0,120,0
Ba0.85121Co0.24452Fe0.02535Y0.10558Zr0.62456O3,01121,36,4,3,4.1502442,0.21425999999999998,0.50522739,0.39421991,0.79539597,4184.2715,975.48773,266.02066,12.156571000000001,30.422756,37.486740000000005,43.497219,13.39599,6.650000099999999,0.8900042715041652,2.1500103188021966,1.4900071511698945,137.32765909309268,1.4655605,1.523704,0.8564085416666667,82.1875566744,0.8512059146858315,0.6072791068701464,1.4110419863714978,1.7398321930210716,1.6709057264853313,24_May_2016,Pulsed Laser Deposition,BZC91/ BZYF631/ BZC19,600.0,18.7,850,N,345.0,10,50.0,SiO2,20,25,0,0,0,24,0,23.0,0,0,240,0,0,120,0
Ba0.83875Co0.24239Fe0.02476Y0.11337Zr0.61948O3,01121,37,4,4,4.1537085,0.23029999,0.52038676,0.40107197,,4418.9741,1153.517,,12.417162,30.396772,37.459891999999996,,17.393998999999997,6.650000099999999,0.8900024731533984,2.1500059744716924,1.4900041404478241,137.32738160756935,1.4632238000000002,1.5261505,0.8580018166666668,82.25823907055,0.8387476692678106,0.6082476741790274,1.4087771648154572,1.7365978853477066,1.6694665866818335,24_May_2016,Pulsed Laser Deposition,BZC91/ BZYF631/ BZC19,600.0,18.7,850,N,345.0,10,50.0,SiO2,20,25,0,0,0,24,0,23.0,0,0,240,0,0,120,0
Ba0.82881Co0.23837Fe0.02769Y0.12053Zr0.61341O3,01121,38,4,5,4.1562147000000005,0.24133000000000002,0.51868612,0.39056602,0.93212056,4677.0947,1259.4415,210.83968,12.430959,30.377997999999998,37.434353,43.422157,21.391991,6.650000099999999,0.8900021649045512,2.150005229825601,1.4900036243907655,137.32733404477224,1.4616902,1.528305,0.8596371416666667,82.26778968265,0.8288079839436219,0.6088856345240264,1.4067906797567244,1.7332936795889748,1.6692721972295084,24_May_2016,Pulsed Laser Deposition,BZC91/ BZYF631/ BZC19,600.0,18.7,850,N,345.0,10,50.0,SiO2,20,25,0,0,0,24,0,23.0,0,0,240,0,0,120,0
Ba0.81954Co0.23577Fe0.02828Y0.13146Zr0.60449O3,01121,39,4,6,4.1541934000000005,0.24687999,0.51411158,0.37224525,0.88466471,4762.0352,1269.4556,241.43182000000002,12.404449000000001,30.393137,37.454956,43.498604,25.389999,6.650000099999999,0.8900023129888134,2.1500055875572457,1.4900038723071145,137.3273568941739,1.4593528999999998,1.531469,0.8618384499999999,82.30553478615,0.8195378701326677,0.6098609273937877,1.4038844975361864,1.7288667873974695,1.6685069509721808,24_May_2016,Pulsed Laser Deposition,BZC91/ BZYF631/ BZC19,600.0,18.7,850,N,345.0,10,50.0,SiO2,20,25,0,0,0,24,0,23.0,0,0,240,0,0,120,0
Ba0.82555Co0.23708Fe0.03045Y0.12934Zr0.60313O3,01121,40,4,7,4.1545224,0.24581,0.51425344,0.38286,,4701.6753,1228.4528,,12.376062,30.390673,37.447075,,29.38802,6.650000099999999,0.8900013291268568,2.1500032108120695,1.4900022251674343,137.327205084274,1.4613916000000002,1.5303515,0.8613204916666668,82.1913758796,0.8255487671246765,0.6090094736598025,1.4049080951742585,1.7299045356325609,1.6708225603309164,24_May_2016,Pulsed Laser Deposition,BZC91/ BZYF631/ BZC19,600.0,18.7,850,N,345.0,10,50.0,SiO2,20,25,0,0,0,24,0,23.0,0,0,240,0,0,120,0
Ba0.82487Co0.23962Fe0.031Y0.13149Zr0.59789O3,01121,41,4,8,4.1524839,0.23804,0.50513446,0.38539606,0.84325904,4601.748,1114.1315,312.03098,12.263762,30.405951,37.459801,43.511359999999996,33.386009,6.650000099999999,0.8900048795299479,2.1500117876285256,1.4900081691006992,137.32775291147095,1.4628271000000002,1.5302985000000002,0.8614705333333333,82.0849147624,0.8248654775777519,0.6084142681865463,1.4049623571012617,1.729610139229408,1.6729962296845267,24_May_2016,Pulsed Laser Deposition,BZC91/ BZYF631/ BZC19,600.0,18.7,850,N,345.0,10,50.0,SiO2,20,25,0,0,0,24,0,23.0,0,0,240,0,0,120,0
Ba0.8264Co0.24068Fe0.03294Y0.13929Zr0.5871O3,01121,42,4,9,4.1511016000000005,0.22411001,0.46349379,0.43557709,0.7015781999999999,4726.3984,816.6167,407.38831,12.586122999999999,30.416321000000003,37.4711,43.496239,37.384009999999996,6.650000099999999,0.8900043247592717,2.150010447452173,1.49000724032732,137.32766731035562,1.4635354,1.531761,0.8627714166666667,81.96488191910001,0.8263959843104548,0.6081194378757574,1.403620047417432,1.7270011633950397,1.675445191831047,24_May_2016,Pulsed Laser Deposition,BZC91/ BZYF631/ BZC19,600.0,18.7,850,N,345.0,10,50.0,SiO2,20,25,0,0,0,24,0,23.0,0,0,240,0,0,120,0
Ba0.82089Co0.24262Fe0.03999Y0.135Zr0.58239O3,01121,43,4,10,4.148291599999999,0.20851,0.42516148,0.41020915,0.6771729000000001,4837.0601,482.32944000000003,806.11084,12.797772,30.437424,37.467106,43.538696,41.381989000000004,6.650000099999999,0.8900005700577303,2.1500013771057525,1.4900009543663124,137.32708795990777,1.468586,1.5292275000000002,0.8617599083333334,81.6618484309,0.8208894742085501,0.6060255034827584,1.405939519859375,1.7290209720338625,1.6816553947601391,24_May_2016,Pulsed Laser Deposition,BZC91/ BZYF631/ BZC19,600.0,18.7,850,N,345.0,10,50.0,SiO2,20,25,0,0,0,24,0,23.0,0,0,240,0,0,120,0
Ba0.82815Co0.24506Fe0.0562Y0.12909Zr0.56965O3,01121,44,4,11,4.1485332999999995,0.19182000000000002,0.42389518,0.45540875,0.65796405,4245.3354,404.94336,743.36615,11.773449000000001,30.435606,37.472786,43.543040999999995,45.37999,6.650000099999999,0.8899961616907299,2.149990727679853,1.489993574066503,137.32640774887963,1.4786831,1.5248305000000002,0.8603508666666667,81.02326554320001,0.8281535715837426,0.6018843129340762,1.4099867019185757,1.7318441019758792,1.6949009254096268,24_May_2016,Pulsed Laser Deposition,BZC91/ BZYF631/ BZC19,600.0,18.7,850,N,345.0,10,50.0,SiO2,20,25,0,0,0,24,0,23.0,0,0,240,0,0,120,0
