Repository: jdh10791/combi_tco

# combi_tco
This is a project focused on analysis of triple conducting oxides (TCOs). TCOs are combinatorially synthesized via pulsed laser deposition (PLD) and characterized using high-throughput methods. 

/data: raw data from Meagan Papac, collected at NREL
* /conductivity: DC conductivity data
* /eis: impedance data (ASR)
* /xrd: XRD data

/scripts: python scripts for processing and analysis
* /conductivity: notebooks for DC conductivity analysis
* /eis: notebooks for EIS analysis
* /helpers: supporting modules
** calc_chemfeat.py: chemical featurization for perovskites
** fileload.py: tools for processing and loading data files
** outlier_detect.py: outlier detection algorithm
** pickletools.py: a few simple tools for working with pickles
** plotting.py: convenience functions for plotting ternary data
** predict.py: functions for predicting through Citrination API
** quaternary_plt.py: quaternary plotting module
* /pickles: pickles of python objects for efficiency
* /stats_test: early tests of some python stats functions/packages
* /xrd: notebooks for XRD analysis

File: data/xrd/processed/PDAC_COM3_01122/PDAC_COM3_01122_AllVar.csv
FORMULA,IDENTIFIER: Sample number,IDENTIFIER: Point,IDENTIFIER: Row,IDENTIFIER: Column,PROPERTY: Film thickness ($\mu$m),IDENTIFIER: X position (mm),IDENTIFIER: Y position (mm),PROPERTY: A_avg_X,PROPERTY: A_avg_at_radius,PROPERTY: A_avg_ion_radius,PROPERTY: A_avg_mass,PROPERTY: B_avg_X,PROPERTY: B_avg_at_radius,PROPERTY: B_avg_ion_radius,PROPERTY: B_avg_mass,PROPERTY: AB_site_ratio,PROPERTY: AB_X_ratio,PROPERTY: AB_at_radius_ratio,PROPERTY: AB_ion_radius_ratio,PROPERTY: AB_mass_ratio,IDENTIFIER: Date,PREPARATION STEP NAME,PREPARATION STEP DETAIL: Targets used,PREPARATION STEP DETAIL: Laser Energy (mJ),PREPARATION STEP DETAIL: Laser Voltage (kV),PREPARATION STEP DETAIL: Temperature ($^{\circ}$C),PREPARATION STEP DETAIL: Temperature Gradient,PREPARATION STEP DETAIL: Number of Cycles,PREPARATION STEP DETAIL: Laser Pulse Frequency (Hz),PREPARATION STEP DETAIL: Deposition Pressure (mTorr),PREPARATION STEP DETAIL: Substrate,PREPARATION STEP DETAIL: BZC19 Pulses/Cycle,PREPARATION STEP DETAIL: BZC91 Pulses/Cycle,PREPARATION STEP DETAIL: BZF19 Pulses/Cycle,PREPARATION STEP DETAIL: BZY82 Pulses/Cycle,PREPARATION STEP DETAIL: BZYCF1135 Pulses/Cycle,PREPARATION STEP DETAIL: BZYF631 Pulses/Cycle,PREPARATION STEP DETAIL: B12ZY82 Pulses/Cycle,PREPARATION STEP DETAIL: Average Target Pulses/Cycle,PREPARATION STEP DETAIL: BZC19 Substrate Angle ($^{\circ}$),PREPARATION STEP DETAIL: BZC91 Substrate Angle ($^{\circ}$),PREPARATION STEP DETAIL: BZF19 Substrate Angle ($^{\circ}$),PREPARATION STEP DETAIL: BZY82 Substrate Angle ($^{\circ}$),PREPARATION STEP DETAIL: BZYCF1135 Substrate Angle ($^{\circ}$),PREPARATION STEP DETAIL: BZYF631 Substrate Angle ($^{\circ}$),PREPARATION STEP DETAIL: B12ZY82 Substrate Angle ($^{\circ}$)
Ba0.98349Co0.80795Fe0.0Y0.0Zr0.19205O3,01122,1,1,1,0.019379999,5.4000001,44.14201,0.8900026733139156,2.1500064580055263,1.490004475548016,137.32741249233717,1.7743725,1.3884100000000001,0.7859379166666667,65.13464410025,0.9834870458768477,0.501587278496435,1.5485385858683862,1.8958297391573222,2.1083620612246516,25_May_2016,Pulsed Laser Deposition,BZC19,600.0,18.7,800,N,27.0,,50.0,SiO2,100,0,0,0,0,0,0,100.0,0,0,180,0,0,0,0
Ba0.97975Co0.85721Fe0.0Y0.0Zr0.14279O3,01122,2,1,2,0.020719999,9.397999800000001,44.14201,0.8900001171137383,2.1500002829152103,1.49000019606682,137.3270180706498,1.8014655,1.378558,0.7814224166666668,63.54399904595,0.9797498710762136,0.4940422767539752,1.5596008894186608,1.906779437455546,2.161132760488457,25_May_2016,Pulsed Laser Deposition,BZC19,600.0,18.7,800,N,27.0,,50.0,SiO2,100,0,0,0,0,0,0,100.0,0,0,180,0,0,0,0
Ba0.95484Co0.85574Fe0.0Y0.0Zr0.14426O3,01122,3,1,3,0.021759999999999998,13.39599,44.14201,0.8899971132329474,2.1499930263492546,1.4899951670978557,137.3265545718438,1.8006569999999997,1.378852,0.7815571666666667,63.59146652929999,0.9548430970894305,0.4942624348962337,1.5592630872270952,1.9064442508443364,2.1595123067113113,25_May_2016,Pulsed Laser Deposition,BZC19,600.0,18.7,800,N,27.0,,50.0,SiO2,100,0,0,0,0,0,0,100.0,0,0,180,0,0,0,0
Ba0.90213Co0.79556Fe0.0Y0.0Zr0.20444O3,01122,4,1,4,0.02351,17.393998999999997,44.14201,0.8900048812927559,2.1500117918869948,1.4900081720519172,137.32775318347223,1.767558,1.3908880000000003,0.7870736666666668,65.5347271742,0.9021250522061997,0.5035223066472251,1.5457835511464577,1.8930987468584053,2.095495916515176,25_May_2016,Pulsed Laser Deposition,BZC19,600.0,18.7,800,N,27.0,,50.0,SiO2,100,0,0,0,0,0,0,100.0,0,0,180,0,0,0,0
Ba0.95619Co0.83972Fe0.0Y0.0Zr0.16028O3,01122,5,1,5,0.024460001000000002,21.391991,44.14201,0.8900007318192871,2.1500017678780527,1.4900012251806043,137.327112919716,1.7918459999999998,1.3820560000000002,0.7830256666666667,64.1087652254,0.9561892137553833,0.49669487881173224,1.5556545956734404,1.9028766087879676,2.1420957405260825,25_May_2016,Pulsed Laser Deposition,BZC19,600.0,18.7,800,N,27.0,,50.0,SiO2,100,0,0,0,0,0,0,100.0,0,0,180,0,0,0,0
Ba0.96001Co0.85625Fe0.0Y0.0Zr0.14375O3,01122,6,1,6,0.02462,25.389999,44.14201,0.8900036413960107,2.1500087966308126,1.490006096269726,137.32756186740446,1.8009374999999999,1.3787500000000001,0.7815104166666667,63.57499821875,0.9600060721772119,0.49418907729780226,1.5593898796959655,1.906572279132205,2.1600875456556885,25_May_2016,Pulsed Laser Deposition,BZC19,600.0,18.7,800,N,27.0,,50.0,SiO2,100,0,0,0,0,0,0,100.0,0,0,180,0,0,0,0
Ba0.9492Co0.85434Fe0.0Y0.0Zr0.14566O3,01122,7,1,7,0.02366,29.38802,44.14201,0.8899979442311379,2.149995033816794,1.4899965583195456,137.32668279486458,1.7998869999999998,1.379132,0.7816855000000001,63.636673656300005,0.9492021925172036,0.4944743443511387,1.5589479714898893,1.9061330398472855,2.1579802165110387,25_May_2016,Pulsed Laser Deposition,BZC19,600.0,18.7,800,N,27.0,,50.0,SiO2,100,0,0,0,0,0,0,100.0,0,0,180,0,0,0,0
Ba1.0Co0.87769Fe0.0Y0.0Zr0.11327O3,01122,8,1,8,0.023,33.386009,44.14201,0.89,2.15,1.49,137.327,1.8171482768669773,1.3728720631808082,0.7788176047118937,62.6246607792295,1.00913084874917,0.489778413423965,1.5660599830538204,1.9131565478045307,2.1928581854378164,25_May_2016,Pulsed Laser Deposition,BZC19,600.0,18.7,800,N,27.0,,50.0,SiO2,100,0,0,0,0,0,0,100.0,0,0,180,0,0,0,0
Ba0.95896Co0.84689Fe0.0Y0.0Zr0.15311O3,01122,9,1,9,0.022740001,37.384009999999996,44.14201,0.8900016173441745,2.1500039070673878,1.4900027076885618,137.3272495562061,1.7957895000000001,1.3806220000000002,0.7823684166666668,63.877240153550005,0.9589582573420775,0.4956046448340267,1.5572719448678838,1.9044770672579274,2.149861973154989,25_May_2016,Pulsed Laser Deposition,BZC19,600.0,18.7,800,N,27.0,,50.0,SiO2,100,0,0,0,0,0,0,100.0,0,0,180,0,0,0,0
Ba0.95405Co0.84537Fe0.0Y0.0Zr0.15463O3,01122,10,1,10,0.020710001000000002,41.381989000000004,44.14201,0.8900033960395032,2.1500082039156534,1.4900056855043367,137.32752400889532,1.7949534999999999,1.380926,0.78250775,63.92632217715,0.954046359574017,0.49583646375212687,1.556932235265071,1.9041417615408112,2.1482156227968026,25_May_2016,Pulsed Laser Deposition,BZC19,600.0,18.7,800,N,27.0,,50.0,SiO2,100,0,0,0,0,0,0,100.0,0,0,180,0,0,0,0
Ba0.92231Co0.81635Fe0.0Y0.0Zr0.18365O3,01122,11,1,11,0.01994,45.37999,44.14201,0.890000817520726,2.150001974909619,1.4900013686582942,137.32712614344803,1.7789925,1.38673,0.7851679166666667,64.86340133825,0.922309152801294,0.500283625434467,1.5504113813861522,1.8976849881792301,2.11717429721753,25_May_2016,Pulsed Laser Deposition,BZC19,600.0,18.7,800,N,27.0,,50.0,SiO2,100,0,0,0,0,0,0,100.0,0,0,180,0,0,0,0
Ba0.98453Co0.83977Fe0.0Y0.0Zr0.16023O3,01122,12,2,1,0.025420001,5.4000001,31.643998999999997,0.8899973465403,2.1499935899569045,1.4899955576910642,137.32659057116828,1.7918735,1.382046,0.7830210833333334,64.10715068515,0.9845329353016484,0.496685366762944,1.5556599345874915,1.9028805091021674,2.1421415412084297,25_May_2016,Pulsed Laser Deposition,BZC19,600.0,18.7,800,N,27.0,,50.0,SiO2,100,0,0,0,0,0,0,100.0,0,0,180,0,0,0,0
Ba0.9493Co0.85486Fe0.0Y0.0Zr0.14514O3,01122,13,2,2,0.027589999,9.397999800000001,31.643998999999997,0.8899987483749606,2.1499969764114217,1.4899979045827991,137.32680687425642,1.800173,1.379028,0.7816378333333334,63.6198824377,0.9493013350217089,0.4943962321260016,1.5590669489027211,1.9062510040342202,2.158551723334827,25_May_2016,Pulsed Laser Deposition,BZC19,600.0,18.7,800,N,27.0,,50.0,SiO2,100,0,0,0,0,0,0,100.0,0,0,180,0,0,0,0
Ba0.97385Co0.87726Fe0.0Y0.0Zr0.12274O3,01122,14,2,3,0.030169999,13.39599,31.643998999999997,0.8900036487885888,2.1500088144892873,1.4900061086460643,137.32756300807924,1.8124930000000001,1.374548,0.7795845000000001,62.896568405699995,0.9738460074626974,0.49103839230749513,1.564156955224035,1.9112823672688004,2.183387209971124,25_May_2016,Pulsed Laser Deposition,BZC19,600.0,18.7,800,N,27.0,,50.0,SiO2,100,0,0,0,0,0,0,100.0,0,0,180,0,0,0,0
Ba0.9683Co0.86021Fe0.0Y0.0Zr0.13979O3,01122,15,2,4,0.032099999,17.393998999999997,31.643998999999997,0.8900032181802864,2.150007774255748,1.4900053877400299,137.32749656521818,1.8031155,1.377958,0.7811474166666668,63.447126630949995,0.9682964987048276,0.49359190699668787,1.5602854181736656,1.9074573581747487,2.1644399653274253,25_May_2016,Pulsed Laser Deposition,BZC19,600.0,18.7,800,N,27.0,,50.0,SiO2,100,0,0,0,0,0,0,100.0,0,0,180,0,0,0,0
Ba0.94661Co0.84149Fe0.0Y0.0Zr0.15851O3,01122,16,2,5,0.03393,21.391991,31.643998999999997,0.8899964119315362,2.1499913321941606,1.4899939930089763,137.32644636103603,1.7928194999999998,1.381702,0.7828634166666668,64.05161050055,0.9466138163091928,0.49642276421666337,1.5560456105543456,1.9032617456480236,2.1439967752232683,25_May_2016,Pulsed Laser Deposition,BZC19,600.0,18.7,800,N,27.0,,50.0,SiO2,100,0,0,0,0,0,0,100.0,0,0,180,0,0,0,0
Ba0.98694Co0.864Fe0.0Y0.0Zr0.136O3,01122,17,2,6,0.034010001,25.389999,31.643998999999997,0.890004433870686,2.1500107110359266,1.490007422996991,137.32768414624684,1.8052,1.3772000000000002,0.7808000000000002,63.32474448,0.9869350832106356,0.493022620136653,1.5611463193696822,1.9083086872399984,2.168625949838919,25_May_2016,Pulsed Laser Deposition,BZC19,600.0,18.7,800,N,27.0,,50.0,SiO2,100,0,0,0,0,0,0,100.0,0,0,180,0,0,0,0
Ba0.96354Co0.85109Fe0.0Y0.0Zr0.14891O3,01122,18,2,7,0.034030002000000004,29.38802,31.643998999999997,0.8899955167377066,2.149989169647269,1.4899924943136886,137.32630823262812,1.7980995,1.379782,0.7819834166666668,63.74161877255,0.9635448537351805,0.49496455381790977,1.5582093183178711,1.9054016524609014,2.154421410643041,25_May_2016,Pulsed Laser Deposition,BZC19,600.0,18.7,800,N,27.0,,50.0,SiO2,100,0,0,0,0,0,0,100.0,0,0,180,0,0,0,0
Ba0.97369Co0.84899Fe0.0Y0.0Zr0.15101O3,01122,19,2,8,0.032680001,33.386009,31.643998999999997,0.8900033418424548,2.1500080729902,1.4900055947699524,137.32751564629078,1.7969445,1.3802020000000002,0.7821759166666667,63.80942946305,0.9736863439254362,0.49528705079230595,1.557748846176284,1.9049494659970916,2.1521508153557893,25_May_2016,Pulsed Laser Deposition,BZC19,600.0,18.7,800,N,27.0,,50.0,SiO2,100,0,0,0,0,0,0,100.0,0,0,180,0,0,0,0
Ba0.93807Co0.83302Fe0.0Y0.0Zr0.16698O3,01122,20,2,9,0.030489999999999996,37.384009999999996,31.643998999999997,0.8899987452993302,2.149996968981528,1.4899978994337102,137.32680639968666,1.788161,1.383396,0.7836398333333334,64.3251136189,0.9380713224704681,0.4977173449702405,1.554144271764215,1.9013810121108485,2.1348863402448357,25_May_2016,Pulsed Laser Deposition,BZC19,600.0,18.7,800,N,27.0,,50.0,SiO2,100,0,0,0,0,0,0,100.0,0,0,180,0,0,0,0
Ba0.97254Co0.85532Fe0.0Y0.0Zr0.14468O3,01122,21,2,10,0.02795,41.381989000000004,31.643998999999997,0.8899979824905021,2.1499951262411003,1.4899966223717396,137.32668869828447,1.8004259999999999,1.378936,0.7815956666666667,63.6050286674,0.9725422046214999,0.49432633304034834,1.5591696251610665,1.9063522047483283,2.159053954937837,25_May_2016,Pulsed Laser Deposition,BZC19,600.0,18.7,800,N,27.0,,50.0,SiO2,100,0,0,0,0,0,0,100.0,0,0,180,0,0,0,0
Ba0.88894Co0.80708Fe0.0Y0.0Zr0.19292O3,01122,22,2,11,0.026160000000000003,45.37999,31.643998999999997,0.8899992146766579,2.149998102870578,1.4899986852451912,137.32687882460831,1.7738939999999999,1.388584,0.7860176666666668,65.1627371006,0.8889407843887053,0.5017206296862484,1.5483385253398987,1.8956300200782479,2.107444913073546,25_May_2016,Pulsed Laser Deposition,BZC19,600.0,18.7,800,N,27.0,,50.0,SiO2,100,0,0,0,0,0,0,100.0,0,0,180,0,0,0,0
Ba0.96473Co0.83678Fe0.0Y0.0Zr0.16322O3,01122,23,3,1,0.029619998999999998,5.4000001,19.148001,0.8900022968657225,2.150005548608206,1.4900038453145243,137.32735440638098,1.790229,1.382644,0.7832951666666667,64.2037001921,0.9647275102814045,0.4971443859225398,1.5549957535043049,1.9022252513765343,2.1389320863983246,25_May_2016,Pulsed Laser Deposition,BZC19,600.0,18.7,800,N,27.0,,50.0,SiO2,100,0,0,0,0,0,0,100.0,0,0,180,0,0,0,0
Ba0.95917Co0.85843Fe0.0Y0.0Zr0.14157O3,01122,24,3,2,0.032790001,9.397999800000001,19.148001,0.890004419981634,2.1500106774837224,1.4900073997445333,137.32768200316613,1.8021365,1.3783140000000003,0.7813105833333335,63.50460426385,0.959165236525023,0.4938607147580852,1.5598845237614376,1.9070615854039261,2.1624838638879593,25_May_2016,Pulsed Laser Deposition,BZC19,600.0,18.7,800,N,27.0,,50.0,SiO2,100,0,0,0,0,0,0,100.0,0,0,180,0,0,0,0
Ba0.96294Co0.84879Fe0.0Y0.0Zr0.15121O3,01122,25,3,3,0.036180001,13.39599,19.148001,0.8900025578853985,2.150006179161356,1.490004282302521,137.32739468171698,1.7968345,1.3802420000000002,0.7821942500000001,63.815887624050006,0.962937232490914,0.49531693535793003,1.5577023298532833,1.9049031392170435,2.1519311223991036,25_May_2016,Pulsed Laser Deposition,BZC19,600.0,18.7,800,N,27.0,,50.0,SiO2,100,0,0,0,0,0,0,100.0,0,0,180,0,0,0,0
Ba0.94929Co0.85502Fe0.0Y0.0Zr0.14498O3,01122,26,3,4,0.038759998999999996,17.393998999999997,19.148001,0.890000900955984,2.1500021764667028,1.4900015083420406,137.32713901750833,1.800261,1.3789959999999999,0.7816231666666668,63.614715908899996,0.9492890390251233,0.4943732608527231,1.5591068984005052,1.9062913842438232,2.1587322533070625,25_May_2016,Pulsed Laser Deposition,BZC19,600.0,18.7,800,N,27.0,,50.0,SiO2,100,0,0,0,0,0,0,100.0,0,0,180,0,0,0,0
Ba0.97589Co0.86845Fe0.0Y0.0Zr0.13155O3,01122,27,3,5,0.040399998,21.391991,19.148001,0.8900014628974657,2.150003533965788,1.4900024491204762,137.32722572507896,1.8076475,1.3763100000000001,0.7803920833333335,63.18105039775,0.9758883959273469,0.49235343887426375,1.5621506302837207,1.909299800628606,2.1735508488787243,25_May_2016,Pulsed Laser Deposition,BZC19,600.0,18.7,800,N,27.0,,50.0,SiO2,100,0,0,0,0,0,0,100.0,0,0,180,0,0,0,0
Ba0.97124Co0.85949Fe0.0Y0.0Zr0.14051O3,01122,28,3,6,0.04056,25.389999,19.148001,0.8900037114867816,2.150008965951214,1.4900062136127017,137.3275726824104,1.8027194999999998,1.378102,0.7812134166666668,63.47037601055,0.9712359497422591,0.4937006070477308,1.5601232462845376,1.9072972657975578,2.1636483240556807,25_May_2016,Pulsed Laser Deposition,BZC19,600.0,18.7,800,N,27.0,,50.0,SiO2,100,0,0,0,0,0,0,100.0,0,0,180,0,0,0,0
Ba0.95845Co0.84552Fe0.0Y0.0Zr0.15448O3,01122,29,3,7,0.039939999999999996,29.38802,19.148001,0.8899990608785374,2.1499977313357927,1.4899984277629446,137.32685509355832,1.7950359999999999,1.3808960000000001,0.7824940000000001,63.921478556400004,0.958451011350467,0.4958112599850574,1.556958475754722,1.9041659460174063,2.1483679382101646,25_May_2016,Pulsed Laser Deposition,BZC19,600.0,18.7,800,N,27.0,,50.0,SiO2,100,0,0,0,0,0,0,100.0,0,0,180,0,0,0,0
Ba0.95372Co0.84295Fe0.0Y0.0Zr0.15705O3,01122,30,3,8,0.03816,33.386009,19.148001,0.8900039259656513,2.150009484074326,1.4900065726840679,137.32760577649998,1.7936224999999997,1.38141,0.7827295833333334,64.00446592525,0.9537157929714111,0.49620470637809877,1.556387664831097,1.9036032423084401,2.145594120524076,25_May_2016,Pulsed Laser Deposition,BZC19,600.0,18.7,800,N,27.0,,50.0,SiO2,100,0,0,0,0,0,0,100.0,0,0,180,0,0,0,0
Ba0.95779Co0.85185Fe0.0Y0.0Zr0.14815O3,01122,31,3,9,0.035390001000000004,37.384009999999996,19.148001,0.8899978482050583,2.14999480184368,1.489996397556783,137.3266679780405,1.7985175,1.3796300000000001,0.7819137500000001,63.71707776075,0.9577923156996181,0.49485081363125927,1.5583850755953985,1.9055764111537656,2.1552568448554044,25_May_2016,Pulsed Laser Deposition,BZC19,600.0,18.7,800,N,27.0,,50.0,SiO2,100,0,0,0,0,0,0,100.0,0,0,180,0,0,0,0
Ba0.95268Co0.8509Fe0.0Y0.0Zr0.1491O3,01122,32,3,10,0.031939998,41.381989000000004,19.148001,0.8900032569530643,2.1500078679203236,1.4900054526517592,137.32750254785782,1.797995,1.3798200000000003,0.7820008333333335,63.7477540255,0.9526765136823703,0.4949976262186848,1.5581799567482157,1.9053757862386238,2.154232798428081,25_May_2016,Pulsed Laser Deposition,BZC19,600.0,18.7,800,N,27.0,,50.0,SiO2,100,0,0,0,0,0,0,100.0,0,0,180,0,0,0,0
Ba0.98252Co0.88149Fe0.0Y0.0Zr0.11851O3,01122,33,3,11,0.02833,45.37999,19.148001,0.889996437747095,2.149991394557589,1.4899940362282826,137.32645034437675,1.8148194999999998,1.373702,0.77919675,62.75997830055,0.9825239325828461,0.49040493434586474,1.5651075666757337,1.912217981181624,2.188121380264615,25_May_2016,Pulsed Laser Deposition,BZC19,600.0,18.7,800,N,27.0,,50.0,SiO2,100,0,0,0,0,0,0,100.0,0,0,180,0,0,0,0
Ba0.98356Co0.8431Fe0.0Y0.0Zr0.1569O3,01122,34,4,1,0.029279998999999998,5.4000001,6.650000099999999,0.889999169723631,2.149997994276187,1.489998609986753,137.32687188835627,1.7937049999999999,1.38138,0.7827158333333334,63.9996223045,0.9835609175588621,0.4961792322169092,1.5564131479217789,1.9036265098168914,2.145745036353135,25_May_2016,Pulsed Laser Deposition,BZC19,600.0,18.7,800,N,27.0,,50.0,SiO2,100,0,0,0,0,0,0,100.0,0,0,180,0,0,0,0
Ba0.95233Co0.85704Fe0.0Y0.0Zr0.14296O3,01122,35,4,2,0.031819999,9.397999800000001,6.650000099999999,0.8899973877436584,2.1499936894931073,1.4899956266719674,137.3265969288465,1.801372,1.3785920000000003,0.7814380000000001,63.5494884828,0.9523327952105434,0.49406640479793096,1.559557642502718,1.9067355652936857,2.1609394537615305,25_May_2016,Pulsed Laser Deposition,BZC19,600.0,18.7,800,N,27.0,,50.0,SiO2,100,0,0,0,0,0,0,100.0,0,0,180,0,0,0,0
Ba0.93149Co0.83589Fe0.0Y0.0Zr0.16411O3,01122,36,4,3,0.035420001,13.398,6.650000099999999,0.8900033118911926,2.150008000636027,1.490005544626828,137.327511024811,1.7897395,1.3828220000000002,0.7833767500000001,64.23243900855,0.9314865337280371,0.4972809237831498,1.5547973641119583,1.9020293168348792,2.137977525756593,25_May_2016,Pulsed Laser Deposition,BZC19,600.0,18.7,800,N,27.0,,50.0,SiO2,100,0,0,0,0,0,0,100.0,0,0,180,0,0,0,0
Ba0.95597Co0.85089Fe0.0Y0.0Zr0.14911O3,01122,37,4,4,0.037560001,17.393998999999997,6.650000099999999,0.8900024822199676,2.150005996374079,1.4900041556266874,137.327383006541,1.7979895,1.379822,0.78200175,63.74807693355,0.9559673337963995,0.49499870951413655,1.5581763418571952,1.9053718941507323,2.154220011212086,25_May_2016,Pulsed Laser Deposition,BZC19,600.0,18.7,800,N,27.0,,50.0,SiO2,100,0,0,0,0,0,0,100.0,0,0,180,0,0,0,0
Ba0.92884Co0.84769Fe0.0Y0.0Zr0.15231O3,01122,38,4,5,0.039140001,21.391991,6.650000099999999,0.8899985346045962,2.1499964599998673,1.4899975466975823,137.3267738894892,1.7962295,1.380462,0.7822950833333335,63.85140750955,0.9288415293484359,0.49548152650014726,1.5574470430912746,1.9046489981104726,2.150724302654562,25_May_2016,Pulsed Laser Deposition,BZC19,600.0,18.7,800,N,27.0,,50.0,SiO2,100,0,0,0,0,0,0,100.0,0,0,180,0,0,0,0
Ba0.96662Co0.86602Fe0.0Y0.0Zr0.13398O3,01122,39,4,6,0.039549999,25.389999,6.650000099999999,0.8900020865645593,2.150005040577306,1.4900034932372959,137.32732195691148,1.806311,1.3767960000000001,0.7806148333333334,63.2595170539,0.9666177338086454,0.49271807931444767,1.5616002955973913,1.9087563156784695,2.1708563130493443,25_May_2016,Pulsed Laser Deposition,BZC19,600.0,18.7,800,N,27.0,,50.0,SiO2,100,0,0,0,0,0,0,100.0,0,0,180,0,0,0,0
Ba0.95294Co0.8505Fe0.0Y0.0Zr0.1495O3,01122,40,4,7,0.038649999,29.38802,6.650000099999999,0.89000155935369,2.150003766978015,1.4900026106033686,137.32724060827437,1.7977750000000001,1.3799000000000001,0.7820375,63.7606703475,0.9529383303731441,0.4950572565274797,1.5580866490166063,1.9052828164932865,2.153792296408296,25_May_2016,Pulsed Laser Deposition,BZC19,600.0,18.7,800,N,27.0,,50.0,SiO2,100,0,0,0,0,0,0,100.0,0,0,180,0,0,0,0
Ba0.97345Co0.85475Fe0.0Y0.0Zr0.14525O3,01122,41,4,8,0.036869999,33.388008,6.650000099999999,0.8900006934474454,2.150001675182031,1.4900011609401052,137.32710699894082,1.8001125,1.37905,0.7816479166666668,63.62343442625,0.9734492415327083,0.4944139288224738,1.5590454843421417,1.906230579228314,2.15843593225269,25_May_2016,Pulsed Laser Deposition,BZC19,600.0,18.7,800,N,27.0,,50.0,SiO2,100,0,0,0,0,0,0,100.0,0,0,180,0,0,0,0
Ba0.93834Co0.84145Fe0.0Y0.0Zr0.15855O3,01122,42,4,9,0.03424,37.38599,6.650000099999999,0.8899999311499358,2.149999833676811,1.4899998847341622,137.32698937643508,1.7927975,1.3817100000000002,0.7828670833333333,64.05290213275,0.9383400725896339,0.49643081895748725,1.5560427540343564,1.9032603572881888,2.1439620189546464,25_May_2016,Pulsed Laser Deposition,BZC19,600.0,18.7,800,N,27.0,,50.0,SiO2,100,0,0,0,0,0,0,100.0,0,0,180,0,0,0,0
Ba0.9558Co0.85059Fe0.0Y0.0Zr0.14941O3,01122,43,4,10,0.030889998999999998,41.381989000000004,6.650000099999999,0.8900027928334658,2.15000674673253,1.490004675642544,137.3274309342038,1.7978244999999997,1.379882,0.78202925,63.75776417505,0.9557970006945503,0.495044312074658,1.5581091330508912,1.905305556847834,2.1538934545628785,25_May_2016,Pulsed Laser Deposition,BZC19,600.0,18.7,800,N,27.0,,50.0,SiO2,100,0,0,0,0,0,0,100.0,0,0,180,0,0,0,0
Ba0.91703Co0.83203Fe0.0Y0.0Zr0.16797O3,01122,44,4,11,0.028089999999999997,45.37999,6.650000099999999,0.8899962956950297,2.1499910513981053,1.48999379841078,137.32642842574307,1.7876165000000002,1.383594,0.7837305833333335,64.35708151585,0.9170338168235119,0.49786757713135316,1.5539175881061247,1.9011556140550168,2.133820011585237,25_May_2016,Pulsed Laser Deposition,BZC19,600.0,18.7,800,N,27.0,,50.0,SiO2,100,0,0,0,0,0,0,100.0,0,0,180,0,0,0,0
