Repository: jdh10791/combi_tco

# combi_tco
This is a project focused on analysis of triple conducting oxides (TCOs). TCOs are combinatorially synthesized via pulsed laser deposition (PLD) and characterized using high-throughput methods. 

/data: raw data from Meagan Papac, collected at NREL
* /conductivity: DC conductivity data
* /eis: impedance data (ASR)
* /xrd: XRD data

/scripts: python scripts for processing and analysis
* /conductivity: notebooks for DC conductivity analysis
* /eis: notebooks for EIS analysis
* /helpers: supporting modules
** calc_chemfeat.py: chemical featurization for perovskites
** fileload.py: tools for processing and loading data files
** outlier_detect.py: outlier detection algorithm
** pickletools.py: a few simple tools for working with pickles
** plotting.py: convenience functions for plotting ternary data
** predict.py: functions for predicting through Citrination API
** quaternary_plt.py: quaternary plotting module
* /pickles: pickles of python objects for efficiency
* /stats_test: early tests of some python stats functions/packages
* /xrd: notebooks for XRD analysis

File: data/xrd/processed/PDAC_COM3_01124/PDAC_COM3_01124_AllVar.csv
FORMULA,IDENTIFIER: Sample number,IDENTIFIER: Point,IDENTIFIER: Row,IDENTIFIER: Column,PROPERTY: Cubic lattice constant (A),PROPERTY: Film thickness ($\mu$m),PROPERTY: FWHM of 110 peak ($^{\circ}$),PROPERTY: FWHM of 111 peak ($^{\circ}$),PROPERTY: FWHM of 200 peak ($^{\circ}$),PROPERTY: Max intensity of 110 peak (counts),PROPERTY: Max intensity of 111 peak (counts),PROPERTY: Max intensity of 200 peak (counts),PROPERTY: Area of 110 peak,PROPERTY: Position of 110 peak ($^{\circ}$),PROPERTY: Position of 111 peak ($^{\circ}$),PROPERTY: Position of 200 peak ($^{\circ}$),IDENTIFIER: X position (mm),IDENTIFIER: Y position (mm),PROPERTY: A_avg_X,PROPERTY: A_avg_at_radius,PROPERTY: A_avg_ion_radius,PROPERTY: A_avg_mass,PROPERTY: B_avg_X,PROPERTY: B_avg_at_radius,PROPERTY: B_avg_ion_radius,PROPERTY: B_avg_mass,PROPERTY: AB_site_ratio,PROPERTY: AB_X_ratio,PROPERTY: AB_at_radius_ratio,PROPERTY: AB_ion_radius_ratio,PROPERTY: AB_mass_ratio,IDENTIFIER: Date,PREPARATION STEP NAME,PREPARATION STEP DETAIL: Targets used,PREPARATION STEP DETAIL: Laser Energy (mJ),PREPARATION STEP DETAIL: Laser Voltage (kV),PREPARATION STEP DETAIL: Temperature ($^{\circ}$C),PREPARATION STEP DETAIL: Temperature Gradient,PREPARATION STEP DETAIL: Number of Cycles,PREPARATION STEP DETAIL: Laser Pulse Frequency (Hz),PREPARATION STEP DETAIL: Deposition Pressure (mTorr),PREPARATION STEP DETAIL: Substrate,PREPARATION STEP DETAIL: BZC19 Pulses/Cycle,PREPARATION STEP DETAIL: BZC91 Pulses/Cycle,PREPARATION STEP DETAIL: BZF19 Pulses/Cycle,PREPARATION STEP DETAIL: BZY82 Pulses/Cycle,PREPARATION STEP DETAIL: BZYCF1135 Pulses/Cycle,PREPARATION STEP DETAIL: BZYF631 Pulses/Cycle,PREPARATION STEP DETAIL: B12ZY82 Pulses/Cycle,PREPARATION STEP DETAIL: Average Target Pulses/Cycle,PREPARATION STEP DETAIL: BZC19 Substrate Angle ($^{\circ}$),PREPARATION STEP DETAIL: BZC91 Substrate Angle ($^{\circ}$),PREPARATION STEP DETAIL: BZF19 Substrate Angle ($^{\circ}$),PREPARATION STEP DETAIL: BZY82 Substrate Angle ($^{\circ}$),PREPARATION STEP DETAIL: BZYCF1135 Substrate Angle ($^{\circ}$),PREPARATION STEP DETAIL: BZYF631 Substrate Angle ($^{\circ}$),PREPARATION STEP DETAIL: B12ZY82 Substrate Angle ($^{\circ}$)
Ba0.88142Co0.0Fe0.37623Y0.1732Zr0.45057O3,01124,1,1,1,4.1398373,0.19891,0.49770075,0.45534986,0.76138985,3740.323,654.30206,339.59561,11.539571,30.501089,37.593113,43.665409000000004,5.4000001,44.141998,0.8899993554136018,2.1499984428530827,1.4899989208609739,137.32690054031875,1.499063,1.5368655,0.888354275,77.51185525,0.881420638372758,0.5937037705644137,1.3989502938631146,1.6772575568018444,1.771688989992518,26_May_2016,Pulsed Laser Deposition,BZYF631/ BZF19,600.0,18.7,850,N,344.0,10,50.0,SiO2,0,0,56,0,0,36,0,46.0,0,0,180,0,0,0,0
Ba0.88399Co0.0Fe0.39554Y0.16307Zr0.44139O3,01124,2,1,2,4.132339,0.20652001,0.45145643,0.46638599,0.72893673,4353.9233,510.49368,590.71313,11.798213,30.557785,37.634171,43.727486,9.397999800000001,44.141998,0.8899978666621364,2.1499948464310035,1.489996428456835,137.32667082596765,1.5098323000000002,1.5314364999999999,0.88638605,76.85216961949999,0.8839921189369196,0.589468026788231,1.4039072768808916,1.6809791043720002,1.7868938704773176,26_May_2016,Pulsed Laser Deposition,BZYF631/ BZF19,600.0,18.7,850,N,344.0,10,50.0,SiO2,0,0,56,0,0,36,0,46.0,0,0,180,0,0,0,0
Ba0.88106Co0.0Fe0.41503Y0.15872Zr0.42625O3,01124,3,1,3,4.1286125,0.21273001,0.42453039,0.5000326,0.60919404,4197.2627,333.68536,869.90308,10.927947999999999,30.58604,37.665958,43.785339,13.39599,44.141998,0.8900016686293165,2.150004030958461,1.490002793547957,137.32725746950354,1.5200558000000002,1.5274255,0.885456875,76.172716862,0.8810583481350681,0.5855059193414587,1.407599932670013,1.6827502678184716,1.8028404805134564,26_May_2016,Pulsed Laser Deposition,BZYF631/ BZF19,600.0,18.7,850,N,344.0,10,50.0,SiO2,0,0,56,0,0,36,0,46.0,0,0,180,0,0,0,0
Ba0.8977Co0.0Fe0.43573Y0.15216Zr0.41211O3,01124,4,1,4,4.1260357,0.2159,0.43710315,0.53500032,0.64889526,4365.2529,434.72017999999997,778.2830799999999,11.548886999999999,30.605608,37.688019,43.81385,17.393998999999997,44.141998,0.8900014075451024,2.1500034002494046,1.490002356451913,137.3272171842093,1.5311274000000001,1.5226804999999999,0.8841208249999999,75.455578626,0.8976985802795057,0.5812719487255615,1.4119859026561414,1.6852926820855205,1.8199743436450166,26_May_2016,Pulsed Laser Deposition,BZYF631/ BZF19,600.0,18.7,850,N,344.0,10,50.0,SiO2,0,0,56,0,0,36,0,46.0,0,0,180,0,0,0,0
Ba0.90765Co0.0Fe0.46065Y0.13993Zr0.39942O3,01124,5,1,5,4.1308379,0.21469000000000002,0.48728928,0.46660471,0.80731106,4042.8904,724.3801900000001,408.19861000000003,11.253465,30.569159999999997,37.660812,43.762234,21.391991,44.141998,0.8899985551531021,2.149996509639516,1.4899975810990136,137.32677706012365,1.5449327,1.515885,0.8817325250000001,74.6022849205,0.9076514735027144,0.5760759385525999,1.4183110919624617,1.6898521250523377,1.8407851342149382,26_May_2016,Pulsed Laser Deposition,BZYF631/ BZF19,600.0,18.7,850,N,344.0,10,50.0,SiO2,0,0,56,0,0,36,0,46.0,0,0,180,0,0,0,0
Ba0.90905Co0.0Fe0.48688Y0.12866Zr0.38445O3,01124,6,1,6,4.131275700000001,0.21231999999999998,0.49983546,0.47293967,0.82880163,3858.2483,739.96429,300.32785,11.011003,30.565844,37.65023,43.758057,25.389999,44.141998,0.890003801675331,2.1500091838224287,1.4900063646025203,137.32758659850356,1.5592740999999999,1.5091175,0.8794986,73.69950706099999,0.9090461169683173,0.5707808535236564,1.424679777301919,1.6941543336197695,1.8633447098206444,26_May_2016,Pulsed Laser Deposition,BZYF631/ BZF19,600.0,18.7,850,N,344.0,10,50.0,SiO2,0,0,56,0,0,36,0,46.0,0,0,180,0,0,0,0
Ba0.91032Co0.0Fe0.50864Y0.1221Zr0.36926O3,01124,7,1,7,4.124668600000001,0.20586,0.49719799,0.44352663,0.77017605,3693.9719,776.85095,385.50522,11.093699,30.616001,37.707671999999995,43.838001,29.38802,44.141998,0.8899974624542909,2.149993869973849,1.4899957517493185,137.32660845669707,1.570889,1.504229,0.8781631999999999,72.945779325,0.9103225954889843,0.5665565564812606,1.4292995747149195,1.696718504885332,1.882584705070557,26_May_2016,Pulsed Laser Deposition,BZYF631/ BZF19,600.0,18.7,850,N,344.0,10,50.0,SiO2,0,0,56,0,0,36,0,46.0,0,0,180,0,0,0,0
Ba0.92921Co0.0Fe0.53231Y0.1153Zr0.35238O3,01124,8,1,8,4.1144818999999995,0.19614001,0.45731989,0.59860027,0.66162169,3625.6714,425.25809000000004,648.1879299999999,10.29631,30.693665000000003,37.827686,43.942165,33.386009,44.141998,0.8900012508732594,2.1500030217724806,1.4900020941586027,137.32719300974392,1.5834587,1.4989629999999998,0.8767530749999999,72.123209575,0.9292086940198788,0.5620615497412464,1.4343269458769035,1.69945465450304,1.904063807184553,26_May_2016,Pulsed Laser Deposition,BZYF631/ BZF19,600.0,18.7,850,N,344.0,10,50.0,SiO2,0,0,56,0,0,36,0,46.0,0,0,180,0,0,0,0
Ba0.92716Co0.0Fe0.55966Y0.10461Zr0.33573O3,01124,9,1,9,4.1139698,0.18434,0.45896959,0.60325521,0.64951432,3394.9167,514.5144700000001,474.52609,10.336208000000001,30.697582,37.838184000000005,43.926483000000005,37.384009999999996,44.141998,0.8899983772348901,2.1499960798370936,1.4899972832359394,137.32674960734352,1.5983229000000003,1.4922035,0.8746323500000001,71.1812871885,0.9271616905231941,0.5568326507959623,1.4408196200029644,1.703569829352801,1.9292535304072156,26_May_2016,Pulsed Laser Deposition,BZYF631/ BZF19,600.0,18.7,850,N,344.0,10,50.0,SiO2,0,0,56,0,0,36,0,46.0,0,0,180,0,0,0,0
Ba0.92704Co0.0Fe0.58437Y0.09211Zr0.32352O3,01124,10,1,10,4.1136942,0.17199001,0.48895973,0.50334698,,2997.9302,657.15265,,10.353313,30.699688000000002,37.804210999999995,,41.381989000000004,44.141998,0.8900009560042652,2.1500023094485057,1.4900016005015226,137.32714751145812,1.6120529000000001,1.485372,0.872197025,70.3360489735,0.9270390042098403,0.5520916565481598,1.4474504093577272,1.7083314409396464,1.9524432992134357,26_May_2016,Pulsed Laser Deposition,BZYF631/ BZF19,600.0,18.7,850,N,344.0,10,50.0,SiO2,0,0,56,0,0,36,0,46.0,0,0,180,0,0,0,0
Ba0.92009Co0.0Fe0.60874Y0.08651Zr0.30476O3,01124,11,1,11,4.1107197,0.15885,0.51041806,0.53268409,0.84948325,2682.6665,569.3021200000001,283.76816,10.339179,30.72245,37.864609,43.97345,45.37999,44.141998,0.8899982083004994,2.149995671737161,1.4899970004131955,137.32672354076703,1.6248672,1.4803319999999998,0.8710148499999999,69.48775662349999,0.9200918522787779,0.5477359677766278,1.452373975390089,1.7106447730635082,1.9762722271325228,26_May_2016,Pulsed Laser Deposition,BZYF631/ BZF19,600.0,18.7,850,N,344.0,10,50.0,SiO2,0,0,56,0,0,36,0,46.0,0,0,180,0,0,0,0
Ba0.85848Co0.0Fe0.35282Y0.18018Zr0.467O3,01124,12,2,1,,0.24590001,,,,,,,,,,,5.4000001,31.643998999999997,0.8900025670836971,2.1500062013819647,1.4900042977019197,137.32739610101444,1.4865902000000002,1.542122,0.88978625,78.323896953,0.858477523838589,0.598687228722278,1.394186842144762,1.6745643099136671,1.7533269084328222,26_May_2016,Pulsed Laser Deposition,BZYF631/ BZF19,600.0,18.7,850,N,344.0,10,50.0,SiO2,0,0,56,0,0,36,0,46.0,0,0,180,0,0,0,0
Ba0.86176Co0.0Fe0.37397Y0.17213Zr0.4539O3,01124,13,2,2,,0.26168001,,,,,,,,,,,9.397999800000001,31.643998999999997,0.8900050252762289,2.1500121397122385,1.4900084131029,137.32777540012214,1.4980507000000003,1.536937,0.8881786250000001,77.5942922105,0.8617551342049538,0.5941087476386672,1.3988941249460702,1.677599945734902,1.7698180044941378,26_May_2016,Pulsed Laser Deposition,BZYF631/ BZF19,600.0,18.7,850,N,344.0,10,50.0,SiO2,0,0,56,0,0,36,0,46.0,0,0,180,0,0,0,0
Ba0.87151Co0.0Fe0.39404Y0.16633Zr0.43963O3,01124,14,2,3,,0.27248999,,,,,,,,,,,13.39599,31.643998999999997,0.8900045402764881,2.150010968083651,1.490007601137042,137.3277005646621,1.5087237,1.5324765,0.8869841,76.8976809505,0.8715055540717118,0.5899055872698813,1.4029650491108026,1.6798582986290758,1.7858497014111734,26_May_2016,Pulsed Laser Deposition,BZYF631/ BZF19,600.0,18.7,850,N,344.0,10,50.0,SiO2,0,0,56,0,0,36,0,46.0,0,0,180,0,0,0,0
Ba0.88014Co0.0Fe0.41714Y0.15856Zr0.42429O3,01124,15,2,4,,0.28099999,,,,,,,,,,,17.393998999999997,31.643998999999997,0.8900002220390669,2.15000053638651,1.4900003717283254,137.327034260628,1.5211151,1.5270535,0.88540365,76.097525836,0.8801397804208815,0.5850972237663454,1.407940544575884,1.6828486891016605,1.8046189117447196,26_May_2016,Pulsed Laser Deposition,BZYF631/ BZF19,600.0,18.7,850,N,344.0,10,50.0,SiO2,0,0,56,0,0,36,0,46.0,0,0,180,0,0,0,0
Ba0.89048Co0.0Fe0.44436Y0.14584Zr0.40979O3,01124,16,2,5,,0.28319001,,,,,,,,,,,21.391991,31.643998999999997,0.8899994481950475,2.149998666988036,1.4899990761917088,137.32691485649585,1.5361243,1.5197904999999998,0.8829099,75.16399632400001,0.8904805521028974,0.5793798380736817,1.4146677894012605,1.6876003725767588,1.827030514244319,26_May_2016,Pulsed Laser Deposition,BZYF631/ BZF19,600.0,18.7,850,N,344.0,10,50.0,SiO2,0,0,56,0,0,36,0,46.0,0,0,180,0,0,0,0
Ba0.90596Co0.0Fe0.47185Y0.13655Zr0.3916O3,01124,17,2,6,,0.27996999,,,,,,,,,,,25.389999,31.643998999999997,0.8899991557168639,2.149997960439615,1.4899985865372216,137.3268697271121,1.5509045000000001,1.51336,0.881040125,74.2138754675,0.9059608594241298,0.5738581297022891,1.4206784641061048,1.691181302936937,1.8504204080711397,26_May_2016,Pulsed Laser Deposition,BZYF631/ BZF19,600.0,18.7,850,N,344.0,10,50.0,SiO2,0,0,56,0,0,36,0,46.0,0,0,180,0,0,0,0
Ba0.91362Co0.0Fe0.50173Y0.12521Zr0.37307O3,01124,18,2,7,,0.27366,,,,,,,,,,,29.38802,31.643998999999997,0.8900042836035081,2.1500103480309463,1.4900071714260978,137.3276609600213,1.5671052,1.5060585,0.8787834250000001,73.1839510085,0.9136156027337068,0.567928868849078,1.4275742595861625,1.6955339951093158,1.8764723558594325,26_May_2016,Pulsed Laser Deposition,BZYF631/ BZF19,600.0,18.7,850,N,344.0,10,50.0,SiO2,0,0,56,0,0,36,0,46.0,0,0,180,0,0,0,0
Ba0.93111Co0.0Fe0.53027Y0.11404Zr0.35569O3,01124,19,2,8,,0.26236999,,,,,,,,,,,33.386009,31.643998999999997,0.8899994840839963,2.1499987536860585,1.4899991362754543,137.32692039416062,1.5825906,1.4989695,0.876550175,72.19921584400001,0.9311105397469985,0.5623687415330259,1.4343178788401354,1.699844662372527,1.9020555665158647,26_May_2016,Pulsed Laser Deposition,BZYF631/ BZF19,600.0,18.7,850,N,344.0,10,50.0,SiO2,0,0,56,0,0,36,0,46.0,0,0,180,0,0,0,0
Ba0.9406Co0.0Fe0.55797Y0.10285Zr0.33917O3,01124,20,2,9,,0.24761,,,,,,,,,,,37.384009999999996,31.643998999999997,0.8899991092153993,2.1499978481046162,1.489998508686455,137.3268625519361,1.5976582000000001,1.4920015,0.874319625,71.2442454025,0.9406009414301506,0.5570647771941453,1.4410158757243985,1.704180560611864,1.9275502431964453,26_May_2016,Pulsed Laser Deposition,BZYF631/ BZF19,600.0,18.7,850,N,344.0,10,50.0,SiO2,0,0,56,0,0,36,0,46.0,0,0,180,0,0,0,0
Ba0.92927Co0.0Fe0.5758Y0.09959Zr0.32461O3,01124,21,2,10,,0.22945,,,,,,,,,,,41.384009999999996,31.643998999999997,0.8900011029612827,2.150002664457031,1.4900018465306868,137.3271701869259,1.6069451000000001,1.4885275,0.8736077,70.6219072415,0.929268848373527,0.5538466142752995,1.44438222636601,1.7055731611920166,1.944540660978177,26_May_2016,Pulsed Laser Deposition,BZYF631/ BZF19,600.0,18.7,850,N,344.0,10,50.0,SiO2,0,0,56,0,0,36,0,46.0,0,0,180,0,0,0,0
Ba0.93941Co0.0Fe0.60501Y0.08634Zr0.30864O3,01124,22,2,11,,0.21029,,,,,,,,,,,45.37999,31.643998999999997,0.8900020774537994,2.150005018568167,1.4900034779844509,137.32732055112126,1.6229943000000002,1.4808180000000002,0.870995025,69.618289899,0.9394078072176197,0.5483704270888686,1.451903622570881,1.7106911465819805,1.9725753210880554,26_May_2016,Pulsed Laser Deposition,BZYF631/ BZF19,600.0,18.7,850,N,344.0,10,50.0,SiO2,0,0,56,0,0,36,0,46.0,0,0,180,0,0,0,0
Ba0.85328Co0.0Fe0.37013Y0.17619Zr0.45368O3,01124,23,3,1,,0.23317,,,,,,,,,,,5.4000001,19.148001,0.8900011430999485,2.1500027614212236,1.4900019137291272,137.32717638032204,1.4956841,1.5385280000000001,0.8889382250000002,77.72073588150002,0.853278904063965,0.5950462020021129,1.3974414254542156,1.6761591208760618,1.766930984669308,26_May_2016,Pulsed Laser Deposition,BZYF631/ BZF19,600.0,18.7,850,N,344.0,10,50.0,SiO2,0,0,56,0,0,36,0,46.0,0,0,180,0,0,0,0
Ba0.86006Co0.0Fe0.38729Y0.17328Zr0.43944O3,01124,24,3,2,,0.24873,,,,,,,,,,,9.397999800000001,19.148001,0.8900039056624114,2.1500094350271732,1.4900065386932504,137.32760264371007,1.5045975,1.535242,0.888294325,77.121290298,0.8600562257423905,0.5915229193604346,1.4004368269153484,1.677379328853925,1.7806704492763317,26_May_2016,Pulsed Laser Deposition,BZYF631/ BZF19,600.0,18.7,850,N,344.0,10,50.0,SiO2,0,0,56,0,0,36,0,46.0,0,0,180,0,0,0,0
Ba0.85972Co0.0Fe0.40717Y0.16216Zr0.43067O3,01124,25,3,3,,0.26209,,,,,,,,,,,13.39599,19.148001,0.8900024274966393,2.1500058641772744,1.4900040640112275,137.32737456273142,1.5157474,1.5294645,0.886135025,76.442821366,0.8597176550991927,0.5871706773151247,1.4057245945736396,1.6814639100979307,1.796471821797664,26_May_2016,Pulsed Laser Deposition,BZYF631/ BZF19,600.0,18.7,850,N,344.0,10,50.0,SiO2,0,0,56,0,0,36,0,46.0,0,0,180,0,0,0,0
Ba0.87427Co0.0Fe0.4318Y0.1522Zr0.416O3,01124,26,3,4,,0.27241001,,,,,,,,,,,17.393998999999997,19.148001,0.8900014281059888,2.1500034499189615,1.4900023908740712,137.32722035675405,1.529158,1.52328,0.8841575,75.59452537,0.8742685971368321,0.5820205813303719,1.4114302360163342,1.6852228147972177,1.816629176314042,26_May_2016,Pulsed Laser Deposition,BZYF631/ BZF19,600.0,18.7,850,N,344.0,10,50.0,SiO2,0,0,56,0,0,36,0,46.0,0,0,180,0,0,0,0
Ba0.8873Co0.0Fe0.45827Y0.14268Zr0.39905O3,01124,27,3,5,,0.27789,,,,,,,,,,,21.391991,19.148001,0.8899957115046598,2.1499896401517065,1.4899928203842059,137.32633828516902,1.5434402,1.5169294999999998,0.8822453750000001,74.680112028,0.8873042755058997,0.5766311590851786,1.417329968302223,1.6888644164149975,1.838860903605513,26_May_2016,Pulsed Laser Deposition,BZYF631/ BZF19,600.0,18.7,850,N,344.0,10,50.0,SiO2,0,0,56,0,0,36,0,46.0,0,0,180,0,0,0,0
Ba0.89471Co0.0Fe0.48224Y0.13448Zr0.38329O3,01124,28,3,6,,0.28029001,,,,,,,,,,,25.389999,19.148001,0.8900005473117507,2.1500013221576,1.4900009162859646,137.32708445020313,1.5563405000000001,1.5112994999999998,0.8805982000000001,73.851998468,0.89470944979214,0.5718546470465496,1.4226176361188503,1.6920326617587504,1.8594904308474038,26_May_2016,Pulsed Laser Deposition,BZYF631/ BZF19,600.0,18.7,850,N,344.0,10,50.0,SiO2,0,0,56,0,0,36,0,46.0,0,0,180,0,0,0,0
Ba0.90913Co0.0Fe0.50975Y0.12074Zr0.36951O3,01124,29,3,7,,0.27563000000000004,,,,,,,,,,,29.38802,19.148001,0.890003770025676,2.150009107365397,1.4900063116160194,137.3275817149618,1.5715936000000001,1.5037224999999999,0.8779100750000001,72.90966131900001,0.9091261489562649,0.5663065629852883,1.4297911398980843,1.697219742712281,1.8835306491702863,26_May_2016,Pulsed Laser Deposition,BZYF631/ BZF19,600.0,18.7,850,N,344.0,10,50.0,SiO2,0,0,56,0,0,36,0,46.0,0,0,180,0,0,0,0
Ba0.92433Co0.0Fe0.5388Y0.1102Zr0.35101O3,01124,30,3,8,,0.26675001,,,,,,,,,,,33.386009,19.148001,0.8899951985536366,2.1499884010003583,1.489991961623504,137.32625913682614,1.5872913000000002,1.4967454999999998,0.8758036,71.90724691,0.9243349866796183,0.5607006089894379,1.4364422014299414,1.7012854955420416,1.9097693909586801,26_May_2016,Pulsed Laser Deposition,BZYF631/ BZF19,600.0,18.7,850,N,344.0,10,50.0,SiO2,0,0,56,0,0,36,0,46.0,0,0,180,0,0,0,0
Ba0.93292Co0.0Fe0.56388Y0.10219Zr0.33393O3,01124,31,3,9,,0.25297001,,,,,,,,,,,37.384009999999996,19.148001,0.8899993384785023,2.149998401942449,1.4899988925089533,137.3268979272329,1.6006991000000002,1.4909655000000002,0.8741651,71.0375977315,0.9329206934237015,0.5560066463950046,1.4420175396026595,1.704482245412169,1.9331579658181264,26_May_2016,Pulsed Laser Deposition,BZYF631/ BZF19,600.0,18.7,850,N,344.0,10,50.0,SiO2,0,0,56,0,0,36,0,46.0,0,0,180,0,0,0,0
Ba0.94215Co0.0Fe0.58908Y0.09227Zr0.31865O3,01124,32,3,10,,0.23766001,,,,,,,,,,,41.381989000000004,19.148001,0.8899965459994572,2.149991656066104,1.4899942174597653,137.32646704771625,1.6143903000000002,1.4847055,0.8721905000000001,70.1690429795,0.9421536564036412,0.5512895772474953,1.4480930097356708,1.7083357563052626,1.9570805189381932,26_May_2016,Pulsed Laser Deposition,BZYF631/ BZF19,600.0,18.7,850,N,344.0,10,50.0,SiO2,0,0,56,0,0,36,0,46.0,0,0,180,0,0,0,0
Ba0.9333Co0.0Fe0.60591Y0.08557Zr0.30851O3,01124,33,3,11,,0.22036,,,,,,,,,,,45.37999,19.148001,0.8900003834451378,2.1500009263000517,1.4900006419474778,137.32705916558476,1.623529,1.4804905,0.8708496749999999,69.5882337745,0.9332995978997833,0.5481887810104641,1.4522220347243375,1.7109734144959956,1.9734235475869637,26_May_2016,Pulsed Laser Deposition,BZYF631/ BZF19,600.0,18.7,850,N,344.0,10,50.0,SiO2,0,0,56,0,0,36,0,46.0,0,0,180,0,0,0,0
Ba0.87025Co0.0Fe0.40699Y0.16588Zr0.42712O3,01124,34,4,1,,0.17647000000000002,,,,,,,,,,,5.4000001,6.650000099999999,0.8899998821220727,2.1499997152387147,1.489999802653807,137.32698181143581,1.5152349,1.5304060000000002,0.886797375,76.439653828,0.8702501152621122,0.587367597012234,1.4048557802561636,1.680203217396541,1.7965411266832902,26_May_2016,Pulsed Laser Deposition,BZYF631/ BZF19,600.0,18.7,850,N,344.0,10,50.0,SiO2,0,0,56,0,0,36,0,46.0,0,0,180,0,0,0,0
Ba0.86663Co0.0Fe0.42002Y0.16229Zr0.41769O3,01124,35,4,2,,0.18731,,,,,,,,,,,9.397999800000001,6.650000099999999,0.8900035751254199,2.150008636538936,1.4900059853223322,137.3275516418523,1.5221581,1.5275695,0.88606205,75.98789985650001,0.8666265187657339,0.5846985113605611,1.4074702568615935,1.6816045618050475,1.8072292022965455,26_May_2016,Pulsed Laser Deposition,BZYF631/ BZF19,600.0,18.7,850,N,344.0,10,50.0,SiO2,0,0,56,0,0,36,0,46.0,0,0,180,0,0,0,0
Ba0.87451Co0.0Fe0.43833Y0.15535Zr0.40632O3,01124,36,4,3,,0.19745,,,,,,,,,,,13.39599,6.650000099999999,0.890002311744631,2.1500055845516366,1.4900038702241574,137.32735670219657,1.5320765,1.523088,0.884675525,75.35619832750001,0.8745077284960155,0.5809124490484848,1.4116095619896136,1.6842376985891605,1.8223763903981498,26_May_2016,Pulsed Laser Deposition,BZYF631/ BZF19,600.0,18.7,850,N,344.0,10,50.0,SiO2,0,0,56,0,0,36,0,46.0,0,0,180,0,0,0,0
Ba0.88514Co0.0Fe0.46163Y0.1443Zr0.39407O3,01124,37,4,4,,0.20457,,,,,,,,,,,17.393998999999997,6.650000099999999,0.89000234449431,2.15000566366603,1.4900039250522719,137.32736175547205,1.5449419999999998,1.5168304999999997,0.882511775,74.557483185,0.8851376683143517,0.5760749235209542,1.4174330379472395,1.688367189267556,1.8418991077625397,26_May_2016,Pulsed Laser Deposition,BZYF631/ BZF19,600.0,18.7,850,N,344.0,10,50.0,SiO2,0,0,56,0,0,36,0,46.0,0,0,180,0,0,0,0
Ba0.89464Co0.0Fe0.48124Y0.13773Zr0.38103O3,01124,38,4,5,,0.20969000000000002,,,,,,,,,,,21.391991,6.650000099999999,0.890000798252695,2.1500019283632517,1.4900013364005793,137.32712317039082,1.5554697000000002,1.5122464999999998,0.8811821,73.87893124050001,0.8946391975863478,0.5721749502755952,1.4217271644293783,1.6909119424924535,1.8588130724759169,26_May_2016,Pulsed Laser Deposition,BZYF631/ BZF19,600.0,18.7,850,N,344.0,10,50.0,SiO2,0,0,56,0,0,36,0,46.0,0,0,180,0,0,0,0
Ba0.90159Co0.0Fe0.50579Y0.12794Zr0.36627O3,01124,39,4,6,,0.21273001,,,,,,,,,,,25.391991,6.650000099999999,0.8900017650292429,2.150004263834688,1.4900029549365976,137.3272723440122,1.5688216000000001,1.5061164999999999,0.8792357749999999,73.033071479,0.9015882119892593,0.5673059097536921,1.4275152445608876,1.694656879648235,1.88034365203303,26_May_2016,Pulsed Laser Deposition,BZYF631/ BZF19,600.0,18.7,850,N,344.0,10,50.0,SiO2,0,0,56,0,0,36,0,46.0,0,0,180,0,0,0,0
Ba0.9039Co0.0Fe0.52492Y0.12035Zr0.35473O3,01124,40,4,7,,0.21128000000000002,,,,,,,,,,,29.38802,6.650000099999999,0.8900004995101023,2.150001206681708,1.4900008362584858,137.32707707440878,1.5792215,1.5013495,0.8777261000000001,72.3738659675,0.903899492688845,0.5635691380278841,1.4320457739398507,1.6975692488334182,1.8974677563317743,26_May_2016,Pulsed Laser Deposition,BZYF631/ BZF19,600.0,18.7,850,N,344.0,10,50.0,SiO2,0,0,56,0,0,36,0,46.0,0,0,180,0,0,0,0
Ba0.91307Co0.0Fe0.54283Y0.11207Zr0.3451O3,01124,41,4,8,,0.20861,,,,,,,,,,,33.386009,6.650000099999999,0.8899970322174787,2.1499928306377294,1.4899950314652173,137.32654207115698,1.5890873,1.4965930000000003,0.8761013750000001,71.75942235950001,0.9130730447215987,0.5600680542959966,1.4365915319914826,1.7007107556077254,1.913707462459482,26_May_2016,Pulsed Laser Deposition,BZYF631/ BZF19,600.0,18.7,850,N,344.0,10,50.0,SiO2,0,0,56,0,0,36,0,46.0,0,0,180,0,0,0,0
Ba0.92006Co0.0Fe0.56781Y0.10407Zr0.32813O3,01124,42,4,9,,0.20141999,,,,,,,,,,,37.384009999999996,6.650000099999999,0.8900004571836173,2.150001104432334,1.4900007653972918,137.32707054343214,1.6024706000000002,1.4908614999999998,0.8744826250000001,70.8951123795,0.9200595273751203,0.555392690002311,1.4421199450333475,1.7038654889195672,1.9370456711927233,26_May_2016,Pulsed Laser Deposition,BZYF631/ BZF19,600.0,18.7,850,N,344.0,10,50.0,SiO2,0,0,56,0,0,36,0,46.0,0,0,180,0,0,0,0
Ba0.93065Co0.0Fe0.58599Y0.09802Zr0.316O3,01124,43,4,10,,0.19209,,,,,,,,,,,41.381989000000004,6.650000099999999,0.8899988933811694,2.1499973267073194,1.4899981473460029,137.32682924871446,1.6122261,1.486622,0.873257275,70.265946967,0.9306511571641518,0.5520310664745903,1.446229994381436,1.7062533459523745,1.954386657781887,26_May_2016,Pulsed Laser Deposition,BZYF631/ BZF19,600.0,18.7,850,N,344.0,10,50.0,SiO2,0,0,56,0,0,36,0,46.0,0,0,180,0,0,0,0
Ba0.92942Co0.0Fe0.61489Y0.08652Zr0.29859O3,01124,44,4,11,,0.18031999,,,,,,,,,,,45.37999,6.650000099999999,0.8899972419010285,2.1499933371766415,1.4899953825084633,137.3265744253287,1.6279278000000001,1.4793965000000002,0.870961925,69.26924035200001,0.9294228802699891,0.5467055983078785,1.453290809581232,1.7107468647478055,1.9825044092801813,26_May_2016,Pulsed Laser Deposition,BZYF631/ BZF19,600.0,18.7,850,N,344.0,10,50.0,SiO2,0,0,56,0,0,36,0,46.0,0,0,180,0,0,0,0
