Repository: jdh10791/combi_tco

# combi_tco
This is a project focused on analysis of triple conducting oxides (TCOs). TCOs are combinatorially synthesized via pulsed laser deposition (PLD) and characterized using high-throughput methods. 

/data: raw data from Meagan Papac, collected at NREL
* /conductivity: DC conductivity data
* /eis: impedance data (ASR)
* /xrd: XRD data

/scripts: python scripts for processing and analysis
* /conductivity: notebooks for DC conductivity analysis
* /eis: notebooks for EIS analysis
* /helpers: supporting modules
** calc_chemfeat.py: chemical featurization for perovskites
** fileload.py: tools for processing and loading data files
** outlier_detect.py: outlier detection algorithm
** pickletools.py: a few simple tools for working with pickles
** plotting.py: convenience functions for plotting ternary data
** predict.py: functions for predicting through Citrination API
** quaternary_plt.py: quaternary plotting module
* /pickles: pickles of python objects for efficiency
* /stats_test: early tests of some python stats functions/packages
* /xrd: notebooks for XRD analysis

File: data/xrd/processed/PDAC_COM3_01157/PDAC_COM3_01157_AllVar.csv
FORMULA,IDENTIFIER: Sample number,IDENTIFIER: Point,IDENTIFIER: Row,IDENTIFIER: Column,PROPERTY: Cubic lattice constant (A),PROPERTY: Film thickness ($\mu$m),PROPERTY: FWHM of 110 peak ($^{\circ}$),PROPERTY: FWHM of 111 peak ($^{\circ}$),PROPERTY: FWHM of 200 peak ($^{\circ}$),PROPERTY: Max intensity of 110 peak (counts),PROPERTY: Max intensity of 111 peak (counts),PROPERTY: Max intensity of 200 peak (counts),PROPERTY: Area of 110 peak,PROPERTY: Position of 110 peak ($^{\circ}$),PROPERTY: Position of 111 peak ($^{\circ}$),PROPERTY: Position of 200 peak ($^{\circ}$),IDENTIFIER: X position (mm),IDENTIFIER: Y position (mm),PROPERTY: A_avg_X,PROPERTY: A_avg_at_radius,PROPERTY: A_avg_ion_radius,PROPERTY: A_avg_mass,PROPERTY: B_avg_X,PROPERTY: B_avg_at_radius,PROPERTY: B_avg_ion_radius,PROPERTY: B_avg_mass,PROPERTY: AB_site_ratio,PROPERTY: AB_X_ratio,PROPERTY: AB_at_radius_ratio,PROPERTY: AB_ion_radius_ratio,PROPERTY: AB_mass_ratio,IDENTIFIER: Date,PREPARATION STEP NAME,PREPARATION STEP DETAIL: Targets used,PREPARATION STEP DETAIL: Laser Energy (mJ),PREPARATION STEP DETAIL: Laser Voltage (kV),PREPARATION STEP DETAIL: Temperature ($^{\circ}$C),PREPARATION STEP DETAIL: Temperature Gradient,PREPARATION STEP DETAIL: Number of Cycles,PREPARATION STEP DETAIL: Laser Pulse Frequency (Hz),PREPARATION STEP DETAIL: Deposition Pressure (mTorr),PREPARATION STEP DETAIL: Substrate,PREPARATION STEP DETAIL: BZC19 Pulses/Cycle,PREPARATION STEP DETAIL: BZC91 Pulses/Cycle,PREPARATION STEP DETAIL: BZF19 Pulses/Cycle,PREPARATION STEP DETAIL: BZY82 Pulses/Cycle,PREPARATION STEP DETAIL: BZYCF1135 Pulses/Cycle,PREPARATION STEP DETAIL: BZYF631 Pulses/Cycle,PREPARATION STEP DETAIL: B12ZY82 Pulses/Cycle,PREPARATION STEP DETAIL: Average Target Pulses/Cycle,PREPARATION STEP DETAIL: BZC19 Substrate Angle ($^{\circ}$),PREPARATION STEP DETAIL: BZC91 Substrate Angle ($^{\circ}$),PREPARATION STEP DETAIL: BZF19 Substrate Angle ($^{\circ}$),PREPARATION STEP DETAIL: BZY82 Substrate Angle ($^{\circ}$),PREPARATION STEP DETAIL: BZYCF1135 Substrate Angle ($^{\circ}$),PREPARATION STEP DETAIL: BZYF631 Substrate Angle ($^{\circ}$),PREPARATION STEP DETAIL: B12ZY82 Substrate Angle ($^{\circ}$)
Ba0.88225Co0.0Fe0.8927Y0.0Zr0.1073O3,01157,1,1,1,4.1233902,0.15961,0.56233639,0.38267958,0.68087184,1975.5818,1248.095,716.42401,7.5447512,30.625727,37.632458,43.790077000000004,5.4000001,44.141998,0.8900006850503465,2.1500016548969043,1.4900011468820407,137.32710570326844,1.77635,1.4160949999999999,0.8533047500000001,59.6411667,0.8822493209155022,0.5010277732712283,1.5182608899098609,1.7461535833265203,2.302555655794514,11_Aug_2016,Pulsed Laser Deposition,BZF19,700.0,18.5,850,N,200.0,10,1.0,SiO2,0,0,193,0,0,0,0,193.0,0,0,0,0,0,0,0
Ba0.87219Co0.0Fe0.88444Y0.0Zr0.11556O3,01157,2,1,2,4.1201935,0.1736,0.59791261,0.34650162,0.74954838,1924.1986,2207.5024,212.35249,7.2980065000000005,30.65007,37.662884000000005,43.850105,9.397999800000001,44.141998,0.8899957334463845,2.1499896931569964,1.4899928571181045,137.32634167077714,1.7722200000000001,1.4173339999999999,0.8533667,59.933397240000005,0.8721941811946485,0.5021925796156146,1.5169252223942957,1.746017107438226,2.2913158271482814,11_Aug_2016,Pulsed Laser Deposition,BZF19,700.0,18.5,850,N,200.0,10,1.0,SiO2,0,0,193,0,0,0,0,193.0,0,0,0,0,0,0,0
Ba0.87668Co0.0Fe0.88535Y0.0Zr0.11465O3,01157,3,1,3,4.1189733,0.18545999999999999,0.60325968,0.34426975,,2024.1373,2536.7168,,7.0720315000000005,30.659374,37.686852,,13.39599,44.141998,0.8899960761370043,2.1499905210051224,1.4899934308361082,137.32639454793977,1.772675,1.4171974999999999,0.853359875,59.90120234999999,0.8766838651543567,0.5020638730376432,1.5170719119989433,1.746031744035432,2.2925482154022205,11_Aug_2016,Pulsed Laser Deposition,BZF19,700.0,18.5,850,N,200.0,10,1.0,SiO2,0,0,193,0,0,0,0,193.0,0,0,0,0,0,0,0
Ba0.87701Co0.0Fe0.88469Y0.0Zr0.11531O3,01157,4,1,4,4.1173162,0.19291,0.6257354,0.35259351,,1956.4424,2650.7773,,6.9202008,30.672017999999998,37.7029,,17.393998999999997,44.141998,0.8900030882440628,2.1500074603648707,1.4900051702063521,137.32747651605888,1.772345,1.4172964999999997,0.853364825,59.924552489999996,0.8770069568409803,0.5021613107177568,1.5169778944383698,1.7460353726278233,2.2916729589090483,11_Aug_2016,Pulsed Laser Deposition,BZF19,700.0,18.5,850,N,200.0,10,1.0,SiO2,0,0,193,0,0,0,0,193.0,0,0,0,0,0,0,0
Ba0.88234Co0.0Fe0.88511Y0.0Zr0.11489O3,01157,5,1,5,4.1181369,0.19677999999999998,0.6361446999999999,0.34872177,,1983.6470000000002,2684.885,,7.114828599999999,30.665753999999996,37.703106,,21.391991,44.141998,0.8899994911789653,2.14999877082559,1.4899991481535486,137.32692148891434,1.7725549999999999,1.4172334999999998,0.853361675,59.909693309999994,0.8823405044420319,0.5020997888240226,1.5170391970169985,1.746034760880899,2.2922320896941066,11_Aug_2016,Pulsed Laser Deposition,BZF19,700.0,18.5,850,N,200.0,10,1.0,SiO2,0,0,193,0,0,0,0,193.0,0,0,0,0,0,0,0
Ba0.88433Co0.0Fe0.88733Y0.0Zr0.11267O3,01157,6,1,6,4.1192012,0.19484,0.62164825,0.3494142,,1972.1670000000001,2667.0046,,6.756170699999999,30.657639,37.699478000000006,,25.389999,44.141998,0.8899962481510502,2.1499909365446714,1.4899937188146795,137.32642108970703,1.773665,1.4169004999999997,0.853345025,59.83115193,0.8843337279624366,0.50178373489416,1.5173902024487054,1.7460624661339996,2.295232778576173,11_Aug_2016,Pulsed Laser Deposition,BZF19,700.0,18.5,850,N,200.0,10,1.0,SiO2,0,0,193,0,0,0,0,193.0,0,0,0,0,0,0,0
Ba0.88439Co0.0Fe0.88657Y0.0Zr0.11343O3,01157,7,1,7,4.118871700000001,0.18811999,0.6232354,0.35530177,,1876.29,2488.1902,,6.5632753,30.660149,37.697491,,29.38802,44.141998,0.8899982190629572,2.1499956977363572,1.489997018431243,137.3267252014143,1.773285,1.4170144999999998,0.853350725,59.85803996999999,0.8843917697146776,0.5018923743577356,1.5172714871558177,1.746054669879425,2.2942068479061546,11_Aug_2016,Pulsed Laser Deposition,BZF19,700.0,18.5,850,N,200.0,10,1.0,SiO2,0,0,193,0,0,0,0,193.0,0,0,0,0,0,0,0
Ba0.88364Co0.0Fe0.88534Y0.0Zr0.11466O3,01157,8,1,8,4.1198192,0.177,0.61665058,0.3605231,,1799.5573,2290.6687,,6.8772216,30.652924,37.689636,,33.386009,44.141998,0.8899991422930813,2.149997928011376,1.489998564063698,137.32686765582244,1.7726700000000002,1.417199,0.8533599500000001,59.901556140000004,0.8836408515785079,0.5020670188433726,1.5170755328019396,1.7460376058938525,2.2925425732658176,11_Aug_2016,Pulsed Laser Deposition,BZF19,700.0,18.5,850,N,200.0,10,1.0,SiO2,0,0,193,0,0,0,0,193.0,0,0,0,0,0,0,0
Ba0.889Co0.0Fe0.88622Y0.0Zr0.11378O3,01157,9,1,9,4.1212153,0.16292,0.62270498,0.35462794,,1650.8661,1954.0135,,6.863723299999999,30.642284000000004,37.675152000000004,,37.384009999999996,44.141998,0.8900007978130052,2.15000192730108,1.4900013356644692,137.3271231025467,1.7731100000000002,1.4170669999999999,0.85335335,59.87042262,0.8889992030841284,0.5019433638144306,1.517219670842014,1.7460543579801606,2.2937389965353594,11_Aug_2016,Pulsed Laser Deposition,BZF19,700.0,18.5,850,N,200.0,10,1.0,SiO2,0,0,193,0,0,0,0,193.0,0,0,0,0,0,0,0
Ba0.88683Co0.0Fe0.88752Y0.0Zr0.11248O3,01157,10,1,10,4.1236272000000005,0.14703,0.60685724,0.37232471,0.66068619,1552.504,1533.7285,204.88834,6.6498656,30.623921999999997,37.657162,43.793449,41.381989000000004,44.141998,0.8899968837278924,2.149992471926931,1.4899947828702917,137.3265191592138,1.77376,1.416872,0.8533436,59.82442992,0.8868331051834492,0.5017572184105473,1.5174218079875466,1.7460666288119953,2.2954923154780276,11_Aug_2016,Pulsed Laser Deposition,BZF19,700.0,18.5,850,N,200.0,10,1.0,SiO2,0,0,193,0,0,0,0,193.0,0,0,0,0,0,0,0
Ba0.87792Co0.0Fe0.89059Y0.0Zr0.10941O3,01157,11,1,11,4.1269646,0.13099,0.58149904,0.3947084,0.75087851,1390.9453,941.7525,374.41364,6.568922,30.598553000000003,37.64291,43.734928000000004,45.37999,44.141998,0.8900008793672163,2.150002124314062,1.4900014721990475,137.3271356863615,1.775295,1.4164115,0.853320575,59.71581639,0.8779191325693217,0.501325627215317,1.5179219628717093,1.746121581797143,2.2996777736318155,11_Aug_2016,Pulsed Laser Deposition,BZF19,700.0,18.5,850,N,200.0,10,1.0,SiO2,0,0,193,0,0,0,0,193.0,0,0,0,0,0,0,0
Ba0.85475Co0.0Fe0.8559Y0.0Zr0.1441O3,01157,12,2,1,4.114532,0.31742001,0.62508738,0.37513998,,3424.1072,4209.9805,,7.772566800000001,30.693283,37.716808,,5.4000001,31.643998999999997,0.8900020255518288,2.150004893187002,1.4900033910923876,137.32731254264718,1.7579500000000001,1.4216149999999999,0.85358075,60.9431139,0.8547480546781064,0.5062726616523956,1.5123679007234747,1.7455916046518007,2.2533688181405376,11_Aug_2016,Pulsed Laser Deposition,BZF19,700.0,18.5,850,N,200.0,10,1.0,SiO2,0,0,193,0,0,0,0,193.0,0,0,0,0,0,0,0
Ba0.85186Co0.0Fe0.85211Y0.0Zr0.14789O3,01157,13,2,2,4.1120424,0.34134001,0.63785082,0.37281996,,3492.0247,4604.1123,,7.3424397,30.712324,37.754635,,9.397999800000001,31.643998999999997,0.8899951379435693,2.1499882545827798,1.4899918601527171,137.32624978469275,1.7560550000000001,1.4221835,0.8536091750000001,61.077200309999995,0.8518646537236153,0.5068150701108844,1.5117516513043356,1.7455199683774685,2.2484044633298086,11_Aug_2016,Pulsed Laser Deposition,BZF19,700.0,18.5,850,N,200.0,10,1.0,SiO2,0,0,193,0,0,0,0,193.0,0,0,0,0,0,0,0
Ba0.84951Co0.0Fe0.84761Y0.0Zr0.15239O3,01157,14,2,3,4.1116462,0.35718,0.63252336,0.37391609,,3639.5442,4896.8403,,7.1244507,30.715357,37.772785,,13.39599,31.643998999999997,0.8900043339247229,2.1500104695934317,1.4900072556717272,137.32766872458475,1.753805,1.4228584999999998,0.8536429249999999,61.236405809999994,0.8495058632646483,0.5074705191995249,1.5110500935921822,1.7454689918173074,2.2425821193796933,11_Aug_2016,Pulsed Laser Deposition,BZF19,700.0,18.5,850,N,200.0,10,1.0,SiO2,0,0,193,0,0,0,0,193.0,0,0,0,0,0,0,0
Ba0.85173Co0.0Fe0.84416Y0.0Zr0.15584O3,01157,15,2,4,4.112225100000001,0.36183000000000004,0.64716518,0.37634519,,3551.1833,4928.8164,,6.9899731,30.710926,37.775208,,17.393998999999997,31.643998999999997,0.8899997372314862,2.1499993652221296,1.4899995600841736,137.3269594548183,1.75208,1.423376,0.8536688,61.35846336,0.851730251469542,0.5079675227338284,1.5104929162934668,1.7454070713187286,2.238109495166117,11_Aug_2016,Pulsed Laser Deposition,BZF19,700.0,18.5,850,N,200.0,10,1.0,SiO2,0,0,193,0,0,0,0,193.0,0,0,0,0,0,0,0
Ba0.85572Co0.0Fe0.84086Y0.0Zr0.15914O3,01157,16,2,5,4.1137347,0.35565001,0.64238054,0.35886264,,3454.8826,4964.1738,,6.935872099999999,30.699377000000002,37.767357000000004,,21.391991,31.643998999999997,0.8900044908467875,2.1500108486748233,1.4900075183839474,137.3276929376593,1.7504300000000002,1.4238709999999999,0.85369355,61.475214060000006,0.8557156821482897,0.5084490615716066,1.5099758676697703,1.7453657912537202,2.2338709191582,11_Aug_2016,Pulsed Laser Deposition,BZF19,700.0,18.5,850,N,200.0,10,1.0,SiO2,0,0,193,0,0,0,0,193.0,0,0,0,0,0,0,0
Ba0.85395Co0.0Fe0.83914Y0.0Zr0.16086O3,01157,17,2,6,4.1157598,0.33618000000000003,0.64988369,0.35552659999999997,,3295.4036,4712.8291,,7.1308427,30.683899,37.751133,,25.389999,31.643998999999997,0.8900024272962651,2.1500058636932247,1.4900040636757697,137.32737453181372,1.74957,1.424129,0.85370645,61.53606594,0.8539476710292219,0.5086978099168739,1.5096988149902324,1.7453353710467687,2.2316567111344607,11_Aug_2016,Pulsed Laser Deposition,BZF19,700.0,18.5,850,N,200.0,10,1.0,SiO2,0,0,193,0,0,0,0,193.0,0,0,0,0,0,0,0
Ba0.85779Co0.0Fe0.83925Y0.0Zr0.16075O3,01157,18,2,7,4.1173077000000005,0.31115001,0.65252072,0.35826102,,3059.9082,4263.731,,7.2313447,30.672081,37.739429,,29.38802,31.643998999999997,0.8899990091941425,2.1499976064802317,1.4899983412351374,137.3268471186562,1.7496250000000002,1.4241125,0.8537056250000001,61.53217425,0.8577909549486548,0.5086798652249153,1.5097105084606952,1.7453303546349916,2.231789284102149,11_Aug_2016,Pulsed Laser Deposition,BZF19,700.0,18.5,850,N,200.0,10,1.0,SiO2,0,0,193,0,0,0,0,193.0,0,0,0,0,0,0,0
Ba0.8632Co0.0Fe0.83884Y0.0Zr0.16116O3,01157,19,2,8,4.1197529,0.27993,0.63637686,0.35646468,,2861.7913,3905.7827,,7.2880144,30.653431,37.722263,,33.388008,31.643998999999997,0.8900006092718905,2.1500014718365894,1.4900010200169853,137.3270940106527,1.7494200000000002,1.4241739999999998,0.8537087000000001,61.54667964,0.8631994090751282,0.50874038782676,1.5096480288480127,1.7453272058923437,2.2312673049774405,11_Aug_2016,Pulsed Laser Deposition,BZF19,700.0,18.5,850,N,200.0,10,1.0,SiO2,0,0,193,0,0,0,0,193.0,0,0,0,0,0,0,0
Ba0.86736Co0.0Fe0.83838Y0.0Zr0.16162O3,01157,20,2,9,4.120966,0.24796999999999997,0.62458205,0.35411388,,2541.1394,3391.0425,,7.2390022,30.644185999999998,37.703575,,37.384009999999996,31.643998999999997,0.8899983004206238,2.1499958942745407,1.4899971546367747,137.32673775490224,1.74919,1.4242430000000001,0.8537121500000001,61.56295398,0.8673616563482953,0.5088059618569873,1.5095709750896023,1.7453156249876196,2.2306716763382677,11_Aug_2016,Pulsed Laser Deposition,BZF19,700.0,18.5,850,N,200.0,10,1.0,SiO2,0,0,193,0,0,0,0,193.0,0,0,0,0,0,0,0
Ba0.86901Co0.0Fe0.84332Y0.0Zr0.15668O3,01157,21,2,10,4.1225653,0.21588001,0.61726475,0.35889804,,2331.6409,2776.6658,,7.3519410999999995,30.632004,37.690094,,41.381989000000004,31.643998999999997,0.8900009511183989,2.1500022976455706,1.490001592321814,137.32714675756895,1.7516600000000002,1.423502,0.8536751,61.38818172,0.8690090713140262,0.5080900123987525,1.5103612763772516,1.7453965710395136,2.2370290650395397,11_Aug_2016,Pulsed Laser Deposition,BZF19,700.0,18.5,850,N,200.0,10,1.0,SiO2,0,0,193,0,0,0,0,193.0,0,0,0,0,0,0,0
Ba0.86222Co0.0Fe0.8478Y0.0Zr0.1522O3,01157,22,2,11,4.1267323,0.18494000000000002,0.59829718,0.39400533,0.75135928,2158.4678,1811.5903,218.51425,7.8800797000000005,30.600315000000002,37.648422,43.743633,45.37999,31.643998999999997,0.8900034260404855,2.150008276389937,1.4900057357307004,137.3275286380469,1.7539,1.42283,0.8536415,61.229683800000004,0.8622166809109482,0.507442514419571,1.5110788192475115,1.7454701250240297,2.2428260300447103,11_Aug_2016,Pulsed Laser Deposition,BZF19,700.0,18.5,850,N,200.0,10,1.0,SiO2,0,0,193,0,0,0,0,193.0,0,0,0,0,0,0,0
Ba0.85374Co0.0Fe0.83198Y0.0Zr0.16802O3,01157,23,3,1,4.1108108,0.39804,0.62251449,0.38760287,,4427.7832,4635.3164,,7.953510799999999,30.72175,37.793392,,5.4000001,19.148001,0.8900002514644578,2.1500006074703193,1.4900004209910584,137.32703880096582,1.7459900000000002,1.425203,0.85376015,61.78937958,0.853739758780668,0.5097396041583616,1.508557452847292,1.745221325908756,2.222502309206158,11_Aug_2016,Pulsed Laser Deposition,BZF19,700.0,18.5,850,N,200.0,10,1.0,SiO2,0,0,193,0,0,0,0,193.0,0,0,0,0,0,0,0
Ba0.85256Co0.0Fe0.82875Y0.0Zr0.17125O3,01157,24,3,2,4.1100984,0.41231,0.63535774,0.37394646,,4333.3403,5184.1064,,7.6724477,30.727209000000002,37.793137,,9.397999800000001,19.148001,0.8900011681956761,2.1500028220457343,1.490001955743323,137.32718025259283,1.7443750000000002,1.4256875,0.853784375,61.90365375,0.8525588809487659,0.5102120634586462,1.5080463439889418,1.74517360515449,2.218401854068151,11_Aug_2016,Pulsed Laser Deposition,BZF19,700.0,18.5,850,N,200.0,10,1.0,SiO2,0,0,193,0,0,0,0,193.0,0,0,0,0,0,0,0
Ba0.85239Co0.0Fe0.82699Y0.0Zr0.17301O3,01157,25,3,3,4.11165,0.41427001,0.64350951,0.36272082,,4242.8691,5545.1372,,7.460155,30.715326,37.793488,,13.39599,19.148001,0.8899977443435155,2.1499945509422003,1.4899962236762228,137.32665195220446,1.7434950000000002,1.4259515,0.853797575,61.96592079,0.8523921603414649,0.5104676206949348,1.5077613445774278,1.7451399105651275,2.2161641463797324,11_Aug_2016,Pulsed Laser Deposition,BZF19,700.0,18.5,850,N,200.0,10,1.0,SiO2,0,0,193,0,0,0,0,193.0,0,0,0,0,0,0,0
Ba0.8554Co0.0Fe0.82493Y0.0Zr0.17507O3,01157,26,3,4,4.1126676,0.40575999,0.64771938,0.35551977,,4022.6365,5529.4473,,7.290833999999999,30.707541,37.787376,,17.393998999999997,19.148001,0.890000438481124,2.1500010592521535,1.4900007340863761,137.32706765763743,1.7424650000000002,1.4262605000000002,0.8538130250000001,62.03880153,0.8553995785656532,0.5107709127478164,1.5074392505802083,1.7451136144079975,2.2135673847798367,11_Aug_2016,Pulsed Laser Deposition,BZF19,700.0,18.5,850,N,200.0,10,1.0,SiO2,0,0,193,0,0,0,0,193.0,0,0,0,0,0,0,0
Ba0.85814Co0.0Fe0.82533Y0.0Zr0.17467O3,01157,27,3,5,4.1146445,0.38402,0.64581209,0.35249692,,3807.8940000000002,5317.7549,,7.1831154999999995,30.692422999999998,37.778721000000004,,21.391991,19.148001,0.8899988355611167,2.1499971870296637,1.4899980505461392,137.3268203270803,1.7426650000000001,1.4262005,0.853810025,62.024649929999995,0.8581411227560569,0.5107113734200874,1.507499953218123,1.7451166031297642,2.214068446691196,11_Aug_2016,Pulsed Laser Deposition,BZF19,700.0,18.5,850,N,200.0,10,1.0,SiO2,0,0,193,0,0,0,0,193.0,0,0,0,0,0,0,0
Ba0.85497Co0.0Fe0.82655Y0.0Zr0.17345O3,01157,28,3,6,4.116214299999999,0.35466,0.65777564,0.35702631,,3490.8713,4820.4912,,7.4215617,30.680428999999997,37.762928,,25.389999,19.148001,0.8899962124230016,2.1499908502353406,1.489993659000306,137.32641557686915,1.7432750000000001,1.4260175,0.8538008750000001,61.98148755,0.8549736385151545,0.5105311625664348,1.5076889661139086,1.7451301616437274,2.2156037391985626,11_Aug_2016,Pulsed Laser Deposition,BZF19,700.0,18.5,850,N,200.0,10,1.0,SiO2,0,0,193,0,0,0,0,193.0,0,0,0,0,0,0,0
Ba0.85558Co0.0Fe0.82852Y0.0Zr0.17148O3,01157,29,3,7,4.1172729,0.32021001,0.6526283,0.35628393,,3201.7527,4429.5869,,7.411819,30.672348,37.752708,,29.38802,19.148001,0.890000776480442,2.1500018757673596,1.4900012999504026,137.32711981093217,1.7442600000000001,1.425722,0.8537861,61.91179092,0.8555792535499361,0.5102454774405432,1.5080091881638633,1.7451693110843602,2.218109309555928,11_Aug_2016,Pulsed Laser Deposition,BZF19,700.0,18.5,850,N,200.0,10,1.0,SiO2,0,0,193,0,0,0,0,193.0,0,0,0,0,0,0,0
Ba0.85913Co0.0Fe0.82959Y0.0Zr0.17041O3,01157,30,3,8,4.1201591,0.28435999,0.64568037,0.34505838,,2862.2368,4051.4639,,7.5511713,30.650331,37.737339,,33.386009,19.148001,0.8899951825850612,2.149988362424586,1.489991934889597,137.32625667287493,1.744795,1.4255615000000001,0.8537780750000001,61.87393539,0.8591346503461786,0.510085816720624,1.5081694914071302,1.745174745661625,2.219452436753675,11_Aug_2016,Pulsed Laser Deposition,BZF19,700.0,18.5,850,N,200.0,10,1.0,SiO2,0,0,193,0,0,0,0,193.0,0,0,0,0,0,0,0
Ba0.8624Co0.0Fe0.83187Y0.0Zr0.16813O3,01157,31,3,9,4.1204176,0.24898,0.64601952,0.34166056,,2589.2048,3568.2327,,7.561882000000001,30.648360999999998,37.724712,,37.384009999999996,19.148001,0.8899980536060415,2.1499952980370662,1.489996741430339,137.3266996714122,1.745935,1.4252194999999999,0.8537609749999999,61.793271270000005,0.862401886038001,0.5097544030024265,1.5085362626858996,1.7452153296539925,2.2223568496863653,11_Aug_2016,Pulsed Laser Deposition,BZF19,700.0,18.5,850,N,200.0,10,1.0,SiO2,0,0,193,0,0,0,0,193.0,0,0,0,0,0,0,0
Ba0.86243Co0.0Fe0.83226Y0.0Zr0.16774O3,01157,32,3,10,4.1222515,0.21581999999999998,0.63781822,0.34981456,,2286.656,2969.4968,,7.4214934999999995,30.634394,37.710128999999995,,41.381989000000004,19.148001,0.8900007849645648,2.1500018962627125,1.490001314154159,137.32712112003236,1.7461300000000002,1.425161,0.8537580499999999,61.779473460000006,0.8624292393523679,0.50969904014281,1.508602814883871,1.7452266648076222,2.22286001205476,11_Aug_2016,Pulsed Laser Deposition,BZF19,700.0,18.5,850,N,200.0,10,1.0,SiO2,0,0,193,0,0,0,0,193.0,0,0,0,0,0,0,0
Ba0.86039Co0.0Fe0.83393Y0.0Zr0.16607O3,01157,33,3,11,4.123700100000001,0.18605,0.62296528,0.34854728,,2014.1205,2370.7991,,7.7502732000000005,30.623367,37.692023999999996,,45.37999,19.148001,0.8899992609162687,2.1499982145730083,1.4899987626575733,137.32688595938023,1.7469649999999999,1.4249104999999997,0.8537455249999999,61.720390529999996,0.8603907144952581,0.5094545459790372,1.5088654442317666,1.7452492798220798,2.2249840738229083,11_Aug_2016,Pulsed Laser Deposition,BZF19,700.0,18.5,850,N,200.0,10,1.0,SiO2,0,0,193,0,0,0,0,193.0,0,0,0,0,0,0,0
Ba0.86388Co0.0Fe0.83304Y0.0Zr0.16696O3,01157,34,4,1,4.1178408,0.27557999,0.60756761,0.33654588,,3439.9692,3365.7656,,8.8255577,30.668015000000004,37.691662,,5.4000001,6.650000099999999,0.8900044298425408,2.150010701305014,1.4900074162532424,137.32768352470404,1.74652,1.425044,0.8537522,61.75187784,0.8638757001872733,0.509587310676397,1.5087328540767964,1.7452457706735542,2.2238624690980577,11_Aug_2016,Pulsed Laser Deposition,BZF19,700.0,18.5,850,N,200.0,10,1.0,SiO2,0,0,193,0,0,0,0,193.0,0,0,0,0,0,0,0
Ba0.8609Co0.0Fe0.83383Y0.0Zr0.16617O3,01157,35,4,2,4.1167922,0.27502999,0.63037252,0.33166763,,3258.4182,3768.3438,,8.386650999999999,30.676015999999997,37.714249,,9.397999800000001,6.650000099999999,0.8899963135481407,2.149991094526407,1.489993828299696,137.3264311804781,1.746915,1.4249254999999998,0.853746275,61.72392843,0.8609035659320802,0.5094674403437721,1.5088445638220436,1.7452419669997343,2.2248491739507075,11_Aug_2016,Pulsed Laser Deposition,BZF19,700.0,18.5,850,N,200.0,10,1.0,SiO2,0,0,193,0,0,0,0,193.0,0,0,0,0,0,0,0
Ba0.86655Co0.0Fe0.83484Y0.0Zr0.16516O3,01157,36,4,3,4.1166987,0.27070001,0.6307047,0.33153787,,3055.6799,3904.4556,,8.038308099999998,30.676728999999998,37.731171,,13.39599,6.650000099999999,0.890002462046989,2.1500059476416022,1.4900041218539477,137.32737989385038,1.7474200000000002,1.424774,0.8537387000000001,61.68819564,0.8665476028304312,0.5093237241458772,1.5090154281602572,1.7452695091061792,2.226153293496629,11_Aug_2016,Pulsed Laser Deposition,BZF19,700.0,18.5,850,N,200.0,10,1.0,SiO2,0,0,193,0,0,0,0,193.0,0,0,0,0,0,0,0
Ba0.86941Co0.0Fe0.83651Y0.0Zr0.16349O3,01157,37,4,4,4.1173844,0.25904,0.65355307,0.33339339,,2852.3918,3688.6829,,8.0812016,30.671495,37.729256,,17.393998999999997,6.650000099999999,0.8900043594819289,2.1500105313327498,1.4900072984585102,137.32767266806164,1.748255,1.4245235,0.853726175,61.62911271,0.8694057413948106,0.5090815467319865,1.5092840036213861,1.745298834791507,2.2282922247196124,11_Aug_2016,Pulsed Laser Deposition,BZF19,700.0,18.5,850,N,200.0,10,1.0,SiO2,0,0,193,0,0,0,0,193.0,0,0,0,0,0,0,0
Ba0.87441Co0.0Fe0.84574Y0.0Zr0.15426O3,01157,38,4,5,4.1184897000000005,0.24275,0.64343709,0.33883359999999996,,2690.5862,3406.5869,,8.0723314,30.663061,37.727856,,21.391991,6.650000099999999,0.8900049264573017,2.1500119009923577,1.4900082476644714,137.32776015236166,1.7528700000000002,1.4231390000000002,0.8536569500000001,61.302564540000006,0.8744051598655231,0.5077415475519015,1.5107532721627033,1.74544147700604,2.240163379506825,11_Aug_2016,Pulsed Laser Deposition,BZF19,700.0,18.5,850,N,200.0,10,1.0,SiO2,0,0,193,0,0,0,0,193.0,0,0,0,0,0,0,0
Ba0.87383Co0.0Fe0.83935Y0.0Zr0.16065O3,01157,39,4,6,4.11904,0.22415,0.65341932,0.33944383,,2476.4426,3133.2509999999997,,7.996758900000001,30.658865000000002,37.720707,,25.389999,6.650000099999999,0.8899954899414267,2.1499891049146824,1.4899924494525008,137.32630409796212,1.749675,1.4240975,0.853704875,61.52863635,0.8738344281398363,0.5086633174397683,1.509720440429593,1.7453249865212503,2.231908786614318,11_Aug_2016,Pulsed Laser Deposition,BZF19,700.0,18.5,850,N,200.0,10,1.0,SiO2,0,0,193,0,0,0,0,193.0,0,0,0,0,0,0,0
Ba0.88801Co0.0Fe0.84872Y0.0Zr0.15128O3,01157,40,4,7,4.1210942,0.20152,0.65455008,0.33178595,,2179.009,2915.9014,,7.930476700000001,30.643209000000002,37.710083000000004,,29.38802,6.650000099999999,0.8899985261158632,2.1499964394933775,1.4899975324861081,137.32677257967768,1.7543600000000001,1.4226919999999998,0.8536346,61.19713512,0.8880114705910335,0.5073066680247287,1.5112170726294782,1.7454746240207555,2.2440065586468534,11_Aug_2016,Pulsed Laser Deposition,BZF19,700.0,18.5,850,N,200.0,10,1.0,SiO2,0,0,193,0,0,0,0,193.0,0,0,0,0,0,0,0
Ba0.88474Co0.0Fe0.84836Y0.0Zr0.15164O3,01157,41,4,8,4.1213894,0.18012001,0.64246106,0.3485238,,1976.8372,2508.4539,,7.8627243,30.640959000000002,37.703765999999995,,33.386009,6.650000099999999,0.8900013691831954,2.150003307577382,1.4900022922280463,137.32721126496705,1.7541799999999999,1.4227459999999998,0.8536372999999999,61.20987156,0.884738638910925,0.5073603445388702,1.5111645420738364,1.745474679032941,2.243546796701807,11_Aug_2016,Pulsed Laser Deposition,BZF19,700.0,18.5,850,N,200.0,10,1.0,SiO2,0,0,193,0,0,0,0,193.0,0,0,0,0,0,0,0
Ba0.89385Co0.0Fe0.84904Y0.0Zr0.15096O3,01157,42,4,9,4.1219472999999995,0.15922,0.64037716,0.34640926,,1787.1661,2169.6338,,8.0217791,30.636711,37.698067,,37.384009999999996,6.650000099999999,0.8899978295001522,2.1499947566576707,1.4899963662418279,137.32666509187348,1.75452,1.422644,0.8536322000000001,61.18581384,0.893852179894405,0.507260008150464,1.511266878191361,1.7454781652353646,2.244420012962166,11_Aug_2016,Pulsed Laser Deposition,BZF19,700.0,18.5,850,N,200.0,10,1.0,SiO2,0,0,193,0,0,0,0,193.0,0,0,0,0,0,0,0
Ba0.89504Co0.0Fe0.85636Y0.0Zr0.14364O3,01157,43,4,10,4.1250467,0.13943,0.62468827,0.35613626,,1615.2463,1689.969,,7.8564553,30.613127000000002,37.681114,,41.381989000000004,6.650000099999999,0.8900012146886277,2.1500029343601677,1.4900020335798372,137.32718742645525,1.75818,1.421546,0.8535773,60.92683956,0.8950387784343534,0.5062059713389002,1.5124399311455048,1.745597069626661,2.2539686682946543,11_Aug_2016,Pulsed Laser Deposition,BZF19,700.0,18.5,850,N,200.0,10,1.0,SiO2,0,0,193,0,0,0,0,193.0,0,0,0,0,0,0,0
Ba0.89521Co0.0Fe0.86139Y0.0Zr0.13861O3,01157,44,4,11,4.1309342000000004,0.122,0.56000388,0.39182457,0.73414642,1570.455,909.2525,364.60663,8.0875082,30.568428000000004,37.625713,43.711678000000006,45.37999,6.650000099999999,0.8900040214231478,2.1500097146738963,1.4900067324949329,137.3276205055917,1.7606950000000001,1.4207915,0.853539575,60.74888319,0.895205955053989,0.5054844941475655,1.5132478725230947,1.7456797272638858,2.260578520860734,11_Aug_2016,Pulsed Laser Deposition,BZF19,700.0,18.5,850,N,200.0,10,1.0,SiO2,0,0,193,0,0,0,0,193.0,0,0,0,0,0,0,0
