Repository: jdh10791/combi_tco

# combi_tco
This is a project focused on analysis of triple conducting oxides (TCOs). TCOs are combinatorially synthesized via pulsed laser deposition (PLD) and characterized using high-throughput methods. 

/data: raw data from Meagan Papac, collected at NREL
* /conductivity: DC conductivity data
* /eis: impedance data (ASR)
* /xrd: XRD data

/scripts: python scripts for processing and analysis
* /conductivity: notebooks for DC conductivity analysis
* /eis: notebooks for EIS analysis
* /helpers: supporting modules
** calc_chemfeat.py: chemical featurization for perovskites
** fileload.py: tools for processing and loading data files
** outlier_detect.py: outlier detection algorithm
** pickletools.py: a few simple tools for working with pickles
** plotting.py: convenience functions for plotting ternary data
** predict.py: functions for predicting through Citrination API
** quaternary_plt.py: quaternary plotting module
* /pickles: pickles of python objects for efficiency
* /stats_test: early tests of some python stats functions/packages
* /xrd: notebooks for XRD analysis

File: data/xrd/processed/PDAC_COM3_01200/PDAC_COM3_01200_AllVar.csv
FORMULA,IDENTIFIER: Sample number,IDENTIFIER: Point,IDENTIFIER: Row,IDENTIFIER: Column,PROPERTY: Film thickness ($\mu$m),PROPERTY: Area of 110 peak,IDENTIFIER: X position (mm),IDENTIFIER: Y position (mm),PROPERTY: A_avg_X,PROPERTY: A_avg_at_radius,PROPERTY: A_avg_ion_radius,PROPERTY: A_avg_mass,PROPERTY: B_avg_X,PROPERTY: B_avg_at_radius,PROPERTY: B_avg_ion_radius,PROPERTY: B_avg_mass,PROPERTY: AB_site_ratio,PROPERTY: AB_X_ratio,PROPERTY: AB_at_radius_ratio,PROPERTY: AB_ion_radius_ratio,PROPERTY: AB_mass_ratio,IDENTIFIER: Date,PREPARATION STEP NAME,PREPARATION STEP DETAIL: Targets used,PREPARATION STEP DETAIL: Laser Energy (mJ),PREPARATION STEP DETAIL: Laser Voltage (kV),PREPARATION STEP DETAIL: Temperature ($^{\circ}$C),PREPARATION STEP DETAIL: Temperature Gradient,PREPARATION STEP DETAIL: Number of Cycles,PREPARATION STEP DETAIL: Laser Pulse Frequency (Hz),PREPARATION STEP DETAIL: Deposition Pressure (mTorr),PREPARATION STEP DETAIL: Substrate,PREPARATION STEP DETAIL: BZC19 Pulses/Cycle,PREPARATION STEP DETAIL: BZC91 Pulses/Cycle,PREPARATION STEP DETAIL: BZF19 Pulses/Cycle,PREPARATION STEP DETAIL: BZY82 Pulses/Cycle,PREPARATION STEP DETAIL: BZYCF1135 Pulses/Cycle,PREPARATION STEP DETAIL: BZYF631 Pulses/Cycle,PREPARATION STEP DETAIL: B12ZY82 Pulses/Cycle,PREPARATION STEP DETAIL: Average Target Pulses/Cycle,PREPARATION STEP DETAIL: BZC19 Substrate Angle ($^{\circ}$),PREPARATION STEP DETAIL: BZC91 Substrate Angle ($^{\circ}$),PREPARATION STEP DETAIL: BZF19 Substrate Angle ($^{\circ}$),PREPARATION STEP DETAIL: BZY82 Substrate Angle ($^{\circ}$),PREPARATION STEP DETAIL: BZYCF1135 Substrate Angle ($^{\circ}$),PREPARATION STEP DETAIL: BZYF631 Substrate Angle ($^{\circ}$),PREPARATION STEP DETAIL: B12ZY82 Substrate Angle ($^{\circ}$)
Ba0.75665Co0.89219Fe0.0Y0.0Zr0.10781O3,01200,1,1,1,0.16178,12.954547999999999,5.4000001,44.141998,0.8900026894018204,2.150006496869566,1.4900045024816992,137.32741497470087,1.8207045000000002,1.371562,0.7782159166666668,62.41446668705,0.7566477135620919,0.4888232491334098,1.56756056005457,1.9146415160253178,2.200249754007657,27_Oct_2016,Pulsed Laser Deposition,BZC19,400.0,19.3,700,N,300.0,10,1.0,SiO2,103,0,0,0,0,0,0,103.0,0,0,0,0,0,0,0
Ba0.75345Co0.89269Fe0.0Y0.0Zr0.10731O3,01200,2,1,2,0.16463,8.249669099999998,9.397999800000001,44.141998,0.8899964433056555,2.1499914079855724,1.4899940455341874,137.32645120206266,1.8209794999999998,1.371462,0.7781700833333334,62.39832128454999,0.753453011013554,0.48874599813213476,1.5676638565163108,1.9147408483653314,2.2008036173893846,27_Oct_2016,Pulsed Laser Deposition,BZC19,400.0,19.3,700,N,300.0,10,1.0,SiO2,103,0,0,0,0,0,0,103.0,0,0,0,0,0,0,0
Ba0.74955Co0.89276Fe0.0Y0.0Zr0.10724O3,01200,3,1,3,0.16357,2.5754435,13.395999999999999,44.141998,0.8900036999150638,2.150008937997064,1.4900061942398257,137.32757089689434,1.8210179999999998,1.3714480000000002,0.7781636666666668,62.3960609282,0.7495468839777449,0.4887396499732918,1.567692641643769,1.914772249162441,2.200901288543183,27_Oct_2016,Pulsed Laser Deposition,BZC19,400.0,19.3,700,N,300.0,10,1.0,SiO2,103,0,0,0,0,0,0,103.0,0,0,0,0,0,0,0
Ba0.77049Co0.89238Fe0.0Y0.0Zr0.10762O3,01200,4,1,4,0.16215,,17.39398,44.141998,0.8900046416122337,2.1500112128834856,1.4900077707890205,137.32771620076767,1.820809,1.371524,0.7781985,62.40833143409999,0.770485981688586,0.48879626672112986,1.5676074300438678,1.914688566977475,2.2004708833752225,27_Oct_2016,Pulsed Laser Deposition,BZC19,400.0,19.3,700,N,300.0,10,1.0,SiO2,103,0,0,0,0,0,0,103.0,0,0,0,0,0,0,0
Ba0.75934Co0.88925Fe0.0Y0.0Zr0.11075O3,01200,5,1,5,0.15605,,21.392,44.141998,0.8900003653490313,2.150000882584738,1.490000611651749,137.32705637335553,1.8190875,1.3721500000000002,0.7784854166666667,62.509401653750004,0.7593396882876186,0.48925649005285965,1.56688473022974,1.9139736978396606,2.1969024297182203,27_Oct_2016,Pulsed Laser Deposition,BZC19,400.0,19.3,700,N,300.0,10,1.0,SiO2,103,0,0,0,0,0,0,103.0,0,0,0,0,0,0,0
Ba0.7663Co0.88514Fe0.0Y0.0Zr0.11486O3,01200,6,1,6,0.14692,,25.389999,44.141998,0.8900023125982239,2.150005586613687,1.4900038716532065,137.32735683390595,1.816827,1.3729720000000003,0.7788621666666667,62.6421168623,0.7662980088321188,0.48986629579933805,1.5659500606084367,1.913052059044088,2.1922528118865965,27_Oct_2016,Pulsed Laser Deposition,BZC19,400.0,19.3,700,N,300.0,10,1.0,SiO2,103,0,0,0,0,0,0,103.0,0,0,0,0,0,0,0
Ba0.77374Co0.89067Fe0.0Y0.0Zr0.10933O3,01200,7,1,7,0.13553999,,29.388,44.141998,0.8899970671525469,2.1499929150314334,1.4899950899520167,137.326547461638,1.8198685,1.371866,0.77835525,62.463548710649995,0.7737425497402992,0.48904471238034336,1.567203294659561,1.9142866833004808,2.198506974007769,27_Oct_2016,Pulsed Laser Deposition,BZC19,400.0,19.3,700,N,300.0,10,1.0,SiO2,103,0,0,0,0,0,0,103.0,0,0,0,0,0,0,0
Ba0.78595Co0.8886Fe0.0Y0.0Zr0.1114O3,01200,8,1,8,0.12355,,33.386002000000005,44.141998,0.8900001309085508,2.1500003162397574,1.4900002191615065,137.32702019918938,1.81873,1.37228,0.778545,62.530390677,0.7859498843959997,0.48935253221124125,1.566735882064708,1.9138267141417726,2.1961644364026203,27_Oct_2016,Pulsed Laser Deposition,BZC19,400.0,19.3,700,N,300.0,10,1.0,SiO2,103,0,0,0,0,0,0,103.0,0,0,0,0,0,0,0
Ba0.78839Co0.89015Fe0.0Y0.0Zr0.10985O3,01200,9,1,9,0.11089,,37.383998999999996,44.141998,0.8900013235121371,2.150003197248421,1.4900022157675104,137.32720421792274,1.8195824999999999,1.3719700000000001,0.7784029166666667,62.48033992925,0.788388827593054,0.4891239190925046,1.567091989801833,1.9141786134976286,2.197926649781772,27_Oct_2016,Pulsed Laser Deposition,BZC19,400.0,19.3,700,N,300.0,10,1.0,SiO2,103,0,0,0,0,0,0,103.0,0,0,0,0,0,0,0
Ba0.80767Co0.89759Fe0.0Y0.0Zr0.10241O3,01200,10,1,10,0.09849,,41.382011,44.141998,0.8900020774104437,2.1500050184634314,1.4900034779118663,137.32732054443144,1.8236745,1.370482,0.7777209166666668,62.24009634005,0.8076681147660937,0.4880268257358666,1.56879478786546,1.9158588202797247,2.2064124032543413,27_Oct_2016,Pulsed Laser Deposition,BZC19,400.0,19.3,700,N,300.0,10,1.0,SiO2,103,0,0,0,0,0,0,103.0,0,0,0,0,0,0,0
Ba0.82622Co0.89908Fe0.0Y0.0Zr0.10092O3,01200,11,1,11,0.087990001,4.1483278,45.380009,44.141998,0.8900043700864743,2.1500105569504715,1.4900073162121872,137.32767430434296,1.824494,1.370184,0.7775843333333333,62.19198304059999,0.8262159431066092,0.4878088774676564,1.5691400256830261,1.9162002786564036,2.208125028183988,27_Oct_2016,Pulsed Laser Deposition,BZC19,400.0,19.3,700,N,300.0,10,1.0,SiO2,103,0,0,0,0,0,0,103.0,0,0,0,0,0,0,0
Ba0.84106Co0.85324Fe0.0Y0.0Zr0.14676O3,01200,12,2,1,0.20249,10.061366,5.4000001,31.643998999999997,0.8900038292183634,2.1500092503589676,1.4900064107138893,137.32759084839347,1.7992819999999998,1.3793520000000001,0.7817863333333335,63.6721935418,0.8410563813611909,0.4946438797355631,1.5587096334793202,1.905899792800022,2.1567906366888336,27_Oct_2016,Pulsed Laser Deposition,BZC19,400.0,19.3,700,N,300.0,10,1.0,SiO2,103,0,0,0,0,0,0,103.0,0,0,0,0,0,0,0
Ba0.83926Co0.8502Fe0.0Y0.0Zr0.1498O3,01200,13,2,2,0.20888001,14.845597,9.397999800000001,31.643998999999997,0.8900042453824285,2.150010255699125,1.4900071074379981,137.3276550625087,1.7976099999999997,1.3799599999999999,0.782065,63.77035758899999,0.8392559966711672,0.49510419133317496,1.5580236062633157,1.9052215703784188,2.1534716168221224,27_Oct_2016,Pulsed Laser Deposition,BZC19,400.0,19.3,700,N,300.0,10,1.0,SiO2,103,0,0,0,0,0,0,103.0,0,0,0,0,0,0,0
Ba0.84096Co0.85478Fe0.0Y0.0Zr0.14522O3,01200,14,2,3,0.21095,9.939517,13.395999999999999,31.643998999999997,0.8900004847220395,2.1500011709577356,1.4900008115009424,137.3270747926107,1.8001289999999999,1.379044,0.7816451666666667,63.6224657021,0.840959541986939,0.49440928106932314,1.559051901866609,1.9062368387116946,2.1584682906761015,27_Oct_2016,Pulsed Laser Deposition,BZC19,400.0,19.3,700,N,300.0,10,1.0,SiO2,103,0,0,0,0,0,0,103.0,0,0,0,0,0,0,0
Ba0.82725Co0.85249Fe0.0Y0.0Zr0.14751O3,01200,15,2,4,0.20870999999999998,,17.39398,31.643998999999997,0.890004176053657,2.1500100882195086,1.4900069913707292,137.32764436507927,1.7988695,1.379502,0.7818550833333333,63.69641164555,0.8272461183998,0.4947574996705748,1.5585407547212753,1.905732946082906,2.15597144042059,27_Oct_2016,Pulsed Laser Deposition,BZC19,400.0,19.3,700,N,300.0,10,1.0,SiO2,103,0,0,0,0,0,0,103.0,0,0,0,0,0,0,0
Ba0.8366Co0.86569Fe0.0Y0.0Zr0.13431O3,01200,16,2,5,0.20142999,,21.393998999999997,31.643998999999997,0.8899963710607384,2.1499912334613343,1.4899939245848317,137.32644005467193,1.8061295,1.376862,0.7806450833333334,63.27017301955,0.836603411216815,0.4927644286086565,1.5615154121918784,1.9086700939978998,2.170476758649595,27_Oct_2016,Pulsed Laser Deposition,BZC19,400.0,19.3,700,N,300.0,10,1.0,SiO2,103,0,0,0,0,0,0,103.0,0,0,0,0,0,0,0
Ba0.83001Co0.86611Fe0.0Y0.0Zr0.13389O3,01200,17,2,6,0.19141001,,25.389999,31.643998999999997,0.890001133341235,2.1500027378468034,1.4900018973915057,137.32717487455255,1.8063605,1.3767780000000003,0.7806065833333335,63.25661088145,0.8300089430524039,0.49270404957439834,1.561619039414345,1.908774444392877,2.170953722638083,27_Oct_2016,Pulsed Laser Deposition,BZC19,400.0,19.3,700,N,300.0,10,1.0,SiO2,103,0,0,0,0,0,0,103.0,0,0,0,0,0,0,0
Ba0.83571Co0.87466Fe0.0Y0.0Zr0.12534O3,01200,18,2,7,0.17801,,29.388,31.643998999999997,0.8900033644618286,2.1500081276325074,1.4900056326383422,137.32751913646015,1.8110629999999999,1.3750680000000002,0.7798228333333335,62.9805244987,0.8357068407822856,0.491425955067178,1.5635649492479695,1.9106976212396216,2.1804759523603963,27_Oct_2016,Pulsed Laser Deposition,BZC19,400.0,19.3,700,N,300.0,10,1.0,SiO2,103,0,0,0,0,0,0,103.0,0,0,0,0,0,0,0
Ba0.83627Co0.87309Fe0.0Y0.0Zr0.12691O3,01200,19,2,8,0.16279000000000002,,33.388000000000005,31.643998999999997,0.8899950164548971,2.1499879610989088,1.4899916567615692,137.3262310389906,1.8101995,1.375382,0.77996675,63.03122106255,0.8362746827107862,0.4916557630553412,1.5631933245446783,1.910327147614394,2.1787017405662,27_Oct_2016,Pulsed Laser Deposition,BZC19,400.0,19.3,700,N,300.0,10,1.0,SiO2,103,0,0,0,0,0,0,103.0,0,0,0,0,0,0,0
Ba0.82064Co0.87385Fe0.0Y0.0Zr0.12615O3,01200,20,2,9,0.14662999999999998,,37.386002000000005,31.643998999999997,0.8899978718651543,2.149994859000092,1.4899964371675056,137.32667162879332,1.8106175,1.3752300000000002,0.7798970833333334,63.00668005075,0.8206419622884896,0.4915438362134213,1.5633711153771308,1.9105039229011591,2.1795573345267645,27_Oct_2016,Pulsed Laser Deposition,BZC19,400.0,19.3,700,N,300.0,10,1.0,SiO2,103,0,0,0,0,0,0,103.0,0,0,0,0,0,0,0
Ba0.82785Co0.88317Fe0.0Y0.0Zr0.11683O3,01200,21,2,10,0.13019,,41.382011,31.643998999999997,0.8900052497555252,2.1500126819936844,1.4900087889165534,137.32781003727754,1.8157435,1.373366,0.7790427500000001,62.70572974815,0.8278451168713749,0.49016022899463785,1.5655059772804076,1.9126149225014328,2.1900360714856224,27_Oct_2016,Pulsed Laser Deposition,BZC19,400.0,19.3,700,N,300.0,10,1.0,SiO2,103,0,0,0,0,0,0,103.0,0,0,0,0,0,0,0
Ba0.82936Co0.87831Fe0.0Y0.0Zr0.12169O3,01200,22,2,11,0.11435,,45.380009,31.643998999999997,0.8900046261916896,2.1500111756316094,1.490007744972604,137.3277138213777,1.8130705,1.374338,0.7794882500000001,62.862663060450004,0.8293556890355097,0.4908825256335535,1.5643976777412902,1.9115204686826308,2.1845672317337335,27_Oct_2016,Pulsed Laser Deposition,BZC19,400.0,19.3,700,N,300.0,10,1.0,SiO2,103,0,0,0,0,0,0,103.0,0,0,0,0,0,0,0
Ba0.85139Co0.8559Fe0.0Y0.0Zr0.1441O3,01200,23,3,1,0.18884,13.771303,5.4000001,19.148001,0.8900020832213853,2.1500050325010993,1.4900034876402968,137.32732144105975,1.800745,1.37882,0.7815425,63.586300000499996,0.8513880071576363,0.49424104091439114,1.559307982551094,1.9064906740712075,2.159699832196242,27_Oct_2016,Pulsed Laser Deposition,BZC19,400.0,19.3,700,N,300.0,10,1.0,SiO2,103,0,0,0,0,0,0,103.0,0,0,0,0,0,0,0
Ba0.84119Co0.85125Fe0.0Y0.0Zr0.14875O3,01200,24,3,2,0.19705001,10.101571,9.397999800000001,19.148001,0.8900033521710199,2.1500080979412277,1.490005612061595,137.32751723998837,1.7981874999999996,1.37975,0.78196875,63.736452243749994,0.8411868316830118,0.49494468856613677,1.5582591758950735,1.9054541656064836,2.154615018652136,27_Oct_2016,Pulsed Laser Deposition,BZC19,400.0,19.3,700,N,300.0,10,1.0,SiO2,103,0,0,0,0,0,0,103.0,0,0,0,0,0,0,0
Ba0.85092Co0.85264Fe0.0Y0.0Zr0.14736O3,01200,25,3,3,0.20113,3.3192718,13.395999999999999,19.148001,0.8899977253503712,2.1499945050598854,1.4899961918787115,137.32664902156228,1.7989519999999999,1.379472,0.7818413333333334,63.69156802479999,0.8509221747750663,0.4947312242629994,1.5585633525434988,1.9057526487199168,2.156119770329575,27_Oct_2016,Pulsed Laser Deposition,BZC19,400.0,19.3,700,N,300.0,10,1.0,SiO2,103,0,0,0,0,0,0,103.0,0,0,0,0,0,0,0
Ba0.84587Co0.84974Fe0.0Y0.0Zr0.15026O3,01200,26,3,4,0.20181,2.7388522999999996,17.39398,19.148001,0.8899974986695783,2.149993957460217,1.4899958123794064,137.32661404471594,1.797357,1.3800520000000003,0.7821071666666668,63.7852113593,0.8458723773104609,0.49517012962342943,1.5579079320635865,1.9051044100896737,2.152953813559692,27_Oct_2016,Pulsed Laser Deposition,BZC19,400.0,19.3,700,N,300.0,10,1.0,SiO2,103,0,0,0,0,0,0,103.0,0,0,0,0,0,0,0
Ba0.85085Co0.85729Fe0.0Y0.0Zr0.14271O3,01200,27,3,5,0.19877,,21.393998999999997,19.148001,0.8899956351119314,2.1499894556074746,1.4899926924907614,137.32632649777102,1.8015094999999999,1.378542,0.7814150833333334,63.54141578155,0.8508541729025028,0.49402772236945264,1.5596111366991174,1.9067877294290279,2.161209737124638,27_Oct_2016,Pulsed Laser Deposition,BZC19,400.0,19.3,700,N,300.0,10,1.0,SiO2,103,0,0,0,0,0,0,103.0,0,0,0,0,0,0,0
Ba0.83904Co0.85516Fe0.0Y0.0Zr0.14484O3,01200,28,3,6,0.18986,,25.389999,19.148001,0.8899957066452765,2.1499896284127464,1.4899928122488335,137.32633753536615,1.800338,1.3789680000000002,0.7816103333333334,63.6101951962,0.839044047543511,0.4943492314472485,1.5591294565303517,1.9063115579530039,2.15887307233998,27_Oct_2016,Pulsed Laser Deposition,BZC19,400.0,19.3,700,N,300.0,10,1.0,SiO2,103,0,0,0,0,0,0,103.0,0,0,0,0,0,0,0
Ba0.83951Co0.85312Fe0.0Y0.0Zr0.14688O3,01200,29,3,7,0.17994000000000002,,29.388,19.148001,0.8900023638729732,2.1500057104796544,1.4900039574952022,137.32736474559977,1.799216,1.3793760000000002,0.7817973333333335,63.6760684384,0.8395077702362598,0.494661210145404,1.5586799469322752,1.9058698385965356,2.15665583811051,27_Oct_2016,Pulsed Laser Deposition,BZC19,400.0,19.3,700,N,300.0,10,1.0,SiO2,103,0,0,0,0,0,0,103.0,0,0,0,0,0,0,0
Ba0.84227Co0.85641Fe0.0Y0.0Zr0.14359O3,01200,30,3,8,0.16666999,,33.386002000000005,19.148001,0.8899981449603904,2.1499955187245385,1.4899968943718895,137.32671376738824,1.8010255,1.378718,0.7814957500000002,63.56983168995,0.8422717555589534,0.4941618788631202,1.5594164424665076,1.9065962858683354,2.1602497618237164,27_Oct_2016,Pulsed Laser Deposition,BZC19,400.0,19.3,700,N,300.0,10,1.0,SiO2,103,0,0,0,0,0,0,103.0,0,0,0,0,0,0,0
Ba0.84335Co0.86705Fe0.0Y0.0Zr0.13295O3,01200,31,3,9,0.15090001,,37.383998999999996,19.148001,0.8900001497962807,2.1500003618674195,1.4900002507825374,137.32702311356613,1.8068775,1.3765900000000002,0.7805204166666667,63.226257524750004,0.8433498580554247,0.49256252833757724,1.5618305827206498,1.9089830566454804,2.1719935433440654,27_Oct_2016,Pulsed Laser Deposition,BZC19,400.0,19.3,700,N,300.0,10,1.0,SiO2,103,0,0,0,0,0,0,103.0,0,0,0,0,0,0,0
Ba0.83963Co0.86592Fe0.0Y0.0Zr0.13408O3,01200,32,3,10,0.13620999,,41.382011,19.148001,0.890001136303626,2.1500027450031416,1.4900019023510143,137.3271753316495,1.8062559999999999,1.376816,0.7806240000000001,63.262746134400004,0.8396289280074208,0.49273255635060925,1.5615759440645238,1.9087318636770252,2.1707431896791456,27_Oct_2016,Pulsed Laser Deposition,BZC19,400.0,19.3,700,N,300.0,10,1.0,SiO2,103,0,0,0,0,0,0,103.0,0,0,0,0,0,0,0
Ba0.84333Co0.87292Fe0.0Y0.0Zr0.12708O3,01200,33,3,11,0.12024000000000001,,45.380009,19.148001,0.8900041266305186,2.1500099688265335,1.490006908628621,137.32763673908903,1.810106,1.3754160000000002,0.7799823333333334,63.0367104994,0.8433260897806976,0.4916861922067098,1.5631706835070505,1.9103085351445406,2.1785343120084946,27_Oct_2016,Pulsed Laser Deposition,BZC19,400.0,19.3,700,N,300.0,10,1.0,SiO2,103,0,0,0,0,0,0,103.0,0,0,0,0,0,0,0
Ba0.83073Co0.87416Fe0.0Y0.0Zr0.12584O3,01200,34,4,1,0.13837001,3.1622539,5.4000001,6.650000099999999,0.8900008785446432,2.1500021223269465,1.4900014708219305,137.32713555943843,1.8107879999999998,1.3751680000000002,0.7798686666666669,62.99666990120001,0.830729179963291,0.4914992139028109,1.563446882364152,1.910579991872901,2.1799110298181414,27_Oct_2016,Pulsed Laser Deposition,BZC19,400.0,19.3,700,N,300.0,10,1.0,SiO2,103,0,0,0,0,0,0,103.0,0,0,0,0,0,0,0
Ba0.82383Co0.87354Fe0.0Y0.0Zr0.12646O3,01200,35,4,2,0.14489000000000002,2.6920664,9.3999996,6.650000099999999,0.8900045844536744,2.15001107480382,1.490007675096601,137.32770738120195,1.810447,1.375292,0.7799255,63.0166902003,0.8238257564145887,0.4915938353642357,1.5633124273273022,1.9104487224697755,2.17922754979201,27_Oct_2016,Pulsed Laser Deposition,BZC19,400.0,19.3,700,N,300.0,10,1.0,SiO2,103,0,0,0,0,0,0,103.0,0,0,0,0,0,0,0
Ba0.81941Co0.87139Fe0.0Y0.0Zr0.12861O3,01200,36,4,3,0.14893,,13.395999999999999,6.650000099999999,0.8899986236889028,2.1499966752035293,1.4899976958387249,137.3267876351977,1.8092644999999998,1.3757220000000001,0.7801225833333334,63.08611543105,0.8194112671514833,0.4919118369309202,1.5628133265321984,1.9099532915355608,2.176814766559673,27_Oct_2016,Pulsed Laser Deposition,BZC19,400.0,19.3,700,N,300.0,10,1.0,SiO2,103,0,0,0,0,0,0,103.0,0,0,0,0,0,0,0
Ba0.81105Co0.866Fe0.0Y0.0Zr0.134O3,01200,37,4,4,0.15052000000000001,,17.39398,6.650000099999999,0.8900053029463935,2.1500128104884784,1.490008877966434,137.3278182446285,1.8063,1.3768,0.7806166666666667,63.260162869999995,0.8110451674954541,0.49272286051397524,1.561601402156071,1.9087587308748646,2.170841996199693,27_Oct_2016,Pulsed Laser Deposition,BZC19,400.0,19.3,700,N,300.0,10,1.0,SiO2,103,0,0,0,0,0,0,103.0,0,0,0,0,0,0,0
Ba0.82052Co0.86632Fe0.0Y0.0Zr0.13368O3,01200,38,4,5,0.15205,,21.392,6.650000099999999,0.889996015307045,2.1499903740563444,1.4899933289971876,137.32638516187703,1.806476,1.376736,0.7805873333333334,63.2498298124,0.8205236736347211,0.49266971457525316,1.5616576991204882,1.9088105396669526,2.1711739868579767,27_Oct_2016,Pulsed Laser Deposition,BZC19,400.0,19.3,700,N,300.0,10,1.0,SiO2,103,0,0,0,0,0,0,103.0,0,0,0,0,0,0,0
Ba0.81796Co0.87034Fe0.0Y0.0Zr0.12966O3,01200,39,4,6,0.14947,,25.389999,6.650000099999999,0.8900026208567421,2.150006331283141,1.4900043877264557,137.32740439819528,1.808687,1.3759320000000002,0.7802188333333334,63.120020776299995,0.817957591292508,0.49207111062154046,1.562581821836501,1.909726251237363,2.175655247086964,27_Oct_2016,Pulsed Laser Deposition,BZC19,400.0,19.3,700,N,300.0,10,1.0,SiO2,103,0,0,0,0,0,0,103.0,0,0,0,0,0,0,0
Ba0.80509Co0.86792Fe0.0Y0.0Zr0.13208O3,01200,40,4,7,0.14331,,29.388,6.650000099999999,0.889997944060417,2.149995033404378,1.4899965580337318,137.32668276852235,1.807356,1.3764160000000003,0.7804406666666668,63.1981645244,0.8050918597980028,0.49243090130578426,1.5620241506959942,1.9091733960989539,2.1729536577838786,27_Oct_2016,Pulsed Laser Deposition,BZC19,400.0,19.3,700,N,300.0,10,1.0,SiO2,103,0,0,0,0,0,0,103.0,0,0,0,0,0,0,0
Ba0.80681Co0.8705Fe0.0Y0.0Zr0.1295O3,01200,41,4,8,0.13593,,33.386002000000005,6.650000099999999,0.8900034256634732,2.1500082754791765,1.4900057350995224,137.3275285798739,1.8087750000000002,1.3759000000000001,0.7802041666666667,63.1148542475,0.8068068945517882,0.49204761546542447,1.5626195766256097,1.9097638781723019,2.1758353119434397,27_Oct_2016,Pulsed Laser Deposition,BZC19,400.0,19.3,700,N,300.0,10,1.0,SiO2,103,0,0,0,0,0,0,103.0,0,0,0,0,0,0,0
Ba0.80138Co0.86934Fe0.0Y0.0Zr0.13066O3,01200,42,4,9,0.12675001,,37.383998999999996,6.650000099999999,0.8900028220687511,2.150006817357095,1.4900047245870103,137.3274354452083,1.808137,1.3761320000000001,0.7803105000000001,63.1523115813,0.8013774589412531,0.492220900334848,1.5623550773887207,1.909502338603684,2.1745432907616995,27_Oct_2016,Pulsed Laser Deposition,BZC19,400.0,19.3,700,N,300.0,10,1.0,SiO2,103,0,0,0,0,0,0,103.0,0,0,0,0,0,0,0
Ba0.7996Co0.86971Fe0.0Y0.0Zr0.13029O3,01200,43,4,10,0.11769,3.0936542,41.382011,6.650000099999999,0.8899966880562369,2.1499919992369767,1.4899944552851605,137.32648896707735,1.8083405,1.376058,0.7802765833333334,63.140363983449994,0.7996029755506605,0.49216211662363196,1.5624283273212152,1.9095721787778377,2.1749397739150287,27_Oct_2016,Pulsed Laser Deposition,BZC19,400.0,19.3,700,N,300.0,10,1.0,SiO2,103,0,0,0,0,0,0,103.0,0,0,0,0,0,0,0
Ba0.79227Co0.87319Fe0.0Y0.0Zr0.12681O3,01200,44,4,11,0.10567,7.026216000000001,45.380009,6.650000099999999,0.8899953742729032,2.149988825490721,1.4899922558051975,137.32628625030895,1.8102544999999999,1.3753620000000002,0.7799575833333334,63.02799198205,0.7922741178020841,0.4916410230014085,1.5632166844007038,1.9103503673076203,2.178814236846046,27_Oct_2016,Pulsed Laser Deposition,BZC19,400.0,19.3,700,N,300.0,10,1.0,SiO2,103,0,0,0,0,0,0,103.0,0,0,0,0,0,0,0
