Repository: jdh10791/combi_tco

# combi_tco
This is a project focused on analysis of triple conducting oxides (TCOs). TCOs are combinatorially synthesized via pulsed laser deposition (PLD) and characterized using high-throughput methods. 

/data: raw data from Meagan Papac, collected at NREL
* /conductivity: DC conductivity data
* /eis: impedance data (ASR)
* /xrd: XRD data

/scripts: python scripts for processing and analysis
* /conductivity: notebooks for DC conductivity analysis
* /eis: notebooks for EIS analysis
* /helpers: supporting modules
** calc_chemfeat.py: chemical featurization for perovskites
** fileload.py: tools for processing and loading data files
** outlier_detect.py: outlier detection algorithm
** pickletools.py: a few simple tools for working with pickles
** plotting.py: convenience functions for plotting ternary data
** predict.py: functions for predicting through Citrination API
** quaternary_plt.py: quaternary plotting module
* /pickles: pickles of python objects for efficiency
* /stats_test: early tests of some python stats functions/packages
* /xrd: notebooks for XRD analysis

File: data/xrd/processed/PDAC_COM3_01229/PDAC_COM3_01229_AllVar.csv
FORMULA,IDENTIFIER: Sample number,IDENTIFIER: Point,IDENTIFIER: Row,IDENTIFIER: Column,PROPERTY: Cubic lattice constant (A),PROPERTY: Film thickness ($\mu$m),PROPERTY: FWHM of 110 peak ($^{\circ}$),PROPERTY: FWHM of 111 peak ($^{\circ}$),PROPERTY: FWHM of 200 peak ($^{\circ}$),PROPERTY: Max intensity of 110 peak (counts),PROPERTY: Max intensity of 111 peak (counts),PROPERTY: Max intensity of 200 peak (counts),PROPERTY: Area of 110 peak,PROPERTY: Position of 110 peak ($^{\circ}$),PROPERTY: Position of 111 peak ($^{\circ}$),PROPERTY: Position of 200 peak ($^{\circ}$),IDENTIFIER: X position (mm),IDENTIFIER: Y position (mm),PROPERTY: A_avg_X,PROPERTY: A_avg_at_radius,PROPERTY: A_avg_ion_radius,PROPERTY: A_avg_mass,PROPERTY: B_avg_X,PROPERTY: B_avg_at_radius,PROPERTY: B_avg_ion_radius,PROPERTY: B_avg_mass,PROPERTY: AB_site_ratio,PROPERTY: AB_X_ratio,PROPERTY: AB_at_radius_ratio,PROPERTY: AB_ion_radius_ratio,PROPERTY: AB_mass_ratio,IDENTIFIER: Date,PREPARATION STEP NAME,PREPARATION STEP DETAIL: Targets used,PREPARATION STEP DETAIL: Laser Energy (mJ),PREPARATION STEP DETAIL: Laser Voltage (kV),PREPARATION STEP DETAIL: Temperature ($^{\circ}$C),PREPARATION STEP DETAIL: Temperature Gradient,PREPARATION STEP DETAIL: Number of Cycles,PREPARATION STEP DETAIL: Laser Pulse Frequency (Hz),PREPARATION STEP DETAIL: Deposition Pressure (mTorr),PREPARATION STEP DETAIL: Substrate,PREPARATION STEP DETAIL: BZC19 Pulses/Cycle,PREPARATION STEP DETAIL: BZC91 Pulses/Cycle,PREPARATION STEP DETAIL: BZF19 Pulses/Cycle,PREPARATION STEP DETAIL: BZY82 Pulses/Cycle,PREPARATION STEP DETAIL: BZYCF1135 Pulses/Cycle,PREPARATION STEP DETAIL: BZYF631 Pulses/Cycle,PREPARATION STEP DETAIL: B12ZY82 Pulses/Cycle,PREPARATION STEP DETAIL: Average Target Pulses/Cycle,PREPARATION STEP DETAIL: BZC19 Substrate Angle ($^{\circ}$),PREPARATION STEP DETAIL: BZC91 Substrate Angle ($^{\circ}$),PREPARATION STEP DETAIL: BZF19 Substrate Angle ($^{\circ}$),PREPARATION STEP DETAIL: BZY82 Substrate Angle ($^{\circ}$),PREPARATION STEP DETAIL: BZYCF1135 Substrate Angle ($^{\circ}$),PREPARATION STEP DETAIL: BZYF631 Substrate Angle ($^{\circ}$),PREPARATION STEP DETAIL: B12ZY82 Substrate Angle ($^{\circ}$)
Ba0.9443Co0.25803Fe0.3962Y0.14231Zr0.20345O3,01229,1,1,1,4.0915589,0.14707001,0.54685301,0.43459547,,1690.8557,762.6755400000001,,8.5489273,30.869898,38.035294,,5.4000001,44.14201,0.8900041892764201,2.1500101201621384,1.4900070135077146,137.3276464053516,1.6543490999999997,1.474526,0.85898295,68.54403561935,0.94429555515157,0.5379784649300563,1.4581025496750404,1.7346176818849717,2.0034952007784024,3_Mar_2017,Pulsed Laser Deposition,BZYCF1135,600.0,18.6,850,N,200.0,40,50.0,EXG,0,0,0,0,125,0,0,125.0,0,0,0,0,0,0,0
Ba0.93711Co0.25474Fe0.39744Y0.14253Zr0.2053O3,01229,2,1,2,,0.15119000000000002,,,,,,,,,,,9.3999796,44.14201,0.8900014470499246,2.1500034956824017,1.4900024225891995,137.32722327980335,1.653162,1.4750840000000003,0.8593320333333334,68.6077168948,0.9371084763564607,0.5383631168935196,1.4575464825612652,1.7339076920122563,2.001629401112046,3_Mar_2017,Pulsed Laser Deposition,BZYCF1135,600.0,18.6,850,N,200.0,40,50.0,EXG,0,0,0,0,125,0,0,125.0,0,0,0,0,0,0,0
Ba0.9427Co0.25976Fe0.39971Y0.14133Zr0.1992O3,01229,3,1,3,,0.15024,,,,,,,,,,,13.39599,44.14201,0.8899967242945662,2.149992086779008,1.4899945159538244,137.32649455865158,1.6571767000000002,1.4734239999999998,0.8586302416666667,68.3671762637,0.9427034696841327,0.5370560208181578,1.4591808513903726,1.7353156733236317,2.008661203571837,3_Mar_2017,Pulsed Laser Deposition,BZYCF1135,600.0,18.6,850,N,200.0,40,50.0,EXG,0,0,0,0,125,0,0,125.0,0,0,0,0,0,0,0
Ba0.93135Co0.25577Fe0.39993Y0.13887Zr0.20542O3,01229,4,1,4,,0.1472,,,,,,,,,,,17.393998999999997,44.14201,0.8900005542018169,2.150001338802142,1.4900009278210191,137.32708551334034,1.6553495,1.4735585,0.8585429416666668,68.49302360464999,0.9313494200499544,0.5376511450916056,1.4590539424136484,1.7354995953126346,2.0049791684771994,3_Mar_2017,Pulsed Laser Deposition,BZYCF1135,600.0,18.6,850,N,200.0,40,50.0,EXG,0,0,0,0,125,0,0,125.0,0,0,0,0,0,0,0
Ba0.93418Co0.25771Fe0.39579Y0.14294Zr0.20355O3,01229,5,1,5,,0.14163999,,,,,,,,,,,21.391991,44.14201,0.8899976640277031,2.1499943569208555,1.4899960892149187,137.3266395594746,1.6538988,1.474809,0.8591287583333335,68.56741363245,0.9341824519374472,0.5381209926675702,1.4578120671360533,1.7343105730803798,2.002797426421868,3_Mar_2017,Pulsed Laser Deposition,BZYCF1135,600.0,18.6,850,N,200.0,40,50.0,EXG,0,0,0,0,125,0,0,125.0,0,0,0,0,0,0,0
Ba0.95245Co0.26395Fe0.41013Y0.13941Zr0.18651O3,01229,6,1,6,,0.12982,,,,,,,,,,,25.391991,44.14201,0.8899974766952694,2.1499939043762124,1.4899957755909568,137.32661065408007,1.6649024000000001,1.4705430000000002,0.8578224083333335,67.86767945875,0.9524527003689939,0.534564354460219,1.4620408273516736,1.7369513329523245,2.0234463849253492,3_Mar_2017,Pulsed Laser Deposition,BZYCF1135,600.0,18.6,850,N,200.0,40,50.0,EXG,0,0,0,0,125,0,0,125.0,0,0,0,0,0,0,0
Ba0.95Co0.26719Fe0.41362Y0.13669Zr0.18251O3,01229,7,1,7,,0.11890999999999999,,,,,,,,,,,29.38802,44.14201,0.8900006881716941,2.1500016624372384,1.4900011521076675,137.3271061848924,1.6687419,1.468707,0.8570182333333334,67.64680214855,0.9499992654352765,0.5333363344994778,1.4638737763469762,1.73858745841658,2.0300605767487263,3_Mar_2017,Pulsed Laser Deposition,BZYCF1135,600.0,18.6,850,N,200.0,40,50.0,EXG,0,0,0,0,125,0,0,125.0,0,0,0,0,0,0,0
Ba0.97544Co0.26983Fe0.4297Y0.13009Zr0.17037O3,01229,8,1,8,4.08672,0.10597000000000001,0.51492327,0.42061481,,675.26849,397.84656,,4.6909528,30.907362,38.117897,,33.388008,44.14201,0.8899966544647709,2.149991918089053,1.4899943990477627,137.32648378391414,1.6789333000000002,1.4640860000000002,0.8554504333333335,67.00613541335001,0.9754436667203943,0.5300964930916379,1.4684874509346124,1.7417659059939639,2.0494613356936537,3_Mar_2017,Pulsed Laser Deposition,BZYCF1135,600.0,18.6,850,N,200.0,40,50.0,EXG,0,0,0,0,125,0,0,125.0,0,0,0,0,0,0,0
Ba0.96106Co0.2766Fe0.42652Y0.12727Zr0.16961O3,01229,9,1,9,4.084081200000001,0.09333000300000001,0.56585008,0.49565765,,957.7616,416.40106000000003,,7.3223351999999995,30.927834000000004,38.138794,,37.384009999999996,44.14201,0.890002674332156,2.1500064604653204,1.4900044772527106,137.32741264945167,1.6813903,1.4625195,0.8543547000000001,66.90748130649999,0.9610571121506306,0.5293254483103393,1.4700702865605009,1.744011564813432,2.0524971194231827,3_Mar_2017,Pulsed Laser Deposition,BZYCF1135,600.0,18.6,850,N,200.0,40,50.0,EXG,0,0,0,0,125,0,0,125.0,0,0,0,0,0,0,0
Ba0.95754Co0.27668Fe0.44135Y0.11458Zr0.16739O3,01229,10,1,10,4.0878239,0.081929997,0.57023376,,,926.328,,,8.627616900000001,30.898806,,,41.381989000000004,44.14201,0.8899964755808054,2.1499914859536307,1.489994099567865,137.32645618211828,1.6902452000000001,1.4571065,0.8519519416666668,66.4096447956,0.9575437918940672,0.5265487371777807,1.4755211688051837,1.7489180160244737,2.0678691567285252,3_Mar_2017,Pulsed Laser Deposition,BZYCF1135,600.0,18.6,850,N,200.0,40,50.0,EXG,0,0,0,0,125,0,0,125.0,0,0,0,0,0,0,0
Ba0.90295Co0.26612Fe0.46668Y0.11108Zr0.15613O3,01229,11,1,11,4.1048479,0.07118000099999999,0.53541774,,,1134.9327,,,11.515462,30.767484999999997,,,45.37999,44.14201,0.8899963601861396,2.149991207191236,1.4899939063790426,137.32643837672134,1.6975005,1.4545595,0.8521085666666668,65.8635113914,0.9029536927902992,0.5242981431735305,1.4781046819956394,1.748596322893099,2.085015442930856,3_Mar_2017,Pulsed Laser Deposition,BZYCF1135,600.0,18.6,850,N,200.0,40,50.0,EXG,0,0,0,0,125,0,0,125.0,0,0,0,0,0,0,0
Ba0.92739Co0.25437Fe0.39611Y0.14121Zr0.20831O3,01229,12,2,1,4.0968485,0.13085,0.54978698,0.48093069,,2253.062,855.2832,,12.646955,30.829052,37.979458,,5.4000001,31.643998999999997,0.8899996191603062,2.1499990799939983,1.4899993624144452,137.32694123643526,1.6524254,1.475012,0.8591297249999998,68.66886628065001,0.9273903968394098,0.5386019962900027,1.457614636351432,1.7343124315881928,1.9998428498175482,3_Mar_2017,Pulsed Laser Deposition,BZYCF1135,600.0,18.6,850,N,200.0,40,50.0,EXG,0,0,0,0,125,0,0,125.0,0,0,0,0,0,0,0
Ba0.93688Co0.25488Fe0.40171Y0.14082Zr0.20259O3,01229,13,2,2,,0.13499001,,,,,,,,,,,9.397999800000001,31.643998999999997,0.8900011852553391,2.1500028632572796,1.4900019843038823,137.32718288489883,1.6555488,1.4739725,0.8589707750000001,68.4551796486,0.9368787523139964,0.5375868021862835,1.4586451668923808,1.7346364133330172,2.0060889999827407,3_Mar_2017,Pulsed Laser Deposition,BZYCF1135,600.0,18.6,850,N,200.0,40,50.0,EXG,0,0,0,0,125,0,0,125.0,0,0,0,0,0,0,0
Ba0.9368Co0.25409Fe0.40143Y0.13611Zr0.20837O3,01229,14,2,3,,0.13675,,,,,,,,,,,13.39599,31.643998999999997,0.8899976048565482,2.149994213979302,1.4899959901530977,137.3266304293654,1.6554924,1.472995,0.8581974916666667,68.50151399105,0.9368025210971056,0.5376029541763817,1.4596072722441704,1.7361924319534465,2.0047240189071975,3_Mar_2017,Pulsed Laser Deposition,BZYCF1135,600.0,18.6,850,N,200.0,40,50.0,EXG,0,0,0,0,125,0,0,125.0,0,0,0,0,0,0,0
Ba0.94178Co0.25678Fe0.40081Y0.14313Zr0.19928O3,01229,15,2,4,,0.13387001,,,,,,,,,,,17.393998999999997,31.643998999999997,0.8900021427576169,2.15000517632458,1.4900035873133137,137.3273306275003,1.6558897000000001,1.4743049999999998,0.8592191583333334,68.4203132926,0.9417777325826854,0.5374767067864585,1.4583177675749457,1.7341368297740727,2.0071134436379867,3_Mar_2017,Pulsed Laser Deposition,BZYCF1135,600.0,18.6,850,N,200.0,40,50.0,EXG,0,0,0,0,125,0,0,125.0,0,0,0,0,0,0,0
Ba0.95597Co0.2617Fe0.40902Y0.13722Zr0.19206O3,01229,16,2,5,,0.12930999999999998,,,,,,,,,,,21.391991,31.643998999999997,0.8899972962327544,2.14999346842744,1.4899954734683192,137.326582808714,1.6633508,1.470612,0.8576427833333334,67.9846812085,0.955972904189018,0.5350628960726471,1.461971933064221,1.7373147683669299,2.0199636207390834,3_Mar_2017,Pulsed Laser Deposition,BZYCF1135,600.0,18.6,850,N,200.0,40,50.0,EXG,0,0,0,0,125,0,0,125.0,0,0,0,0,0,0,0
Ba0.94279Co0.26357Fe0.40518Y0.1405Zr0.19075O3,01229,17,2,6,,0.12172000000000001,,,,,,,,,,,25.389999,31.643998999999997,0.889995430002328,2.1499889601179833,1.4899923491050209,137.3262948493592,1.6620985,1.471634,0.8580905666666667,68.05254923115,0.942794841090145,0.5354649137835862,1.4609535795707242,1.7364045323246424,2.017944902885434,3_Mar_2017,Pulsed Laser Deposition,BZYCF1135,600.0,18.6,850,N,200.0,40,50.0,EXG,0,0,0,0,125,0,0,125.0,0,0,0,0,0,0,0
Ba0.95375Co0.26204Fe0.40643Y0.14157Zr0.18996O3,01229,18,2,7,,0.11292999999999999,,,,,,,,,,,29.38802,31.643998999999997,0.8899994499851342,2.1499986713124026,1.4899990791885955,137.3269151327062,1.6617642999999997,1.47202,0.8584140416666667,68.05524999229999,0.9537505894123622,0.535575021069555,1.4605770786486614,1.7357580454947654,2.017873935489824,3_Mar_2017,Pulsed Laser Deposition,BZYCF1135,600.0,18.6,850,N,200.0,40,50.0,EXG,0,0,0,0,125,0,0,125.0,0,0,0,0,0,0,0
Ba0.96191Co0.269Fe0.41842Y0.1343Zr0.17828O3,01229,19,2,8,,0.10142000000000001,,,,,,,,,,,33.386009,31.643998999999997,0.8900043270600018,2.1500104530101165,1.490007244179104,137.32766766535826,1.672387,1.4670120000000002,0.8563775166666667,67.42316473,0.9619053233460112,0.5321760615575233,1.4655711425742368,1.7398953325850437,2.036802458254443,3_Mar_2017,Pulsed Laser Deposition,BZYCF1135,600.0,18.6,850,N,200.0,40,50.0,EXG,0,0,0,0,125,0,0,125.0,0,0,0,0,0,0,0
Ba0.95141Co0.26933Fe0.42183Y0.1349Zr0.17394O3,01229,20,2,9,,0.09068000300000001,,,,,,,,,,,37.384009999999996,31.643998999999997,0.889999187562206,2.149998037369374,1.4899986398513336,137.3268746408484,1.6742074999999998,1.4665845000000002,0.8564296916666667,67.29047548435,0.9514108684967946,0.531594314063344,1.4659898815031618,1.7397792887723234,2.0408070184135796,3_Mar_2017,Pulsed Laser Deposition,BZYCF1135,600.0,18.6,850,N,200.0,40,50.0,EXG,0,0,0,0,125,0,0,125.0,0,0,0,0,0,0,0
Ba0.9524Co0.27671Fe0.4331Y0.12113Zr0.16905O3,01229,21,2,10,,0.080229998,,,,,,,,,,,41.381989000000004,31.643998999999997,0.8900015816727492,2.1500038208948435,1.4900026479689847,137.32724405210521,1.6854029000000001,1.4599600000000001,0.8531814666666668,66.68445669894999,0.9523983074354502,0.5280645842443662,1.4726457032349127,1.74640765907673,2.0593591198032146,3_Mar_2017,Pulsed Laser Deposition,BZYCF1135,600.0,18.6,850,N,200.0,40,50.0,EXG,0,0,0,0,125,0,0,125.0,0,0,0,0,0,0,0
Ba0.90214Co0.26196Fe0.4584Y0.12529Zr0.15436O3,01229,22,2,11,,0.07062,,,,,,,,,,,45.37999,31.643998999999997,0.890001586206633,2.150003831847484,1.4900026555594192,137.32724475168348,1.6895094,1.460186,0.8551098,66.2578383487,0.9021383921596612,0.5267810798842747,1.4724177822876565,1.742469394643143,2.0726188504514935,3_Mar_2017,Pulsed Laser Deposition,BZYCF1135,600.0,18.6,850,N,200.0,40,50.0,EXG,0,0,0,0,125,0,0,125.0,0,0,0,0,0,0,0
Ba0.95143Co0.27236Fe0.41932Y0.12449Zr0.18382O3,01229,23,3,1,4.089064100000001,0.09120000199999999,0.54037428,0.41832078,0.68193233,1795.7247,784.3131099999999,314.07944,14.889113,30.8892,38.068981,44.300819,5.4000001,19.148001,0.8899992126606675,2.1499980980004887,1.4899986818701063,137.326878513541,1.6757507999999999,1.4637369999999998,0.8542883666666669,67.3046553367,0.951430841684184,0.5311047517689788,1.4688418055979242,1.7441401990336198,2.040377115469146,3_Mar_2017,Pulsed Laser Deposition,BZYCF1135,600.0,18.6,850,N,200.0,40,50.0,EXG,0,0,0,0,125,0,0,125.0,0,0,0,0,0,0,0
Ba0.93161Co0.26511Fe0.41309Y0.13302Zr0.18878O3,01229,24,3,2,,0.09399999699999999,,,,,,,,,,,9.397999800000001,19.148001,0.8899976370502884,2.149994291750697,1.489996044050483,137.3266353968595,1.6677233000000002,1.4682695,0.8565436750000001,67.74031326345,0.9316124734308151,0.5336602523034176,1.4643049465719318,1.7395447395609835,2.0272512597156163,3_Mar_2017,Pulsed Laser Deposition,BZYCF1135,600.0,18.6,850,N,200.0,40,50.0,EXG,0,0,0,0,125,0,0,125.0,0,0,0,0,0,0,0
Ba0.95458Co0.27311Fe0.41459Y0.13541Zr0.1769O3,01229,25,3,3,,0.095459998,,,,,,,,,,,13.39599,19.148001,0.8900043761517539,2.1500105716025515,1.4900073263664193,137.32767524021563,1.6726237,1.4670575,0.8562378916666668,67.42429018495,0.9545753063298865,0.5321007804395895,1.465525769509751,1.7401791498226276,2.036768572031167,3_Mar_2017,Pulsed Laser Deposition,BZYCF1135,600.0,18.6,850,N,200.0,40,50.0,EXG,0,0,0,0,125,0,0,125.0,0,0,0,0,0,0,0
Ba0.93787Co0.26627Fe0.41277Y0.13458Zr0.18637O3,01229,26,3,4,,0.09510000099999999,,,,,,,,,,,17.393998999999997,19.148001,0.8899991836322475,2.149998027875654,1.4899986332719648,137.32687403445578,1.6680164,1.46846,0.8567119416666669,67.70964865565,0.9378708602781195,0.5335674059513129,1.4641175298446356,1.7392060981119133,2.028172893539252,3_Mar_2017,Pulsed Laser Deposition,BZYCF1135,600.0,18.6,850,N,200.0,40,50.0,EXG,0,0,0,0,125,0,0,125.0,0,0,0,0,0,0,0
Ba0.96232Co0.27117Fe0.42223Y0.13482Zr0.17178O3,01229,27,3,5,,0.09257999800000001,,,,,,,,,,,21.391991,19.148001,0.8900045884422991,2.150011084439262,1.490007681774186,137.32770799664675,1.6754283,1.4661365,0.8562436250000001,67.21709425515,0.9623150387336754,0.5312101917117545,1.4664467356479167,1.7401679128112468,2.0430473753501337,3_Mar_2017,Pulsed Laser Deposition,BZYCF1135,600.0,18.6,850,N,200.0,40,50.0,EXG,0,0,0,0,125,0,0,125.0,0,0,0,0,0,0,0
Ba0.9636Co0.27403Fe0.4265Y0.131Zr0.16846O3,01229,28,3,6,,0.088169999,,,,,,,,,,,25.391991,19.148001,0.8899989025706672,2.149997348906668,1.4899981627306675,137.32683066665393,1.6795432000000001,1.4639535,0.8552532333333335,66.98161731585,0.9636011881845046,0.5299053353141897,1.4686240709876837,1.742171914303589,2.050216703772514,3_Mar_2017,Pulsed Laser Deposition,BZYCF1135,600.0,18.6,850,N,200.0,40,50.0,EXG,0,0,0,0,125,0,0,125.0,0,0,0,0,0,0,0
Ba0.97007Co0.2733Fe0.42478Y0.13081Zr0.17111O3,01229,29,3,7,,0.08327999700000001,,,,,,,,,,,29.38802,19.148001,0.8900026001672703,2.150006281302956,1.4900043530890255,137.3274012058098,1.6783158999999999,1.4643255000000002,0.8553074500000001,67.06739417200001,0.9700671659136014,0.5302950416946359,1.46825707897797,1.7420687182007186,2.0476030551242537,3_Mar_2017,Pulsed Laser Deposition,BZYCF1135,600.0,18.6,850,N,200.0,40,50.0,EXG,0,0,0,0,125,0,0,125.0,0,0,0,0,0,0,0
Ba0.98073Co0.27676Fe0.429Y0.12911Zr0.16513O3,01229,30,3,8,,0.077239998,,,,,,,,,,,33.386009,19.148001,0.8899960295656952,2.1499904085013983,1.489993352868411,137.32638736198678,1.6825159000000003,1.4625754999999998,0.8546526333333334,66.8103094617,0.9807343752150643,0.5289673812685486,1.4700030244602065,1.7433905832093548,2.055467015022751,3_Mar_2017,Pulsed Laser Deposition,BZYCF1135,600.0,18.6,850,N,200.0,40,50.0,EXG,0,0,0,0,125,0,0,125.0,0,0,0,0,0,0,0
Ba1.0Co0.28622Fe0.44548Y0.13771Zr0.12863O3,01229,31,3,9,,0.070699997,,,,,,,,,,,37.38599,19.148001,0.89,2.15,1.49,137.327,1.6957207451501324,1.46017772645986,0.8551959281378864,65.85177863738988,1.0019585400632463,0.5248505702047084,1.472423500947782,1.742290802581747,2.085395456912189,3_Mar_2017,Pulsed Laser Deposition,BZYCF1135,600.0,18.6,850,N,200.0,40,50.0,EXG,0,0,0,0,125,0,0,125.0,0,0,0,0,0,0,0
Ba0.97457Co0.28374Fe0.45475Y0.12917Zr0.13234O3,01229,32,3,10,,0.063560002,,,,,,,,,,,41.381989000000004,19.148001,0.8899969105720926,2.14999253677528,1.4899948278117054,137.32652330127388,1.6992232999999999,1.457332,0.8538304750000001,65.6737713038,0.9745733830047273,0.523766894305235,1.4752935753659975,1.745071031590557,2.0910406175094733,3_Mar_2017,Pulsed Laser Deposition,BZYCF1135,600.0,18.6,850,N,200.0,40,50.0,EXG,0,0,0,0,125,0,0,125.0,0,0,0,0,0,0,0
Ba0.93058Co0.2736Fe0.48865Y0.11478Zr0.12297O3,01229,33,3,11,,0.057870001,,,,,,,,,,,45.37999,19.148001,0.8899966352755663,2.1499918717331092,1.4899943669220153,137.32648082301986,1.7121791999999998,1.4506774999999998,0.8519155250000001,64.83521014499999,0.9305835181540463,0.5198034383758232,1.482060534979766,1.74899309050861,2.118084918918248,3_Mar_2017,Pulsed Laser Deposition,BZYCF1135,600.0,18.6,850,N,200.0,40,50.0,EXG,0,0,0,0,125,0,0,125.0,0,0,0,0,0,0,0
Ba0.93909Co0.26312Fe0.40883Y0.13625Zr0.1918O3,01229,34,4,1,4.1208277,0.11978,0.46102521,0.45685756,,2067.4717,595.27405,,11.751456,30.645236999999998,37.784763,,5.4000001,6.650000099999999,0.8899957958751658,2.149989843968097,1.4899929616337044,137.32635130353808,1.6641435,1.4701140000000001,0.8573394416666668,67.9477988809,0.9390944360339778,0.5348071220271363,1.4624647095178311,1.73792653086992,2.0210566576887343,3_Mar_2017,Pulsed Laser Deposition,BZYCF1135,600.0,18.6,850,N,200.0,40,50.0,EXG,0,0,0,0,125,0,0,125.0,0,0,0,0,0,0,0
Ba0.93453Co0.26278Fe0.4063Y0.13478Zr0.19615O3,01229,35,4,2,4.1040573,0.1215,0.5275901,0.46456677,,1881.4478,488.12778,,10.919346,30.773556,37.926651,,9.397999800000001,6.650000099999999,0.8899966648292489,2.149991943126837,1.489994416399529,137.32648538315308,1.6628665,1.4702095,0.8571335833333333,68.0526065451,0.9345335020548337,0.5352183502579725,1.4623711403897452,1.738345627066721,2.017946003172468,3_Mar_2017,Pulsed Laser Deposition,BZYCF1135,600.0,18.6,850,N,200.0,40,50.0,EXG,0,0,0,0,125,0,0,125.0,0,0,0,0,0,0,0
Ba0.94511Co0.26969Fe0.41213Y0.13281Zr0.18536O3,01229,36,4,3,4.0957804,0.11997999999999999,0.52382576,0.44187272,,1634.6715,631.6889,,10.265834,30.837288,37.989822,,13.39599,6.650000099999999,0.8899969720728595,2.1499926853445483,1.4899949307736637,137.32653279084224,1.6697720999999999,1.4674295000000002,0.8560846416666668,67.62595978805,0.945113215431411,0.5330050562426212,1.4651420632776895,1.740476184542769,2.0306777637056004,3_Mar_2017,Pulsed Laser Deposition,BZYCF1135,600.0,18.6,850,N,200.0,40,50.0,EXG,0,0,0,0,125,0,0,125.0,0,0,0,0,0,0,0
Ba0.95416Co0.2685Fe0.41383Y0.12693Zr0.19075O3,01229,37,4,4,4.0925398,0.11607,0.54652828,0.45351431,,1524.4562,606.67767,,9.335611300000002,30.862315999999996,38.028008,,17.393998999999997,6.650000099999999,0.8899967348954674,2.1499921123879266,1.4899945337014004,137.3264961943706,1.6706409999999998,1.4659735,0.855139775,67.619696748,0.9541635004983937,0.5327276984675149,1.466596846660548,1.7423988186041286,2.0308653069851625,3_Mar_2017,Pulsed Laser Deposition,BZYCF1135,600.0,18.6,850,N,200.0,40,50.0,EXG,0,0,0,0,125,0,0,125.0,0,0,0,0,0,0,0
Ba0.95743Co0.27281Fe0.42132Y0.13378Zr0.17208O3,01229,38,4,5,4.091248,0.10930999999999999,0.55558735,0.47403789,,1441.2502,605.10876,,9.756793,30.872303000000002,38.044399,,21.391991,6.650000099999999,0.8899959216320835,2.149990147762898,1.4899931721705668,137.32637070783048,1.6759764,1.4656695,0.8559043166666667,67.19783086095,0.9574343873816715,0.5310312971185535,1.4668996985765879,1.7408408196530303,2.0436131486445577,3_Mar_2017,Pulsed Laser Deposition,BZYCF1135,600.0,18.6,850,N,200.0,40,50.0,EXG,0,0,0,0,125,0,0,125.0,0,0,0,0,0,0,0
Ba0.95678Co0.27276Fe0.4202Y0.14026Zr0.16677O3,01229,39,4,6,4.0828495,0.10255,0.54251575,0.37010688,,946.0719,462.43268,,6.923831,30.937393,38.116642,,25.389999,6.650000099999999,0.8899963836012754,2.14999126375589,1.4899939455796634,137.3264419896768,1.6746761,1.4674675,0.8570837000000002,67.2240482692,0.9567838877663274,0.5314438915090957,1.4651031547587188,1.7384462516084054,2.0428171989843635,3_Mar_2017,Pulsed Laser Deposition,BZYCF1135,600.0,18.6,850,N,200.0,40,50.0,EXG,0,0,0,0,125,0,0,125.0,0,0,0,0,0,0,0
Ba0.9402Co0.2742Fe0.41948Y0.13116Zr0.17516O3,01229,40,4,7,,0.09350000300000001,,,,,,,,,,,29.38802,6.650000099999999,0.8900032305939011,2.1500078042436934,1.4900054085223737,137.32749848063892,1.6761224000000001,1.465028,0.8553277000000001,67.225029795,0.9401965871984715,0.5309894018443408,1.4675540701226826,1.74202870843815,2.0428030883647588,3_Mar_2017,Pulsed Laser Deposition,BZYCF1135,600.0,18.6,850,N,200.0,40,50.0,EXG,0,0,0,0,125,0,0,125.0,0,0,0,0,0,0,0
Ba0.93448Co0.27526Fe0.42571Y0.12357Zr0.17546O3,01229,41,4,8,,0.08448000300000001,,,,,,,,,,,33.388008,6.650000099999999,0.8900040149276095,2.1500096989824273,1.4900067216203798,137.32761950333014,1.6806552999999997,1.461984,0.8538176083333334,66.9879851302,0.9344757844352501,0.5295577355616048,1.4706109635826572,1.7451112592171745,2.0500335879100673,3_Mar_2017,Pulsed Laser Deposition,BZYCF1135,600.0,18.6,850,N,200.0,40,50.0,EXG,0,0,0,0,125,0,0,125.0,0,0,0,0,0,0,0
Ba0.94852Co0.27776Fe0.43186Y0.12538Zr0.165O3,01229,42,4,9,,0.07536,,,,,,,,,,,37.38599,6.650000099999999,0.8899969823258461,2.149992710112999,1.4899949479387762,137.32653437287806,1.6849062000000004,1.461014,0.8538681166666667,66.68548141619999,0.9485232161056107,0.5282175247060317,1.4715757070863107,1.7449942430868874,2.0593168326369335,3_Mar_2017,Pulsed Laser Deposition,BZYCF1135,600.0,18.6,850,N,200.0,40,50.0,EXG,0,0,0,0,125,0,0,125.0,0,0,0,0,0,0,0
Ba0.93045Co0.28139Fe0.45218Y0.11876Zr0.14767O3,01229,43,4,10,,0.066699997,,,,,,,,,,,41.381989000000004,6.650000099999999,0.889998454468847,2.1499962664135066,1.4899974125377327,137.3267615245431,1.6977909000000002,1.455585,0.8521913666666667,65.86471066705,0.9304516157774815,0.5242096977129792,1.477066791986388,1.7484305413299766,2.0849823848576206,3_Mar_2017,Pulsed Laser Deposition,BZYCF1135,600.0,18.6,850,N,200.0,40,50.0,EXG,0,0,0,0,125,0,0,125.0,0,0,0,0,0,0,0
Ba0.91065Co0.28715Fe0.48909Y0.1183Zr0.10546O3,01229,44,4,11,4.0847731,0.058649997999999995,0.58626926,0.50183076,,810.97559,331.00424,,11.232045,30.922462,38.105682,,45.37999,6.650000099999999,0.8899978375629779,2.1499947761352836,1.4899963797402662,137.32666633596747,1.7194645000000002,1.4487815000000002,0.8513037416666668,64.37394308925,0.9106522126157964,0.5176017519192619,1.4840020915060574,1.7502523562543948,2.1332647923333448,3_Mar_2017,Pulsed Laser Deposition,BZYCF1135,600.0,18.6,850,N,200.0,40,50.0,EXG,0,0,0,0,125,0,0,125.0,0,0,0,0,0,0,0
