Repository: jdh10791/combi_tco

# combi_tco
This is a project focused on analysis of triple conducting oxides (TCOs). TCOs are combinatorially synthesized via pulsed laser deposition (PLD) and characterized using high-throughput methods. 

/data: raw data from Meagan Papac, collected at NREL
* /conductivity: DC conductivity data
* /eis: impedance data (ASR)
* /xrd: XRD data

/scripts: python scripts for processing and analysis
* /conductivity: notebooks for DC conductivity analysis
* /eis: notebooks for EIS analysis
* /helpers: supporting modules
** calc_chemfeat.py: chemical featurization for perovskites
** fileload.py: tools for processing and loading data files
** outlier_detect.py: outlier detection algorithm
** pickletools.py: a few simple tools for working with pickles
** plotting.py: convenience functions for plotting ternary data
** predict.py: functions for predicting through Citrination API
** quaternary_plt.py: quaternary plotting module
* /pickles: pickles of python objects for efficiency
* /stats_test: early tests of some python stats functions/packages
* /xrd: notebooks for XRD analysis

File: data/xrd/processed/PDAC_COM3_01252/PDAC_COM3_01252_AllVar.csv
FORMULA,IDENTIFIER: Sample number,IDENTIFIER: Point,IDENTIFIER: Row,IDENTIFIER: Column,PROPERTY: Cubic lattice constant (A),PROPERTY: Film thickness ($\mu$m),PROPERTY: FWHM of 110 peak ($^{\circ}$),PROPERTY: FWHM of 111 peak ($^{\circ}$),PROPERTY: Max intensity of 110 peak (counts),PROPERTY: Max intensity of 111 peak (counts),PROPERTY: Area of 110 peak,PROPERTY: Position of 110 peak ($^{\circ}$),PROPERTY: Position of 111 peak ($^{\circ}$),IDENTIFIER: X position (mm),IDENTIFIER: Y position (mm),PROPERTY: A_avg_X,PROPERTY: A_avg_at_radius,PROPERTY: A_avg_ion_radius,PROPERTY: A_avg_mass,PROPERTY: B_avg_X,PROPERTY: B_avg_at_radius,PROPERTY: B_avg_ion_radius,PROPERTY: B_avg_mass,PROPERTY: AB_site_ratio,PROPERTY: AB_X_ratio,PROPERTY: AB_at_radius_ratio,PROPERTY: AB_ion_radius_ratio,PROPERTY: AB_mass_ratio,IDENTIFIER: Date,PREPARATION STEP NAME,PREPARATION STEP DETAIL: Targets used,PREPARATION STEP DETAIL: Laser Energy (mJ),PREPARATION STEP DETAIL: Laser Voltage (kV),PREPARATION STEP DETAIL: Temperature ($^{\circ}$C),PREPARATION STEP DETAIL: Temperature Gradient,PREPARATION STEP DETAIL: Number of Cycles,PREPARATION STEP DETAIL: Laser Pulse Frequency (Hz),PREPARATION STEP DETAIL: Deposition Pressure (mTorr),PREPARATION STEP DETAIL: Substrate,PREPARATION STEP DETAIL: BZC19 Pulses/Cycle,PREPARATION STEP DETAIL: BZC91 Pulses/Cycle,PREPARATION STEP DETAIL: BZF19 Pulses/Cycle,PREPARATION STEP DETAIL: BZY82 Pulses/Cycle,PREPARATION STEP DETAIL: BZYCF1135 Pulses/Cycle,PREPARATION STEP DETAIL: BZYF631 Pulses/Cycle,PREPARATION STEP DETAIL: B12ZY82 Pulses/Cycle,PREPARATION STEP DETAIL: Average Target Pulses/Cycle,PREPARATION STEP DETAIL: BZC19 Substrate Angle ($^{\circ}$),PREPARATION STEP DETAIL: BZC91 Substrate Angle ($^{\circ}$),PREPARATION STEP DETAIL: BZF19 Substrate Angle ($^{\circ}$),PREPARATION STEP DETAIL: BZY82 Substrate Angle ($^{\circ}$),PREPARATION STEP DETAIL: BZYCF1135 Substrate Angle ($^{\circ}$),PREPARATION STEP DETAIL: BZYF631 Substrate Angle ($^{\circ}$),PREPARATION STEP DETAIL: B12ZY82 Substrate Angle ($^{\circ}$)
Ba0.86246Co0.32035Fe0.54434Y0.0Zr0.13531O3,01252,1,1,1,4.0807376,0.16425,0.55480748,0.50531644,2609.2874,1008.7735,10.066792,30.953808000000002,38.138149,5.4000001,44.141998,0.8900016647023736,2.150004021472026,1.4900027869736368,137.32725686357625,1.7783625,1.404279,0.8265520333333334,61.62143575825001,0.8624583868128947,0.5004613315352598,1.5310376509739345,1.8026727016383077,2.2285630831831207,23_May_2017,Pulsed Laser Deposition,BZF19/ BZC19,700.0,19.2,850,N,400.0,20,1.0,SiO2,26,0,48,0,0,0,0,37.0,180,0,0,0,0,0,0
Ba0.86569Co0.34269Fe0.53201Y0.0Zr0.1253O3,01252,2,1,2,4.0805435,0.17,0.55639207,0.44996572,2617.1543,1100.2418,9.473218,30.955315000000002,38.155769,9.397999800000001,44.141998,0.8900031676921594,2.1500076522900478,1.4900053032149634,137.3274887749002,1.7844845,1.4016605,0.824596675,61.33628224455,0.8656869188430727,0.498745249786232,1.5339004361541528,1.8069504139280739,2.238927495268958,23_May_2017,Pulsed Laser Deposition,BZF19/ BZC19,700.0,19.2,850,N,400.0,20,1.0,SiO2,26,0,48,0,0,0,0,37.0,180,0,0,0,0,0,0
Ba0.86349Co0.36342Fe0.51136Y0.0Zr0.12523O3,01252,3,1,3,4.0797319,0.17406,0.53710264,0.43185464,2574.1821,1207.6298,9.1282873,30.96163,38.152012,13.39599,44.141998,0.8899998827954148,2.1499997168653278,1.4899998037810875,137.32698191533248,1.7855743000000002,1.4006275,0.8228599000000001,61.3983824469,0.8634901137134838,0.49843900799614704,1.5350260628649144,1.8107575831330307,2.2366547202460723,23_May_2017,Pulsed Laser Deposition,BZF19/ BZC19,700.0,19.2,850,N,400.0,20,1.0,SiO2,26,0,48,0,0,0,0,37.0,180,0,0,0,0,0,0
Ba0.86562Co0.38866Fe0.49437Y0.0Zr0.11697O3,01252,4,1,4,4.0787263,0.17349,0.53167808,0.39329746,2503.2292,1271.6179,8.9735174,30.969456,38.161590999999994,17.39397,44.141998,0.890000179319539,2.1500004331876506,1.490000300209116,137.32702766900488,1.790948,1.3981125,0.8206650583333334,61.1835394987,0.8656198255926426,0.49694361830691847,1.5377878626989248,1.8156009995540905,2.2445093695817113,23_May_2017,Pulsed Laser Deposition,BZF19/ BZC19,700.0,19.2,850,N,400.0,20,1.0,SiO2,26,0,48,0,0,0,0,37.0,180,0,0,0,0,0,0
Ba0.86575Co0.41424Fe0.47143Y0.0Zr0.11434O3,01252,5,1,5,4.0810204,0.17103,0.55207241,0.43637326,2427.4568,1075.184,9.087771400000001,30.951609,38.15358,21.391991,44.141998,0.8899964860882004,2.1499915113366637,1.4899941171588973,137.3264578034093,1.7935603000000002,1.396453,0.818500875,61.1700472068,0.8657534181810693,0.4962177664660621,1.5396089315835648,1.8203940431449108,2.2449951254597584,23_May_2017,Pulsed Laser Deposition,BZF19/ BZC19,700.0,19.2,850,N,400.0,20,1.0,SiO2,26,0,48,0,0,0,0,37.0,180,0,0,0,0,0,0
Ba0.86915Co0.43614Fe0.45293Y0.0Zr0.11094O3,01252,6,1,6,4.0823984,0.16523001,0.53531528,0.45635167,2468.6472,939.3100599999999,9.038132699999998,30.940901,38.137287,25.389971,44.141998,0.8900033082865324,2.15000799192814,1.4900055385920599,137.32751046861196,1.7963553,1.394848,0.8166321249999999,61.1173900773,0.869146769228594,0.49544948501364533,1.541392317964495,1.824573749890209,2.2469465776421895,23_May_2017,Pulsed Laser Deposition,BZF19/ BZC19,700.0,19.2,850,N,400.0,20,1.0,SiO2,26,0,48,0,0,0,0,37.0,180,0,0,0,0,0,0
Ba0.8604Co0.45811Fe0.43335Y0.0Zr0.10854O3,01252,7,1,7,4.0823855,0.15614,0.50655824,0.47204146,2530.3059,763.89459,9.582046499999999,30.940997999999997,38.152846999999994,29.387990999999996,44.141998,0.8900021833323132,2.1500052743421048,1.4900036552417377,137.32733688817592,1.7986355,1.3933754999999999,0.8147564583333334,61.09976967145,0.8603978892870631,0.4948207590322292,1.543019289733532,1.8287718250060767,2.2475917278677513,23_May_2017,Pulsed Laser Deposition,BZF19/ BZC19,700.0,19.2,850,N,400.0,20,1.0,SiO2,26,0,48,0,0,0,0,37.0,180,0,0,0,0,0,0
Ba0.86272Co0.48201Fe0.41721Y0.0Zr0.10077O3,01252,8,1,8,4.0803785,0.14595,0.52191073,0.50228095,2415.01,614.80438,9.897172900000001,30.9566,38.181553,33.385979,44.141998,0.8900030081624996,2.150007266909409,1.4900050361372184,137.3274641594737,1.8036972,1.3910010000000002,0.8126780750000001,60.898124251949994,0.8627170840526068,0.493432605075009,1.5456547241227063,1.8334505162295884,2.2550360269113936,23_May_2017,Pulsed Laser Deposition,BZF19/ BZC19,700.0,19.2,850,N,400.0,20,1.0,SiO2,26,0,48,0,0,0,0,37.0,180,0,0,0,0,0,0
Ba0.86746Co0.50272Fe0.39888Y0.0Zr0.09841O3,01252,9,1,9,4.0773196,0.13535999999999998,0.51679057,0.54629242,2271.2356,547.39709,10.133548,30.980403999999997,38.179768,37.383990999999995,44.141998,0.8900045410065052,2.1500109698471754,1.4900076023592053,137.32770067730374,1.8059493,1.3896395,0.8109343333333334,60.87970323039999,0.8674555740208938,0.49281812119892027,1.5471717447922109,1.8373961258176743,2.2557222422321175,23_May_2017,Pulsed Laser Deposition,BZF19/ BZC19,700.0,19.2,850,N,400.0,20,1.0,SiO2,26,0,48,0,0,0,0,37.0,180,0,0,0,0,0,0
Ba0.85654Co0.51982Fe0.38343Y0.0Zr0.09675O3,01252,10,1,10,4.074116200000001,0.12345999999999999,0.54890823,0.51730126,1994.2551,506.94907,10.403974,31.005377000000003,38.178996999999995,41.381989000000004,44.141998,0.8900034556143248,2.1500083478323573,1.4900057852419595,137.32753320129032,1.807616,1.3885215,0.8094741083333332,60.87322377489999,0.8565366743141557,0.49236312115754943,1.5484155973331037,1.8407083931440464,2.255959594141208,23_May_2017,Pulsed Laser Deposition,BZF19/ BZC19,700.0,19.2,850,N,400.0,20,1.0,SiO2,26,0,48,0,0,0,0,37.0,180,0,0,0,0,0,0
Ba0.84261Co0.5293Fe0.37907Y0.0Zr0.09163O3,01252,11,1,11,4.0728989,0.1119,0.54451549,0.51317877,1934.0618,495.86295,10.717941999999999,31.014877000000002,38.181847,45.37999,44.141998,0.8900051291484271,2.1500123906394584,1.4900085870012991,137.32779142760228,1.81065,1.3872795,0.8086378083333334,60.7213593835,0.8426051439923045,0.49153902142789996,1.549804773039217,1.8426155339834096,2.2616060118199326,23_May_2017,Pulsed Laser Deposition,BZF19/ BZC19,700.0,19.2,850,N,400.0,20,1.0,SiO2,26,0,48,0,0,0,0,37.0,180,0,0,0,0,0,0
Ba0.87029Co0.2922Fe0.54572Y0.0Zr0.16208O3,01252,12,2,1,4.0866885,0.21950999999999998,0.59227407,0.43658388,2715.1062,1421.3365,8.3762035,30.907606,38.094372,5.4000001,31.643998999999997,0.889995923598047,2.1499901525121357,1.489993175461899,137.32637101117865,1.7635699999999999,1.4097019999999998,0.8291221,62.481598899000005,0.870293986143938,0.5046558535232778,1.525138045141552,1.7970732844558106,2.197869027538226,23_May_2017,Pulsed Laser Deposition,BZF19/ BZC19,700.0,19.2,850,N,400.0,20,1.0,SiO2,26,0,48,0,0,0,0,37.0,180,0,0,0,0,0,0
Ba0.86756Co0.30224Fe0.53396Y0.0Zr0.16379O3,01252,13,2,2,4.0879855,0.23583999,0.59253836,0.41085455,2835.4758,1702.2399,8.292409900000001,30.897555999999998,38.085369,9.397999800000001,31.643998999999997,0.8899953028243153,2.1499886528901997,1.4899921361890223,137.32627522579185,1.7631987,1.4094425000000002,0.8282813666666667,62.572544016799995,0.8675645787676902,0.5047617734883285,1.52541778248506,1.7988961193046544,2.194673037249714,23_May_2017,Pulsed Laser Deposition,BZF19/ BZC19,700.0,19.2,850,N,400.0,20,1.0,SiO2,26,0,48,0,0,0,0,37.0,180,0,0,0,0,0,0
Ba0.8634Co0.31646Fe0.51706Y0.0Zr0.16648O3,01252,14,2,3,4.086789100000001,0.24848001,0.57832569,0.37343371,2959.2427,2096.5723,7.886368300000001,30.906826000000002,38.081936,13.39599,31.643998999999997,0.8900019320178312,2.1500046672340862,1.4900032345017622,137.32729811035134,1.762583,1.4091489999999998,0.8271132166666667,62.7121861097,0.8633981257296918,0.5049418563652498,1.5257468636986484,1.8014501575813235,2.189802439196267,23_May_2017,Pulsed Laser Deposition,BZF19/ BZC19,700.0,19.2,850,N,400.0,20,1.0,SiO2,26,0,48,0,0,0,0,37.0,180,0,0,0,0,0,0
Ba0.87193Co0.33677Fe0.50213Y0.0Zr0.1611O3,01252,15,2,4,4.0868883,0.25481001,0.57905841,0.38692603,2870.7358,2164.8896,7.7417926999999995,30.906055,38.09367,17.39397,31.643998999999997,0.8900000110346039,2.1500000266566275,1.4900000184736628,137.3270017026394,1.7662885000000002,1.4073265,0.8253634416666666,62.58456833015,0.8719299891894359,0.5038814503036191,1.5277194216527774,1.8052653452458316,2.1942629847377626,23_May_2017,Pulsed Laser Deposition,BZF19/ BZC19,700.0,19.2,850,N,400.0,20,1.0,SiO2,26,0,48,0,0,0,0,37.0,180,0,0,0,0,0,0
Ba0.87015Co0.36335Fe0.48257Y0.0Zr0.15408O3,01252,16,2,5,4.0874733999999995,0.25400999,0.59063447,0.37527794,2853.8884,2195.2283,7.630562299999999,30.901524,38.075542,21.391991,31.643998999999997,0.8899981412881661,2.1499955098534347,1.4899968882240084,137.32671320076403,1.7711275,1.4049444999999998,0.8230736416666667,62.41829197324999,0.8701518172600899,0.5025037109345127,1.530306364310786,1.8102838103366652,2.200103669283626,23_May_2017,Pulsed Laser Deposition,BZF19/ BZC19,700.0,19.2,850,N,400.0,20,1.0,SiO2,26,0,48,0,0,0,0,37.0,180,0,0,0,0,0,0
Ba0.87112Co0.3894Fe0.461Y0.0Zr0.1496O3,01252,17,2,6,4.088750800000001,0.24767999,0.59001529,0.39270541,2719.4048,2042.1678,7.6304307,30.89163,38.069004,25.389971,31.643998999999997,0.8900032395901855,2.1500078259762905,1.490005423583569,137.3274998687656,1.7746700000000002,1.40297,0.8208475000000001,62.340241533000004,0.8711168291443483,0.5015035130983142,1.5324688524888561,1.815203705418569,2.2028708341797305,23_May_2017,Pulsed Laser Deposition,BZF19/ BZC19,700.0,19.2,850,N,400.0,20,1.0,SiO2,26,0,48,0,0,0,0,37.0,180,0,0,0,0,0,0
Ba0.87528Co0.41995Fe0.43679Y0.0Zr0.14326O3,01252,18,2,7,4.090289100000001,0.23743001,0.58926713,0.37663072,2641.6406,1936.8348,7.520427199999999,30.879719,38.050133,29.387990999999996,31.643998999999997,0.8900005264294532,2.1500012717116,1.4900008813257135,137.3270812280646,1.7793675,1.4004915,0.8182286583333334,62.21028303025,0.8752794822776413,0.5001780275459977,1.5351762375648834,1.821007937268693,2.2074659451603647,23_May_2017,Pulsed Laser Deposition,BZF19/ BZC19,700.0,19.2,850,N,400.0,20,1.0,SiO2,26,0,48,0,0,0,0,37.0,180,0,0,0,0,0,0
Ba0.87211Co0.45031Fe0.41087Y0.0Zr0.13882O3,01252,19,2,8,4.0918989,0.22363000000000002,0.58145714,0.40161699,2556.9924,1668.6827,7.6312447,30.86727,38.032921,33.385979,31.643998999999997,0.8900030016426527,2.150007251159217,1.490005025221969,137.3274631534613,1.7831055,1.3983075,0.8156400583333334,62.14695787045,0.8721070587036572,0.49913087119222765,1.5375782874362163,1.8267923577302256,2.209721406472232,23_May_2017,Pulsed Laser Deposition,BZF19/ BZC19,700.0,19.2,850,N,400.0,20,1.0,SiO2,26,0,48,0,0,0,0,37.0,180,0,0,0,0,0,0
Ba0.88291Co0.48186Fe0.38969Y0.0Zr0.12845O3,01252,20,2,9,4.0932388,0.20619,0.55678016,0.43725014,2624.8862,1247.6329,8.0860157,30.856913,38.031665999999994,37.383990999999995,31.643998999999997,0.8899959232971262,2.1499901517851923,1.48999317495811,137.32637096474656,1.789868,1.3951744999999998,0.812906825,61.8775101927,0.8829140442451927,0.4972410944813395,1.5410188129049038,1.8329199966528882,2.2193260610694003,23_May_2017,Pulsed Laser Deposition,BZF19/ BZC19,700.0,19.2,850,N,400.0,20,1.0,SiO2,26,0,48,0,0,0,0,37.0,180,0,0,0,0,0,0
Ba0.8818Co0.50778Fe0.36825Y0.0Zr0.12397O3,01252,21,2,10,4.0951056,0.18771,0.50166059,0.4883419,2803.0457,881.2466400000001,8.9819784,30.842496999999998,38.028427,41.381989000000004,31.643998999999997,0.889999894413788,2.1499997449321846,1.4899998232320721,137.3269837080475,1.793404,1.3932065,0.8106916250000001,61.7990582871,0.8818001046134076,0.4962629136623917,1.543202493623296,1.837936617677618,2.2221533388108807,23_May_2017,Pulsed Laser Deposition,BZF19/ BZC19,700.0,19.2,850,N,400.0,20,1.0,SiO2,26,0,48,0,0,0,0,37.0,180,0,0,0,0,0,0
Ba0.88133Co0.52676Fe0.35706Y0.0Zr0.11618O3,01252,22,2,11,4.0912051,0.1689,0.50162184,0.5724209,2933.4783,671.50568,10.553659,30.872635,38.077751,45.37999,31.643998999999997,0.8900030590090656,2.1500073897410013,1.4900051212623682,137.32747200509883,1.798248,1.391089,0.8090357166666667,61.5820698182,0.8813269708009062,0.49492787369098457,1.5455570346261103,1.841704995919568,2.229991171302154,23_May_2017,Pulsed Laser Deposition,BZF19/ BZC19,700.0,19.2,850,N,400.0,20,1.0,SiO2,26,0,48,0,0,0,0,37.0,180,0,0,0,0,0,0
Ba0.86765Co0.3725Fe0.48497Y0.0Zr0.14252O3,01252,23,3,1,4.0857654000000005,0.19396,0.60749954,0.47533083,2464.1318,1033.2167,8.625440600000001,30.914764,38.112133,5.4000001,19.148001,0.889997514511958,2.1499939957311343,1.4899958389020418,137.3266164891951,1.7773467,1.4027390000000002,0.8222082916666666,62.0370092675,0.8676524230783397,0.5007450231921312,1.5327113566608856,1.8121878044816708,2.213624062647035,23_May_2017,Pulsed Laser Deposition,BZF19/ BZC19,700.0,19.2,850,N,400.0,20,1.0,SiO2,26,0,48,0,0,0,0,37.0,180,0,0,0,0,0,0
Ba0.85284Co0.37784Fe0.47151Y0.0Zr0.15066O3,01252,24,3,2,4.0886998,0.21298000000000003,0.58665371,0.44181806,2575.0222,1296.0063,8.221426,30.892023,38.090649,9.397999800000001,19.148001,0.8900004884100843,2.1500011798670573,1.4900008176753097,137.327075361676,1.7735802999999999,1.403721,0.8218369416666668,62.3426021888,0.8528395319826656,0.5018100891231619,1.5316442369011058,1.8130127062110661,2.2027806113352635,23_May_2017,Pulsed Laser Deposition,BZF19/ BZC19,700.0,19.2,850,N,400.0,20,1.0,SiO2,26,0,48,0,0,0,0,37.0,180,0,0,0,0,0,0
Ba0.85918Co0.38739Fe0.45901Y0.0Zr0.1536O3,01252,25,3,3,4.0875959,0.23145001,0.5827713000000001,0.41872802,2645.3357,1529.6267,7.6790447,30.900574,38.089161,13.39599,19.148001,0.8900009103079575,2.150002199058549,1.4900015239987152,137.32714046051782,1.7725695,1.4036705,0.8210466750000001,62.475550261049996,0.8591791212161901,0.5020964821452459,1.5317000671158572,1.8147586116206063,2.1980941326119634,23_May_2017,Pulsed Laser Deposition,BZF19/ BZC19,700.0,19.2,850,N,400.0,20,1.0,SiO2,26,0,48,0,0,0,0,37.0,180,0,0,0,0,0,0
Ba0.85574Co0.39889Fe0.44298Y0.0Zr0.15813O3,01252,26,3,4,4.0871162000000005,0.2455,0.59306699,0.41630593,2704.5771,1787.6781,7.4136839000000005,30.904289000000002,38.079929,17.39397,19.148001,0.8899995970462392,2.1499990265723756,1.4899993253920183,137.3269378242347,1.7708795,1.403775,0.8201127333333333,62.67133137355,0.8557403874424802,0.5025749053203447,1.5315837841337647,1.8168225718627036,2.1912241979622693,23_May_2017,Pulsed Laser Deposition,BZF19/ BZC19,700.0,19.2,850,N,400.0,20,1.0,SiO2,26,0,48,0,0,0,0,37.0,180,0,0,0,0,0,0
Ba0.85609Co0.41473Fe0.42394Y0.0Zr0.16133O3,01252,27,3,5,4.0890522,0.25457001,0.59537655,0.37421241,2766.0911,1986.3329999999999,7.383300299999999,30.889294,38.069557,21.391991,19.148001,0.8899969417569239,2.149992612109423,1.4899948800200187,137.32652811309336,1.7700715,1.403463,0.8188035333333333,62.83346118235,0.8560929417306872,0.5028028199747433,1.531919695859045,1.8197220937167655,2.185563639643467,23_May_2017,Pulsed Laser Deposition,BZF19/ BZC19,700.0,19.2,850,N,400.0,20,1.0,SiO2,26,0,48,0,0,0,0,37.0,180,0,0,0,0,0,0
Ba0.86213Co0.43367Fe0.4071Y0.0Zr0.15923O3,01252,28,3,6,4.0913867999999995,0.25852001,0.6048553000000001,0.37495703,2748.6274,2045.4792,7.457807099999999,30.871229,38.043628999999996,25.389971,19.148001,0.8899955765527902,2.1499893141443804,1.4899925944535475,137.32631746209552,1.7720685,1.4022009999999998,0.8171936666666667,62.817655695650004,0.8621342849499969,0.502235425184066,1.533296092460625,1.8233041385785915,2.1861101937238496,23_May_2017,Pulsed Laser Deposition,BZF19/ BZC19,700.0,19.2,850,N,400.0,20,1.0,SiO2,26,0,48,0,0,0,0,37.0,180,0,0,0,0,0,0
Ba0.86896Co0.45813Fe0.38539Y0.0Zr0.15648O3,01252,29,3,7,4.0933957,0.25601,0.61486083,0.38918921,2656.8201,1915.2133,7.3012671000000005,30.8557,38.019954999999996,29.387990999999996,19.148001,0.8900032876039788,2.150007941964668,1.490005503966212,137.32750727729393,1.7746665,1.4005655000000001,0.8151143249999999,62.79590069535,0.8689567901283138,0.5015045292194217,1.5350998878414954,1.8279711916070327,2.1868864966764137,23_May_2017,Pulsed Laser Deposition,BZF19/ BZC19,700.0,19.2,850,N,400.0,20,1.0,SiO2,26,0,48,0,0,0,0,37.0,180,0,0,0,0,0,0
Ba0.8719Co0.48021Fe0.36631Y0.0Zr0.15347O3,01252,30,3,8,4.09621,0.24814001,0.5952310000000001,0.4031274,2664.9353,1737.9121,7.578409700000001,30.833972999999997,37.996807000000004,33.385979,19.148001,0.8899991973846213,2.1499980610976808,1.489998656295602,137.32687615644707,1.7772572000000002,1.398996,0.813224825,62.75703880095,0.8719007862932356,0.5007711868516392,1.5368150166960313,1.832209999609397,2.188230655560636,23_May_2017,Pulsed Laser Deposition,BZF19/ BZC19,700.0,19.2,850,N,400.0,20,1.0,SiO2,26,0,48,0,0,0,0,37.0,180,0,0,0,0,0,0
Ba0.87478Co0.50452Fe0.34566Y0.0Zr0.14982O3,01252,31,3,9,4.0984674,0.23423000000000002,0.5808236,0.42421457,2649.147,1489.0178,7.6232809999999995,30.816570000000002,37.972466,37.383990999999995,19.148001,0.8900041607944775,2.1500100513574454,1.4900069658244623,137.32764201058788,1.780316,1.3972470000000001,0.8111598833333333,62.7035379214,0.8747759103789022,0.4999135888204552,1.5387473019140103,1.8368844372597843,2.1901099453547666,23_May_2017,Pulsed Laser Deposition,BZF19/ BZC19,700.0,19.2,850,N,400.0,20,1.0,SiO2,26,0,48,0,0,0,0,37.0,180,0,0,0,0,0,0
Ba0.88871Co0.52947Fe0.33081Y0.0Zr0.13972O3,01252,32,3,10,4.1000133000000005,0.21796999999999997,0.52815956,0.42811903,2837.9849,1109.6637,8.3263378,30.804663,37.969959,41.381989000000004,19.148001,0.8899964066590992,2.1499913194573743,1.4899939841820873,137.326445547499,1.7866135,1.3944845000000001,0.8089841750000001,62.423260486649994,0.8887135881470623,0.49814714075489697,1.5417821563863736,1.8418085671231914,2.1999242666420473,23_May_2017,Pulsed Laser Deposition,BZF19/ BZC19,700.0,19.2,850,N,400.0,20,1.0,SiO2,26,0,48,0,0,0,0,37.0,180,0,0,0,0,0,0
Ba0.8779Co0.54425Fe0.31937Y0.0Zr0.13638O3,01252,33,3,11,4.1019459000000005,0.19887,0.49610459999999995,0.51135802,2991.1462,813.93018,9.476125699999999,30.789790999999997,37.972923,45.37999,19.148001,0.8899993518236694,2.1499984341807745,1.4899989148508623,137.3268999863922,1.7890225,1.3932445,0.8077151416666668,62.35073814875,0.8779006393645113,0.49747800926129737,1.543159462808412,1.8447084101659257,2.202490364408706,23_May_2017,Pulsed Laser Deposition,BZF19/ BZC19,700.0,19.2,850,N,400.0,20,1.0,SiO2,26,0,48,0,0,0,0,37.0,180,0,0,0,0,0,0
Ba0.89305Co0.45659Fe0.43038Y0.0Zr0.11303O3,01252,34,4,1,4.0829353,0.12718999,0.54804063,0.40030187,1430.851,723.13513,6.5653973,30.936728999999996,38.109333,5.4000001,6.650000099999999,0.8899993382504778,2.1499984013916036,1.4899988921272045,137.32689789204872,1.7963145,1.394125,0.8149180666666667,61.25392732505,0.8930506640178092,0.49545852814219216,1.5421848122597352,1.8284033120309655,2.2419280508057877,23_May_2017,Pulsed Laser Deposition,BZF19/ BZC19,700.0,19.2,850,N,400.0,20,1.0,SiO2,26,0,48,0,0,0,0,37.0,180,0,0,0,0,0,0
Ba0.87682Co0.47451Fe0.41405Y0.0Zr0.11144O3,01252,35,4,2,4.083086499999999,0.14063001,0.54706931,0.40173063,1543.7935,880.33417,6.6146593,30.935554999999997,38.112827,9.397999800000001,6.650000099999999,0.8900045462764625,2.150010982577971,1.490007611181943,137.32770149045817,1.7980055,1.3929904999999998,0.813397875,61.25301516945,0.8768155210721736,0.4949954526148349,1.5434498530879939,1.8318312070608038,2.241974556037047,23_May_2017,Pulsed Laser Deposition,BZF19/ BZC19,700.0,19.2,850,N,400.0,20,1.0,SiO2,26,0,48,0,0,0,0,37.0,180,0,0,0,0,0,0
Ba0.86036Co0.48735Fe0.39588Y0.0Zr0.11677O3,01252,36,4,3,4.0834017,0.155,0.53983599,0.38662103,1689.0743,1005.3258,6.6053348,30.933104999999998,38.104282,13.39599,6.650000099999999,0.8900003348680365,2.1500008089508746,1.490000560621769,137.32705167013805,1.7959825,1.393148,0.8123571500000001,61.48123766325,0.8603596762843196,0.4955506720516689,1.5432680583476233,1.8341693190264514,2.2336416261220515,23_May_2017,Pulsed Laser Deposition,BZF19/ BZC19,700.0,19.2,850,N,400.0,20,1.0,SiO2,26,0,48,0,0,0,0,37.0,180,0,0,0,0,0,0
Ba0.85249Co0.50232Fe0.37484Y0.0Zr0.12284O3,01252,37,4,4,4.0845146,0.17002,0.54852813,0.37664419,1805.6296,1108.2755,6.7038641000000005,30.924465,38.101723,17.39397,6.650000099999999,0.8899976887839494,2.1499944167252707,1.4899961306607692,137.3266433793634,1.793696,1.39331,0.8111427000000001,61.7422184724,0.8524922138131321,0.4961808961964287,1.5430840349421668,1.8369099921145429,2.2241935385064133,23_May_2017,Pulsed Laser Deposition,BZF19/ BZC19,700.0,19.2,850,N,400.0,20,1.0,SiO2,26,0,48,0,0,0,0,37.0,180,0,0,0,0,0,0
Ba0.84248Co0.5206Fe0.35782Y0.0Zr0.12157O3,01252,38,4,5,4.0847845000000005,0.18175999999999998,0.56875163,0.37019664,1973.1018,1100.8698,7.2124624000000015,30.922372999999997,38.093739,21.391991,6.650000099999999,0.8900002988582255,2.1500007219608817,1.4900005003356809,137.3270461138242,1.7952266999999997,1.3921915,0.8095860833333335,61.75318089699999,0.842479717098884,0.49575928146468945,1.5443282924517796,1.8404472742427296,2.2238052213516926,23_May_2017,Pulsed Laser Deposition,BZF19/ BZC19,700.0,19.2,850,N,400.0,20,1.0,SiO2,26,0,48,0,0,0,0,37.0,180,0,0,0,0,0,0
Ba0.84248Co0.53672Fe0.33878Y0.0Zr0.1245O3,01252,39,4,6,4.083952399999999,0.19208001,0.54882812,0.41991127,2130.4324,997.28802,7.318975,30.928831,38.096687,25.389971,6.650000099999999,0.890004616670537,2.1500111526310723,1.4900077290326967,137.32771235226386,1.7945860000000002,1.391839,0.8082598166666668,61.9071815204,0.8424756298512153,0.49593868261010443,1.5447269063670959,1.8434761920710312,2.21828403392926,23_May_2017,Pulsed Laser Deposition,BZF19/ BZC19,700.0,19.2,850,N,400.0,20,1.0,SiO2,26,0,48,0,0,0,0,37.0,180,0,0,0,0,0,0
Ba0.8346Co0.55035Fe0.32019Y0.0Zr0.12946O3,01252,40,4,7,4.0857215,0.19719,0.54519945,0.43728059999999996,2281.6555,935.47601,7.776333800000001,30.915104,38.113029,29.387990999999996,6.650000099999999,0.889996352883181,2.149991189549257,1.4899938941527413,137.32643724987483,1.7927874999999998,1.3919015,0.807149825,62.12475345825,0.834603420108057,0.4964315920783591,1.5446432017993064,1.8459941983543655,2.21049468376825,23_May_2017,Pulsed Laser Deposition,BZF19/ BZC19,700.0,19.2,850,N,400.0,20,1.0,SiO2,26,0,48,0,0,0,0,37.0,180,0,0,0,0,0,0
Ba0.8318Co0.56168Fe0.3077Y0.0Zr0.13062O3,01252,41,4,8,4.0914569,0.19713999,0.57196194,0.43500638,2511.9795,940.20959,8.774006800000002,30.870687,38.082122999999996,33.385979,6.650000099999999,0.8900031247308438,2.1500075485070944,1.4900052312909633,137.32748214596919,1.792774,1.3915089999999999,0.8062049166666666,62.2007823476,0.831797079615741,0.4964391076236289,1.545090652311336,1.848171848729894,2.2078095638497692,23_May_2017,Pulsed Laser Deposition,BZF19/ BZC19,700.0,19.2,850,N,400.0,20,1.0,SiO2,26,0,48,0,0,0,0,37.0,180,0,0,0,0,0,0
Ba0.82813Co0.57522Fe0.2914Y0.0Zr0.13339O3,01252,42,4,9,4.0925712999999995,0.1928,0.57955056,0.48549643,2620.1658,892.66589,8.9338636,30.862071999999998,38.090305,37.383990999999995,6.650000099999999,0.8900030281318317,2.1500073151499306,1.4900050695690217,137.32746724074164,1.7920843,1.3912615,0.8050946000000001,62.341154787899995,0.8281271823839531,0.496630112842254,1.5453653501875317,1.8507204862248754,2.202838040263508,23_May_2017,Pulsed Laser Deposition,BZF19/ BZC19,700.0,19.2,850,N,400.0,20,1.0,SiO2,26,0,48,0,0,0,0,37.0,180,0,0,0,0,0,0
Ba0.83039Co0.58595Fe0.28305Y0.0Zr0.131O3,01252,43,4,10,4.090941399999999,0.18389,0.59804112,0.56424814,2525.3657,739.7851,9.1573296,30.874674,38.085377,41.383990999999995,6.650000099999999,0.8900013713575606,2.150003312830062,1.4900022958682757,137.3272116004716,1.7937975000000002,1.3903524999999999,0.8041650416666667,62.28917686025,0.8303887204945504,0.4961548733107057,1.5463728175624976,1.8528563400122215,2.2046721199828108,23_May_2017,Pulsed Laser Deposition,BZF19/ BZC19,700.0,19.2,850,N,400.0,20,1.0,SiO2,26,0,48,0,0,0,0,37.0,180,0,0,0,0,0,0
Ba0.82348Co0.59621Fe0.27645Y0.0Zr0.12734O3,01252,44,4,11,4.0900474,0.17217000000000002,0.60890591,0.52183616,2247.2288,691.1842,9.355263699999998,30.881590000000003,38.084156,45.37999,6.650000099999999,0.8899956779035206,2.149989558980415,1.4899927641306132,137.32633310051324,1.7961405,1.3892905,0.8032740416666668,62.19137460095,0.8234839990756103,0.49550448748498277,1.547544994355331,1.8548996816069314,2.2081250652789963,23_May_2017,Pulsed Laser Deposition,BZF19/ BZC19,700.0,19.2,850,N,400.0,20,1.0,SiO2,26,0,48,0,0,0,0,37.0,180,0,0,0,0,0,0
