Repository: jdh10791/combi_tco

# combi_tco
This is a project focused on analysis of triple conducting oxides (TCOs). TCOs are combinatorially synthesized via pulsed laser deposition (PLD) and characterized using high-throughput methods. 

/data: raw data from Meagan Papac, collected at NREL
* /conductivity: DC conductivity data
* /eis: impedance data (ASR)
* /xrd: XRD data

/scripts: python scripts for processing and analysis
* /conductivity: notebooks for DC conductivity analysis
* /eis: notebooks for EIS analysis
* /helpers: supporting modules
** calc_chemfeat.py: chemical featurization for perovskites
** fileload.py: tools for processing and loading data files
** outlier_detect.py: outlier detection algorithm
** pickletools.py: a few simple tools for working with pickles
** plotting.py: convenience functions for plotting ternary data
** predict.py: functions for predicting through Citrination API
** quaternary_plt.py: quaternary plotting module
* /pickles: pickles of python objects for efficiency
* /stats_test: early tests of some python stats functions/packages
* /xrd: notebooks for XRD analysis

File: data/xrd/processed/PDAC_COM3_01257/PDAC_COM3_01257_AllVar.csv
FORMULA,IDENTIFIER: Sample number,IDENTIFIER: Point,IDENTIFIER: Row,IDENTIFIER: Column,PROPERTY: Film thickness ($\mu$m),IDENTIFIER: X position (mm),IDENTIFIER: Y position (mm),PROPERTY: A_avg_X,PROPERTY: A_avg_at_radius,PROPERTY: A_avg_ion_radius,PROPERTY: A_avg_mass,PROPERTY: B_avg_X,PROPERTY: B_avg_at_radius,PROPERTY: B_avg_ion_radius,PROPERTY: B_avg_mass,PROPERTY: AB_site_ratio,PROPERTY: AB_X_ratio,PROPERTY: AB_at_radius_ratio,PROPERTY: AB_ion_radius_ratio,PROPERTY: AB_mass_ratio,IDENTIFIER: Date,PREPARATION STEP NAME,PREPARATION STEP DETAIL: Targets used,PREPARATION STEP DETAIL: Laser Energy (mJ),PREPARATION STEP DETAIL: Laser Voltage (kV),PREPARATION STEP DETAIL: Temperature ($^{\circ}$C),PREPARATION STEP DETAIL: Temperature Gradient,PREPARATION STEP DETAIL: Number of Cycles,PREPARATION STEP DETAIL: Laser Pulse Frequency (Hz),PREPARATION STEP DETAIL: Deposition Pressure (mTorr),PREPARATION STEP DETAIL: Substrate,PREPARATION STEP DETAIL: BZC19 Pulses/Cycle,PREPARATION STEP DETAIL: BZC91 Pulses/Cycle,PREPARATION STEP DETAIL: BZF19 Pulses/Cycle,PREPARATION STEP DETAIL: BZY82 Pulses/Cycle,PREPARATION STEP DETAIL: BZYCF1135 Pulses/Cycle,PREPARATION STEP DETAIL: BZYF631 Pulses/Cycle,PREPARATION STEP DETAIL: B12ZY82 Pulses/Cycle,PREPARATION STEP DETAIL: Average Target Pulses/Cycle,PREPARATION STEP DETAIL: BZC19 Substrate Angle ($^{\circ}$),PREPARATION STEP DETAIL: BZC91 Substrate Angle ($^{\circ}$),PREPARATION STEP DETAIL: BZF19 Substrate Angle ($^{\circ}$),PREPARATION STEP DETAIL: BZY82 Substrate Angle ($^{\circ}$),PREPARATION STEP DETAIL: BZYCF1135 Substrate Angle ($^{\circ}$),PREPARATION STEP DETAIL: BZYF631 Substrate Angle ($^{\circ}$),PREPARATION STEP DETAIL: B12ZY82 Substrate Angle ($^{\circ}$)
Ba0.50398Co0.19605Fe0.24155Y0.0Zr0.5624O3,01257,1,1,1,0.31867999,5.4000001,44.141998,0.8899935337213262,2.1499843792144397,1.4899891744323326,137.32600225320064,1.5586025000000001,1.4745575,0.840217125,76.34759022975,0.5039836616840488,0.5710202144044592,1.4580539444643155,1.7733382599555234,1.7986946521815625,14_June_2017,Pulsed Laser Deposition,BZF19/ BZC19,700.0,21.3,850,N,400.0,20,1.0,ITO/EXG,26,0,48,0,0,0,0,37.0,180,0,0,0,0,0,0
Ba0.51462Co0.21069Fe0.24458Y0.0Zr0.54473O3,01257,2,1,2,0.32528999,9.397999800000001,44.141998,0.8900017883332607,2.1500043201309107,1.4900029939511892,137.32727593982213,1.5681695000000002,1.4711750000000001,0.8388524,75.76765447455,0.5146189659435805,0.5675418303526887,1.4614198311763797,1.77623976989419,1.8124789119075835,14_June_2017,Pulsed Laser Deposition,BZF19/ BZC19,700.0,21.3,850,N,400.0,20,1.0,ITO/EXG,26,0,48,0,0,0,0,37.0,180,0,0,0,0,0,0
Ba0.52183Co0.22478Fe0.234Y0.0Zr0.54122O3,01257,3,1,3,0.33252999,13.39599,44.141998,0.8900067202287423,2.1500162342604447,1.4900112507200292,137.32803693129492,1.570629,1.4699440000000001,0.8376401666666667,75.6869868521,0.5218260597859714,0.5666562378695047,1.462651797796681,1.7788202022945363,1.8144207167296504,14_June_2017,Pulsed Laser Deposition,BZF19/ BZC19,700.0,21.3,850,N,400.0,20,1.0,ITO/EXG,26,0,48,0,0,0,0,37.0,180,0,0,0,0,0,0
Ba0.52315Co0.24046Fe0.22579Y0.0Zr0.53375O3,01257,4,1,4,0.33208001,17.393998999999997,44.141998,0.8900073167263761,2.150017675237875,1.4900122493508994,137.32812897087985,1.575148,1.4680395,0.8362644083333333,75.4711286197,0.5231456991978248,0.5650309156513396,1.4645502898511076,1.7817477755874833,1.8196114392680953,14_June_2017,Pulsed Laser Deposition,BZF19/ BZC19,700.0,21.3,850,N,400.0,20,1.0,ITO/EXG,26,0,48,0,0,0,0,37.0,180,0,0,0,0,0,0
Ba0.52967Co0.24932Fe0.21574Y0.0Zr0.53494O3,01257,5,1,5,0.33140999,21.391991,44.141998,0.8900011674194335,2.1500028201705415,1.4900019544437706,137.32718013281857,1.574996,1.467775,0.8355276166666668,75.54059103739999,0.5296693052289435,0.5650815414257773,1.46480408793619,1.7833066492620866,1.8179256773994283,14_June_2017,Pulsed Laser Deposition,BZF19/ BZC19,700.0,21.3,850,N,400.0,20,1.0,ITO/EXG,26,0,48,0,0,0,0,37.0,180,0,0,0,0,0,0
Ba0.52411Co0.26349Fe0.20144Y0.0Zr0.53507O3,01257,6,1,6,0.32363001,25.389999,44.141998,0.8899970762283437,2.149992936956111,1.489995105146328,137.3265488620334,1.5756395,1.4670860000000001,0.83433595,75.58895003055001,0.5241117217786482,0.5648481624307741,1.4654852796333078,1.7858455040158918,1.8167542849388905,14_June_2017,Pulsed Laser Deposition,BZF19/ BZC19,700.0,21.3,850,N,400.0,20,1.0,ITO/EXG,26,0,48,0,0,0,0,37.0,180,0,0,0,0,0,0
Ba0.51384Co0.27189Fe0.18514Y0.0Zr0.54297O3,01257,7,1,7,0.31415999,29.38802,44.141998,0.8900004328912072,2.1500010457484215,1.490000724727976,137.32706679511327,1.5721094999999998,1.467851,0.8336881999999999,75.89438496855,0.5138397500711126,0.5661186023563927,1.4647270368371323,1.7872397914807674,1.8094496299300726,14_June_2017,Pulsed Laser Deposition,BZF19/ BZC19,700.0,21.3,850,N,400.0,20,1.0,ITO/EXG,26,0,48,0,0,0,0,37.0,180,0,0,0,0,0,0
Ba0.50144Co0.28192Fe0.16364Y0.0Zr0.55444O3,01257,8,1,8,0.30241999,33.386009,44.141998,0.889994876611952,2.1499876232760635,1.4899914226424815,137.32620946122418,1.5668760000000002,1.46907,0.8329300333333334,76.33115669440001,0.501442886614036,0.5680059408734015,1.4635025038126592,1.788855441650519,1.7990846124738347,14_June_2017,Pulsed Laser Deposition,BZF19/ BZC19,700.0,21.3,850,N,400.0,20,1.0,ITO/EXG,26,0,48,0,0,0,0,37.0,180,0,0,0,0,0,0
Ba0.48724Co0.28289Fe0.15231Y0.0Zr0.5648O3,01257,9,1,9,0.28951001,37.384009999999996,44.141998,0.8900061657412104,2.1500148947680926,1.490010322420678,137.32795137386876,1.5617444999999999,1.4705755,0.8329260916666668,76.70067868355,0.48723662452254496,0.5698794942074139,1.4620227895596605,1.7888865978963393,1.7904398465684177,14_June_2017,Pulsed Laser Deposition,BZF19/ BZC19,700.0,21.3,850,N,400.0,20,1.0,ITO/EXG,26,0,48,0,0,0,0,37.0,180,0,0,0,0,0,0
Ba0.47688Co0.2843Fe0.13303Y0.0Zr0.58267O3,01257,10,1,10,0.27313000000000004,41.381989000000004,44.141998,0.8900053319607071,2.150012880579236,1.490008926540959,137.3278227215371,1.55288,1.4731855,0.8329414416666667,77.3372557685,0.4768771430447317,0.5731320719957157,1.4594311989761208,1.78885195525815,1.7757007454804425,14_June_2017,Pulsed Laser Deposition,BZF19/ BZC19,700.0,21.3,850,N,400.0,20,1.0,ITO/EXG,26,0,48,0,0,0,0,37.0,180,0,0,0,0,0,0
Ba0.48093Co0.30391Fe0.1258Y0.0Zr0.5703O3,01257,11,1,11,0.2456,45.37999,44.141998,0.89000272609357,2.150006585506939,1.49000456390946,137.32742063623783,1.5600638,1.4703635000000002,0.8312066833333334,76.96073549245,0.48092852690318566,0.5704912363799288,1.4622279358178698,1.7925801052683947,1.7843829032755272,14_June_2017,Pulsed Laser Deposition,BZF19/ BZC19,700.0,21.3,850,N,400.0,20,1.0,ITO/EXG,26,0,48,0,0,0,0,37.0,180,0,0,0,0,0,0
Ba0.5403Co0.19453Fe0.27309Y0.0Zr0.53238O3,01257,12,2,1,0.37823999,5.4000001,31.643998999999997,0.8900070849984864,2.1500171154457814,1.4900118614019602,137.32809321526645,1.5735365,1.4701305,0.8401199083333333,75.28081859335,0.5402956988829115,0.5656094313658987,1.4624668459335968,1.773570470860417,1.8242109448501327,14_June_2017,Pulsed Laser Deposition,BZF19/ BZC19,700.0,21.3,850,N,400.0,20,1.0,ITO/EXG,26,0,48,0,0,0,0,37.0,180,0,0,0,0,0,0
Ba0.55485Co0.2061Fe0.27237Y0.0Zr0.52152O3,01257,13,2,2,0.39724001,9.397999800000001,31.643998999999997,0.8900059067605844,2.1500142691407373,1.4900098888463718,137.32791141315818,1.5795267000000002,1.4679090000000001,0.839056125,74.9317746195,0.5548463175906077,0.5634636671609188,1.4646781708816672,1.7758167117204129,1.8327059796795524,14_June_2017,Pulsed Laser Deposition,BZF19/ BZC19,700.0,21.3,850,N,400.0,20,1.0,ITO/EXG,26,0,48,0,0,0,0,37.0,180,0,0,0,0,0,0
Ba0.56264Co0.21734Fe0.27015Y0.0Zr0.51251O3,01257,14,2,3,0.40733001,13.39599,31.643998999999997,0.889996712422445,2.149992058099165,1.489994496078026,137.32649272678327,1.584612,1.4660095000000002,0.8380510416666667,74.6482795913,0.5626420783477172,0.561649610391973,1.466560795205737,1.777928099838421,1.8396471221928632,14_June_2017,Pulsed Laser Deposition,BZF19/ BZC19,700.0,21.3,850,N,400.0,20,1.0,ITO/EXG,26,0,48,0,0,0,0,37.0,180,0,0,0,0,0,0
Ba0.56039Co0.23224Fe0.26074Y0.0Zr0.50702O3,01257,15,2,4,0.41444001,17.393998999999997,31.643998999999997,0.8900044675929017,2.1500107924997063,1.490007479453285,137.32768934958474,1.5881020000000001,1.464441,0.8367557833333334,74.5000629868,0.5603871869867205,0.5604202170848609,1.4681443584956348,1.7806957646801462,1.8433231307994546,14_June_2017,Pulsed Laser Deposition,BZF19/ BZC19,700.0,21.3,850,N,400.0,20,1.0,ITO/EXG,26,0,48,0,0,0,0,37.0,180,0,0,0,0,0,0
Ba0.57172Co0.2499Fe0.24849Y0.0Zr0.50162O3,01257,16,2,5,0.41598001,21.391991,31.643998999999997,0.8900069153964223,2.1500167057329302,1.490011577461426,137.32806704566795,1.5917032999999998,1.4627620000000001,0.8352374250000001,74.3641123605,0.5717155577081772,0.5591537790971611,1.4698335790326316,1.7839377557362517,1.8466981274506884,14_June_2017,Pulsed Laser Deposition,BZF19/ BZC19,700.0,21.3,850,N,400.0,20,1.0,ITO/EXG,26,0,48,0,0,0,0,37.0,180,0,0,0,0,0,0
Ba0.56561Co0.26249Fe0.23172Y0.0Zr0.50579O3,01257,17,2,6,0.40944999,25.391991,31.643998999999997,0.8899984015172454,2.1499961384967166,1.489997323888422,137.32675335411096,1.5902295,1.462744,0.8342005166666666,74.54996471555,0.5656110158645558,0.5596666402662291,1.4698376055527942,1.7861380976389416,1.84207670490643,14_June_2017,Pulsed Laser Deposition,BZF19/ BZC19,700.0,21.3,850,N,400.0,20,1.0,ITO/EXG,26,0,48,0,0,0,0,37.0,180,0,0,0,0,0,0
Ba0.56455Co0.27627Fe0.2155Y0.0Zr0.50823O3,01257,18,2,7,0.39903,29.38802,31.643998999999997,0.8899930145422328,2.1499831250177532,1.4899883052448617,137.32592214386653,1.5896985,1.462421,0.833059,74.67884480264999,0.5645544310911637,0.5598501945760361,1.4701533450475297,1.7885747651065071,1.838886534824833,14_June_2017,Pulsed Laser Deposition,BZF19/ BZC19,700.0,21.3,850,N,400.0,20,1.0,ITO/EXG,26,0,48,0,0,0,0,37.0,180,0,0,0,0,0,0
Ba0.61099Co0.30912Fe0.19287Y0.0Zr0.49801O3,01257,19,2,8,0.29567999,33.386009,31.643998999999997,0.8900061718876038,2.150014909616121,1.4900103327107075,137.32795232225726,1.596451,1.4592455000000002,0.8302174750000001,74.4187186284,0.6109857629938689,0.5574904409140047,1.4733743634063774,1.7947229221002694,1.8453415330622147,14_June_2017,Pulsed Laser Deposition,BZF19/ BZC19,700.0,21.3,850,N,400.0,20,1.0,ITO/EXG,26,0,48,0,0,0,0,37.0,180,0,0,0,0,0,0
Ba0.61161Co0.3221Fe0.17201Y0.0Zr0.50589O3,01257,20,2,9,0.28101999,37.384009999999996,31.643998999999997,0.8900002838129831,2.1500006856156335,1.4900004751475784,137.3270437923433,1.59316,1.4597784999999999,0.8291840916666666,74.7375899195,0.6116098049631424,0.5586383563565387,1.4728266552875204,1.7969477346733287,1.8374561440937354,14_June_2017,Pulsed Laser Deposition,BZF19/ BZC19,700.0,21.3,850,N,400.0,20,1.0,ITO/EXG,26,0,48,0,0,0,0,37.0,180,0,0,0,0,0,0
Ba0.58831Co0.33666Fe0.14981Y0.0Zr0.51353O3,01257,21,2,10,0.26383001,41.381989000000004,31.643998999999997,0.8900027855589114,2.150006729159168,1.4900046634637956,137.32742981174005,1.590068,1.4601965000000001,0.8280159250000001,75.0528495987,0.5883081586887257,0.5597262416191706,1.4724091785997075,1.7994879306986704,1.8297430483454782,14_June_2017,Pulsed Laser Deposition,BZF19/ BZC19,700.0,21.3,850,N,400.0,20,1.0,ITO/EXG,26,0,48,0,0,0,0,37.0,180,0,0,0,0,0,0
Ba0.57332Co0.32982Fe0.13576Y0.0Zr0.53442O3,01257,22,2,11,0.25066,45.381989000000004,31.643998999999997,0.8899942754168925,2.14998617095092,1.4899904161473818,137.32611669682652,1.579281,1.463672,0.8287483,75.7707936549,0.5733236876843795,0.5635439642577176,1.4688988864656287,1.7978805098573136,1.8123885216549505,14_June_2017,Pulsed Laser Deposition,BZF19/ BZC19,700.0,21.3,850,N,400.0,20,1.0,ITO/EXG,26,0,48,0,0,0,0,37.0,180,0,0,0,0,0,0
Ba0.51802Co0.22603Fe0.23008Y0.0Zr0.54389O3,01257,23,3,1,0.33590001,5.402,19.148001,0.8899996868097829,2.1499992434168913,1.4899994756703108,137.3269516747495,1.5693565,1.470282,0.8375549833333333,75.78530902585,0.5180201822908465,0.567111224766191,1.462303995707552,1.7789870579485467,1.8120524075175037,14_June_2017,Pulsed Laser Deposition,BZF19/ BZC19,700.0,21.3,850,N,400.0,20,1.0,ITO/EXG,26,0,48,0,0,0,0,37.0,180,0,0,0,0,0,0
Ba0.52417Co0.23913Fe0.23149Y0.0Zr0.52937O3,01257,24,3,2,0.35707,9.397999800000001,19.148001,0.8900081943122503,2.1500197952486944,1.4900137185676998,137.3282643823802,1.5772532,1.467435,0.836334975,75.31150285035,0.524165173962802,0.5642773109049646,1.4651550462192153,1.7815991954272865,1.8234699771595648,14_June_2017,Pulsed Laser Deposition,BZF19/ BZC19,700.0,21.3,850,N,400.0,20,1.0,ITO/EXG,26,0,48,0,0,0,0,37.0,180,0,0,0,0,0,0
Ba0.53795Co0.2497Fe0.23134Y0.0Zr0.51896O3,01257,25,3,3,0.37678999,13.39599,19.148001,0.8899998165276214,2.149999556780209,1.4899996928383774,137.326971690212,1.583005,1.4653589999999999,0.8353757833333333,74.9764081315,0.5379501108977376,0.5622217343139292,1.4672169460045006,1.783628066033888,1.8316024348533246,14_June_2017,Pulsed Laser Deposition,BZF19/ BZC19,700.0,21.3,850,N,400.0,20,1.0,ITO/EXG,26,0,48,0,0,0,0,37.0,180,0,0,0,0,0,0
Ba0.60823Co0.28083Fe0.22746Y0.0Zr0.49172O3,01257,26,3,4,0.30287001,17.393998999999997,19.148001,0.890000121186427,2.1500002927537283,1.4900002028851418,137.3270186990657,1.5981998,1.4597305,0.8325599000000001,74.10937813185001,0.6082299171806624,0.5568766315616026,1.4728748167923655,1.789661263874397,1.8530315887247557,14_June_2017,Pulsed Laser Deposition,BZF19/ BZC19,700.0,21.3,850,N,400.0,20,1.0,ITO/EXG,26,0,48,0,0,0,0,37.0,180,0,0,0,0,0,0
Ba0.55354Co0.27438Fe0.22137Y0.0Zr0.50425O3,01257,27,3,5,0.39206001,21.391991,19.148001,0.890006392280004,2.1500154420247286,1.4900107016822537,137.3279863288046,1.5915940000000002,1.4619185,0.833188225,74.5321996941,0.5535360243176858,0.5591918493535436,1.4706807814695064,1.788324242919124,1.8425323134488882,14_June_2017,Pulsed Laser Deposition,BZF19/ BZC19,700.0,21.3,850,N,400.0,20,1.0,ITO/EXG,26,0,48,0,0,0,0,37.0,180,0,0,0,0,0,0
Ba0.60757Co0.30682Fe0.20841Y0.0Zr0.48476O3,01257,28,3,6,0.31387001,25.389999,19.148001,0.8899946497581286,2.1499870752584003,1.4899910428534962,137.32617445767923,1.6029427,1.457359,0.8303031583333333,73.9422855799,0.6075736524337025,0.5552254923136857,1.4752624955542184,1.7945144829321782,1.8572075961769987,14_June_2017,Pulsed Laser Deposition,BZF19/ BZC19,700.0,21.3,850,N,400.0,20,1.0,ITO/EXG,26,0,48,0,0,0,0,37.0,180,0,0,0,0,0,0
Ba0.61039Co0.32283Fe0.19279Y0.0Zr0.48438O3,01257,29,3,7,0.31138000000000005,29.38802,19.148001,0.8900063084174811,2.150015239435488,1.4900105612831986,137.32797338881733,1.6039515,1.4565155,0.8289613250000001,73.97884201184999,0.6103856735194909,0.5548835537841893,1.4761361890316225,1.797442795396032,1.8563141792192424,14_June_2017,Pulsed Laser Deposition,BZF19/ BZC19,700.0,21.3,850,N,400.0,20,1.0,ITO/EXG,26,0,48,0,0,0,0,37.0,180,0,0,0,0,0,0
Ba0.60933Co0.33173Fe0.17213Y0.0Zr0.49614O3,01257,30,3,8,0.30557999,33.386009,19.148001,0.8899976632362788,2.149994355008988,1.4899960878899499,137.3266394373578,1.5985165000000001,1.4578345000000001,0.8283004416666668,74.42238398735,0.6093315998471649,0.5567647648530865,1.4747863046244192,1.7988594632303352,1.8452330075948655,14_June_2017,Pulsed Laser Deposition,BZF19/ BZC19,700.0,21.3,850,N,400.0,20,1.0,ITO/EXG,26,0,48,0,0,0,0,37.0,180,0,0,0,0,0,0
Ba0.61291Co0.34161Fe0.16008Y0.0Zr0.49831O3,01257,31,3,9,0.29820001,37.384009999999996,19.148001,0.8899959655155313,2.149990253773474,1.4899932456383613,137.32637747904647,1.5979254999999999,1.4576660000000001,0.8274851500000001,74.52966778395,0.6129127784124553,0.5569696243758119,1.4749539700956693,1.8006283806281733,1.8425733209644035,14_June_2017,Pulsed Laser Deposition,BZF19/ BZC19,700.0,21.3,850,N,400.0,20,1.0,ITO/EXG,26,0,48,0,0,0,0,37.0,180,0,0,0,0,0,0
Ba0.59299Co0.34895Fe0.14066Y0.0Zr0.51039O3,01257,32,3,10,0.28365001,41.381989000000004,19.148001,0.8900065770070633,2.15001588827549,1.4900110109444094,137.32801483218987,1.5922524999999998,1.459111,0.8269579666666667,74.97971345524999,0.5929856178982053,0.5589607031592435,1.47351084891793,1.8017977587789642,1.8315356048159759,14_June_2017,Pulsed Laser Deposition,BZF19/ BZC19,700.0,21.3,850,N,400.0,20,1.0,ITO/EXG,26,0,48,0,0,0,0,37.0,180,0,0,0,0,0,0
Ba0.5814Co0.35373Fe0.12853Y0.0Zr0.51774O3,01257,33,3,11,0.26690999,45.37999,19.148001,0.8899924571935576,2.14998177861365,1.4899873721555064,137.32583614496593,1.5888165,1.4599745,0.826610775,75.25451067735,0.5814049274436319,0.560160633524109,1.472615979672008,1.802525949598838,1.8248186707869736,14_June_2017,Pulsed Laser Deposition,BZF19/ BZC19,700.0,21.3,850,N,400.0,20,1.0,ITO/EXG,26,0,48,0,0,0,0,37.0,180,0,0,0,0,0,0
Ba0.46018Co0.23869Fe0.15554Y0.0Zr0.60577O3,01257,34,4,1,0.25297001,5.4000001,6.650000099999999,0.8900072012707172,2.150017396328137,1.4900120560599648,137.32811115607166,1.5390495,1.4789310000000002,0.8369535333333334,78.01365809455001,0.4601762765686009,0.5782836752623728,1.453764507152894,1.7802805015060947,1.7603085730146697,14_June_2017,Pulsed Laser Deposition,BZF19/ BZC19,700.0,21.3,850,N,400.0,20,1.0,ITO/EXG,26,0,48,0,0,0,0,37.0,180,0,0,0,0,0,0
Ba0.47595Co0.25478Fe0.16274Y0.0Zr0.58248O3,01257,35,4,2,0.26611999,9.397999800000001,6.650000099999999,0.8899970401043816,2.14999284969036,1.4899950446691332,137.32654328810608,1.5514990000000002,1.4746329999999999,0.8354246166666667,77.2393702421,0.47595158288427497,0.5736368764042913,1.457985037423115,1.7835182432308423,1.7779345281773808,14_June_2017,Pulsed Laser Deposition,BZF19/ BZC19,700.0,21.3,850,N,400.0,20,1.0,ITO/EXG,26,0,48,0,0,0,0,37.0,180,0,0,0,0,0,0
Ba0.48113Co0.2727Fe0.16485Y0.0Zr0.56245O3,01257,36,4,3,0.2802,13.398,6.650000099999999,0.8900085553584683,2.150020667438996,1.4900143230158627,137.32832009181166,1.56241,1.4707325,0.833766125,76.5860693265,0.4811253750561216,0.5696382865947276,1.4618706443483067,1.7870890629142107,1.7931240145822953,14_June_2017,Pulsed Laser Deposition,BZF19/ BZC19,700.0,21.3,850,N,400.0,20,1.0,ITO/EXG,26,0,48,0,0,0,0,37.0,180,0,0,0,0,0,0
Ba0.48396Co0.28279Fe0.16146Y0.0Zr0.55575O3,01257,37,4,4,0.29793999,17.393998999999997,6.650000099999999,0.8899935564355181,2.1499844340858023,1.489989212459463,137.32600575800043,1.5662645,1.469223,0.8328666333333333,76.38018991404999,0.48396350387645404,0.5682268585130533,1.4633479288615836,1.788988960328698,1.7979270006075172,14_June_2017,Pulsed Laser Deposition,BZF19/ BZC19,700.0,21.3,850,N,400.0,20,1.0,ITO/EXG,26,0,48,0,0,0,0,37.0,180,0,0,0,0,0,0
Ba0.48873Co0.29416Fe0.1552Y0.0Zr0.55064O3,01257,38,4,5,0.31336001,21.391991,6.650000099999999,0.8900032534382428,2.1500078594294627,1.490005446767395,137.32750200552087,1.569388,1.4678879999999999,0.8318713333333334,76.2345160012,0.4887282134302698,0.5671021146066128,1.4646947583395074,1.7911489277998058,1.8013822243373225,14_June_2017,Pulsed Laser Deposition,BZF19/ BZC19,700.0,21.3,850,N,400.0,20,1.0,ITO/EXG,26,0,48,0,0,0,0,37.0,180,0,0,0,0,0,0
Ba0.50696Co0.31871Fe0.15368Y0.0Zr0.5276O3,01257,39,4,6,0.31946999,25.389999,6.650000099999999,0.8900043052753579,2.1500104003842915,1.4900072077081834,137.32766430398772,1.5821172000000001,1.4631905,0.8296237166666667,75.49464057845,0.5069575476496209,0.5625400604173685,1.4693988242708598,1.7960036312544947,1.8190385867362882,14_June_2017,Pulsed Laser Deposition,BZF19/ BZC19,700.0,21.3,850,N,400.0,20,1.0,ITO/EXG,26,0,48,0,0,0,0,37.0,180,0,0,0,0,0,0
Ba0.50078Co0.33034Fe0.14116Y0.0Zr0.52851O3,01257,40,4,7,0.31977001,29.38802,6.650000099999999,0.8899938228279337,2.1499850776180423,1.4899896584422712,137.32604686235018,1.5822803,1.4627735,0.8286687333333335,75.5638680763,0.5007834757592109,0.5624754494054774,1.4698004015099004,1.79805222341232,1.8173506777562833,14_June_2017,Pulsed Laser Deposition,BZF19/ BZC19,700.0,21.3,850,N,400.0,20,1.0,ITO/EXG,26,0,48,0,0,0,0,37.0,180,0,0,0,0,0,0
Ba0.55242Co0.36546Fe0.12987Y0.0Zr0.50466O3,01257,41,4,8,0.25301,33.386009,6.650000099999999,0.8899925938755633,2.149982108800518,1.4899876009826847,137.3258572349994,1.5959247,1.4574120000000002,0.825516875,74.8274194347,0.5524245969947272,0.5576657807699594,1.4752054386820732,1.8049147704977984,1.8352344404291558,14_June_2017,Pulsed Laser Deposition,BZF19/ BZC19,700.0,21.3,850,N,400.0,20,1.0,ITO/EXG,26,0,48,0,0,0,0,37.0,180,0,0,0,0,0,0
Ba0.55357Co0.37238Fe0.11483Y0.0Zr0.51279O3,01257,42,4,9,0.25246999,37.384009999999996,6.650000099999999,0.890003396123656,2.150008204118944,1.4900056856452217,137.32752402188012,1.5922239999999999,1.4582994999999999,0.8250039416666668,75.1369794641,0.5535678876573051,0.5589687105103655,1.4743255443199044,1.8060588688038548,1.8276955635073726,14_June_2017,Pulsed Laser Deposition,BZF19/ BZC19,700.0,21.3,850,N,400.0,20,1.0,ITO/EXG,26,0,48,0,0,0,0,37.0,180,0,0,0,0,0,0
Ba0.54306Co0.37402Fe0.10865Y0.0Zr0.51733O3,01257,43,4,10,0.24675,41.381989000000004,6.650000099999999,0.8899936321608172,2.1499846170177044,1.4899893392355255,137.3260174424141,1.590036,1.4588985,0.8248999583333334,75.3026647639,0.5430638855544823,0.5597317495709639,1.4737040424797916,1.8062667165676307,1.823654154510718,14_June_2017,Pulsed Laser Deposition,BZF19/ BZC19,700.0,21.3,850,N,400.0,20,1.0,ITO/EXG,26,0,48,0,0,0,0,37.0,180,0,0,0,0,0,0
Ba0.48454Co0.34124Fe0.10953Y0.0Zr0.54923O3,01257,44,4,11,0.30608001,45.37999,6.650000099999999,0.8900000464272088,2.1500001121556167,1.4900000777264506,137.32700716371832,1.572447,1.4653225,0.8278981916666666,76.3300238318,0.48453997472377697,0.5659968484961393,1.4672538722060273,1.7997382923700884,1.7991217645409177,14_June_2017,Pulsed Laser Deposition,BZF19/ BZC19,700.0,21.3,850,N,400.0,20,1.0,ITO/EXG,26,0,48,0,0,0,0,37.0,180,0,0,0,0,0,0
