Repository: jdh10791/combi_tco

# combi_tco
This is a project focused on analysis of triple conducting oxides (TCOs). TCOs are combinatorially synthesized via pulsed laser deposition (PLD) and characterized using high-throughput methods. 

/data: raw data from Meagan Papac, collected at NREL
* /conductivity: DC conductivity data
* /eis: impedance data (ASR)
* /xrd: XRD data

/scripts: python scripts for processing and analysis
* /conductivity: notebooks for DC conductivity analysis
* /eis: notebooks for EIS analysis
* /helpers: supporting modules
** calc_chemfeat.py: chemical featurization for perovskites
** fileload.py: tools for processing and loading data files
** outlier_detect.py: outlier detection algorithm
** pickletools.py: a few simple tools for working with pickles
** plotting.py: convenience functions for plotting ternary data
** predict.py: functions for predicting through Citrination API
** quaternary_plt.py: quaternary plotting module
* /pickles: pickles of python objects for efficiency
* /stats_test: early tests of some python stats functions/packages
* /xrd: notebooks for XRD analysis

File: data/xrd/processed/PDAC_COM3_01503/PDAC_COM3_01503_AllVar.csv
FORMULA,IDENTIFIER: Sample number,IDENTIFIER: Point,IDENTIFIER: Row,IDENTIFIER: Column,PROPERTY: Cubic lattice constant (A),PROPERTY: Film thickness ($\mu$m),PROPERTY: FWHM of 110 peak ($^{\circ}$),PROPERTY: Max intensity of 110 peak (counts),PROPERTY: Area of 110 peak,PROPERTY: Position of 110 peak ($^{\circ}$),IDENTIFIER: X position (mm),IDENTIFIER: Y position (mm),PROPERTY: A_avg_X,PROPERTY: A_avg_at_radius,PROPERTY: A_avg_ion_radius,PROPERTY: A_avg_mass,PROPERTY: B_avg_X,PROPERTY: B_avg_at_radius,PROPERTY: B_avg_ion_radius,PROPERTY: B_avg_mass,PROPERTY: AB_site_ratio,PROPERTY: AB_X_ratio,PROPERTY: AB_at_radius_ratio,PROPERTY: AB_ion_radius_ratio,PROPERTY: AB_mass_ratio,IDENTIFIER: Date,PREPARATION STEP NAME,PREPARATION STEP DETAIL: Targets used,PREPARATION STEP DETAIL: Laser Energy (mJ),PREPARATION STEP DETAIL: Laser Voltage (kV),PREPARATION STEP DETAIL: Temperature ($^{\circ}$C),PREPARATION STEP DETAIL: Temperature Gradient,PREPARATION STEP DETAIL: Number of Cycles,PREPARATION STEP DETAIL: Laser Pulse Frequency (Hz),PREPARATION STEP DETAIL: Deposition Pressure (mTorr),PREPARATION STEP DETAIL: Substrate,PREPARATION STEP DETAIL: BZC19 Pulses/Cycle,PREPARATION STEP DETAIL: BZC91 Pulses/Cycle,PREPARATION STEP DETAIL: BZF19 Pulses/Cycle,PREPARATION STEP DETAIL: BZY82 Pulses/Cycle,PREPARATION STEP DETAIL: BZYCF1135 Pulses/Cycle,PREPARATION STEP DETAIL: BZYF631 Pulses/Cycle,PREPARATION STEP DETAIL: B12ZY82 Pulses/Cycle,PREPARATION STEP DETAIL: Average Target Pulses/Cycle,PREPARATION STEP DETAIL: BZC19 Substrate Angle ($^{\circ}$),PREPARATION STEP DETAIL: BZC91 Substrate Angle ($^{\circ}$),PREPARATION STEP DETAIL: BZF19 Substrate Angle ($^{\circ}$),PREPARATION STEP DETAIL: BZY82 Substrate Angle ($^{\circ}$),PREPARATION STEP DETAIL: BZYCF1135 Substrate Angle ($^{\circ}$),PREPARATION STEP DETAIL: BZYF631 Substrate Angle ($^{\circ}$),PREPARATION STEP DETAIL: B12ZY82 Substrate Angle ($^{\circ}$)
Ba0.88582Co0.63848Fe0.02805Y0.06191Zr0.27157O3,01503,1,1,1,,0.082149997,,,,,203.53,94.945999,0.8900000290839718,2.150000070259033,1.4900000486911438,137.32700448765686,1.6883922,1.4335895,0.8124146916666668,69.47198144709999,0.8858199710526258,0.5271287258280225,1.4997320155170173,1.8340387784401242,1.9767250282363924,5_Apr_2018,Pulsed Laser Deposition,BZYF631/ BZYCF1135/ BZC19,550.0,19.5,850,N,250.0,20,50.0,SiO2,0,0,40,0,5,13,0,19.333333333333332,0,0,240,0,120,0,0
Ba0.89125Co0.65911Fe-0.00042Y0.07178Zr0.26953O3,01503,2,1,2,,0.088550001,,,,,207.528,94.945999,0.8899983812459681,2.149996089526777,1.4899972899511151,137.32675022625287,1.6844047,1.436186,0.8125051333333334,69.78926988945,0.8912516210305111,0.5283756221090858,1.4970178580815974,1.833831232349689,1.967734444618577,5_Apr_2018,Pulsed Laser Deposition,BZYF631/ BZYCF1135/ BZC19,550.0,19.5,850,N,250.0,20,50.0,SiO2,0,0,40,0,5,13,0,19.333333333333332,0,0,240,0,120,0,0
Ba0.89581Co0.66682Fe0.02283Y0.0413Zr0.26905O3,01503,3,1,3,,0.096479997,,,,,211.52598999999998,94.945999,0.8899953811235007,2.1499888420399174,1.4899922672741754,137.32628730735615,1.7036229999999999,1.4235365000000002,0.8061376083333334,68.7884032449,0.8958146490530676,0.52241333976091,1.5103152199047352,1.848310079906447,1.9963581189469983,5_Apr_2018,Pulsed Laser Deposition,BZYF631/ BZYCF1135/ BZC19,550.0,19.5,850,N,250.0,20,50.0,SiO2,0,0,40,0,5,13,0,19.333333333333332,0,0,240,0,120,0,0
Ba0.90444Co0.68729Fe0.02106Y0.04731Zr0.24434O3,01503,4,1,4,,0.10259000000000001,,,,,215.524,94.945999,0.8899965131184242,2.1499915766343953,1.4899941624117439,137.32646197417284,1.7133354,1.4212105,0.8053562666666667,68.17609921504999,0.9044435434691327,0.5194525911963438,1.5127889757600268,1.850105629125806,2.0142903972989084,5_Apr_2018,Pulsed Laser Deposition,BZYF631/ BZYCF1135/ BZC19,550.0,19.5,850,N,250.0,20,50.0,SiO2,0,0,40,0,5,13,0,19.333333333333332,0,0,240,0,120,0,0
Ba0.87811Co0.67668Fe0.0273Y0.05356Zr0.24246O3,01503,5,1,5,,0.10857,,,,,219.52199,94.945999,0.8900028208159458,2.1500068143306557,1.4900047224896171,137.32743525190043,1.7099324,1.423959,0.8074070500000001,68.2834512586,0.8781072168777083,0.520490061955634,1.5098797186791584,1.8454195098861434,2.0111378777827174,5_Apr_2018,Pulsed Laser Deposition,BZYF631/ BZYCF1135/ BZC19,550.0,19.5,850,N,250.0,20,50.0,SiO2,0,0,40,0,5,13,0,19.333333333333332,0,0,240,0,120,0,0
Ba0.89324Co0.7071Fe0.0219Y0.04269Zr0.22832O3,01503,6,1,6,,0.11154000000000001,,,,,223.51997000000003,94.945999,0.8900033896927264,2.1500081885835525,1.490005674878834,137.32752302958767,1.7251723999999997,1.415983,0.8027110500000001,67.518322101,0.8932365979802258,0.515892434688108,1.518385594024471,1.8562167231643738,2.0339297357561814,5_Apr_2018,Pulsed Laser Deposition,BZYF631/ BZYCF1135/ BZC19,550.0,19.5,850,N,250.0,20,50.0,SiO2,0,0,40,0,5,13,0,19.333333333333332,0,0,240,0,120,0,0
Ba0.91277Co0.71592Fe0.022Y0.04059Zr0.22149O3,01503,7,1,7,,0.11427999999999999,,,,,227.51799,94.945999,0.8900027874043,2.150006733617129,1.4900046665532662,137.32743009648348,1.7302910999999999,1.4136635,0.8015152,67.2339351759,0.9127671412909499,0.5143659280246544,1.5208758899250983,1.8589849157611313,2.042531494507977,5_Apr_2018,Pulsed Laser Deposition,BZYF631/ BZYCF1135/ BZC19,550.0,19.5,850,N,250.0,20,50.0,SiO2,0,0,40,0,5,13,0,19.333333333333332,0,0,240,0,120,0,0
Ba0.89957Co0.72604Fe0.02518Y0.03385Zr0.21492O3,01503,8,1,8,,0.11415,,,,,231.51597999999998,94.945999,0.8899988932698712,2.149997326438453,1.4899981471596722,137.32682923154113,1.7381752,1.409462,0.7993418833333333,66.8093591003,0.8995711186319775,0.512030601558388,1.5254028320298476,1.864031121384801,2.0555028678747567,5_Apr_2018,Pulsed Laser Deposition,BZYF631/ BZYCF1135/ BZC19,550.0,19.5,850,N,250.0,20,50.0,SiO2,0,0,40,0,5,13,0,19.333333333333332,0,0,240,0,120,0,0
Ba0.91002Co0.74672Fe0.02178Y0.02188Zr0.20962O3,01503,9,1,9,,0.11238,,,,,235.51398999999998,94.945999,0.8900040346985155,2.1500097467436046,1.4900067547199867,137.32762255398094,1.7491792,1.402859,0.7953257166666668,66.2905343484,0.910015874562137,0.5088123816579316,1.5325914769364595,1.8734547663878336,2.0716022868700184,5_Apr_2018,Pulsed Laser Deposition,BZYF631/ BZYCF1135/ BZC19,550.0,19.5,850,N,250.0,20,50.0,SiO2,0,0,40,0,5,13,0,19.333333333333332,0,0,240,0,120,0,0
Ba0.92226Co0.74576Fe0.01936Y0.01873Zr0.21615O3,01503,10,1,10,4.0794096,0.10887000000000001,0.58947784,695.05438,4.0141006,30.964136,239.51398999999998,94.945999,0.890003716402097,2.15000897782529,1.4900062218417127,137.32757344084357,1.7477877,1.4026265000000002,0.7948648666666667,66.4144528737,0.9222561489048475,0.5092172901789485,1.5328449717906298,1.8745402952456314,2.0677362757470674,5_Apr_2018,Pulsed Laser Deposition,BZYF631/ BZYCF1135/ BZC19,550.0,19.5,850,N,250.0,20,50.0,SiO2,0,0,40,0,5,13,0,19.333333333333332,0,0,240,0,120,0,0
Ba0.933Co0.76267Fe0.03465Y0.01327Zr0.18941O3,01503,11,1,11,4.0866137,0.10240999999999999,0.54934156,874.6022300000001,5.295581299999999,30.908188,243.50999,94.945999,0.889997762214946,2.149994594114757,1.4899962535958085,137.32665470976616,1.7653337999999998,1.3955860000000002,0.7922173083333333,65.34012755015,0.9330023459086574,0.5041526776493749,1.5405676139734539,1.8807923506877962,2.1017200280848076,5_Apr_2018,Pulsed Laser Deposition,BZYF631/ BZYCF1135/ BZC19,550.0,19.5,850,N,250.0,20,50.0,SiO2,0,0,40,0,5,13,0,19.333333333333332,0,0,240,0,120,0,0
Ba0.89081Co0.63785Fe0.03299Y0.05113Zr0.27803O3,01503,12,2,1,,0.09229999800000001,,,,,203.53,82.447998,0.8899977715908334,2.1499946167643724,1.4899962692925186,137.3266561564656,1.6916881999999998,1.4302640000000002,0.8104863916666668,69.34162981125,0.8908122304428541,0.5261003603328518,1.5032152223396325,1.838397639506966,1.980435944904567,5_Apr_2018,Pulsed Laser Deposition,BZYF631/ BZYCF1135/ BZC19,550.0,19.5,850,N,250.0,20,50.0,SiO2,0,0,40,0,5,13,0,19.333333333333332,0,0,240,0,120,0,0
Ba0.87946Co0.65009Fe0.02468Y0.06069Zr0.26454O3,01503,13,2,2,,0.099969998,,,,,207.528,82.447998,0.889995436618203,2.149988976100153,1.4899923601810365,137.32629587018872,1.6932135999999998,1.4314525,0.8111475166666666,69.21822833405,0.879464509362172,0.5256250225123417,1.5019631989885471,1.836894436050323,1.9839614387043598,5_Apr_2018,Pulsed Laser Deposition,BZYF631/ BZYCF1135/ BZC19,550.0,19.5,850,N,250.0,20,50.0,SiO2,0,0,40,0,5,13,0,19.333333333333332,0,0,240,0,120,0,0
Ba0.88803Co0.67274Fe0.02317Y0.05625Zr0.24785O3,01503,14,2,3,,0.109,,,,,211.52598999999998,82.447998,0.8899968137813652,2.149992302954983,1.4899946657688024,137.32650836646465,1.7054177999999998,1.4260545,0.8082919916666667,68.5514687168,0.8880331791773751,0.5218643864168447,1.5076508667480681,1.8433866487981543,2.003261358757874,5_Apr_2018,Pulsed Laser Deposition,BZYF631/ BZYCF1135/ BZC19,550.0,19.5,850,N,250.0,20,50.0,SiO2,0,0,40,0,5,13,0,19.333333333333332,0,0,240,0,120,0,0
Ba0.88879Co0.6704Fe0.02483Y0.05095Zr0.25382O3,01503,15,2,4,,0.11732000000000001,,,,,215.524,82.447998,0.8899968476625154,2.149992384802706,1.4899947224911776,137.32651359432614,1.7055305,1.424933,0.8075314416666667,68.5796740155,0.8887931480628726,0.5218299219289924,1.5088375276610941,1.8451228591371907,2.0024375380274972,5_Apr_2018,Pulsed Laser Deposition,BZYF631/ BZYCF1135/ BZC19,550.0,19.5,850,N,250.0,20,50.0,SiO2,0,0,40,0,5,13,0,19.333333333333332,0,0,240,0,120,0,0
Ba0.90475Co0.68363Fe0.02491Y0.04969Zr0.24177O3,01503,16,2,5,,0.12429000000000001,,,,,219.524,82.447998,0.8900024294757484,2.150005868958268,1.4900040673245674,137.32737486810797,1.7129855999999999,1.42196,0.8060912916666667,68.15255721435,0.90474753026721,0.5195621197724887,1.5120016519158543,1.8484309193365047,2.0149995903483533,5_Apr_2018,Pulsed Laser Deposition,BZYF631/ BZYCF1135/ BZC19,550.0,19.5,850,N,250.0,20,50.0,SiO2,0,0,40,0,5,13,0,19.333333333333332,0,0,240,0,120,0,0
Ba0.8902Co0.68681Fe0.0314Y0.04787Zr0.23392O3,01503,17,2,6,,0.12797999,,,,,223.51997000000003,82.447998,0.8900039915978394,2.150009642623994,1.4900066825626748,137.32761590354662,1.7181797999999997,1.4198955000000002,0.8054235166666667,67.82448177744999,0.8901960075230785,0.517992349577058,1.5142027301473902,1.8499666966880113,2.0247499472853288,5_Apr_2018,Pulsed Laser Deposition,BZYF631/ BZYCF1135/ BZC19,550.0,19.5,850,N,250.0,20,50.0,SiO2,0,0,40,0,5,13,0,19.333333333333332,0,0,240,0,120,0,0
Ba0.8991Co0.69679Fe0.02607Y0.03566Zr0.24147O3,01503,18,2,7,,0.13164,,,,,227.51799,82.447998,0.889999778291451,2.1499994644119322,1.4899996288250135,137.3269657903709,1.7223335999999998,1.415631,0.8023422583333334,67.71818198505,0.8991002239755124,0.5167406466966975,1.5187569814534523,1.8570623862192144,2.0279186736095234,5_Apr_2018,Pulsed Laser Deposition,BZYF631/ BZYCF1135/ BZC19,550.0,19.5,850,N,250.0,20,50.0,SiO2,0,0,40,0,5,13,0,19.333333333333332,0,0,240,0,120,0,0
Ba0.90903Co0.72111Fe0.02304Y0.03498Zr0.22087O3,01503,19,2,8,,0.12835,,,,,231.51597999999998,82.447998,0.8900001913899087,2.1500004623464086,1.4900003204168135,137.32702953146293,1.7342827,1.411067,0.8000218500000001,67.04255655945,0.90902980451783,0.5131805739571228,1.5236700045755507,1.8624495323681638,2.0483560976629547,5_Apr_2018,Pulsed Laser Deposition,BZYF631/ BZYCF1135/ BZC19,550.0,19.5,850,N,250.0,20,50.0,SiO2,0,0,40,0,5,13,0,19.333333333333332,0,0,240,0,120,0,0
Ba0.90956Co0.7269Fe0.02554Y0.02747Zr0.22009O3,01503,20,2,9,,0.12638,,,,,235.51398999999998,82.447998,0.8900014095622549,2.150003405122301,1.4900023598289436,137.32721749545593,1.7395432999999998,1.4076565000000003,0.79812055,66.784554605,0.9095585594613326,0.5116293509694498,1.5273636751027686,1.866888855109599,2.056272117223562,5_Apr_2018,Pulsed Laser Deposition,BZYF631/ BZYCF1135/ BZC19,550.0,19.5,850,N,250.0,20,50.0,SiO2,0,0,40,0,5,13,0,19.333333333333332,0,0,240,0,120,0,0
Ba0.91462Co0.7432Fe0.02582Y0.02078Zr0.2102O3,01503,21,2,10,,0.12032999999999999,,,,,239.51199,82.447998,0.8899984567370334,2.1499962718928334,1.4899974163350334,137.32676187452427,1.7493841999999997,1.402682,0.7954200833333334,66.263816787,0.9146215859568787,0.5087495684121496,1.5327752633118792,1.8732207641664818,2.0724245679350273,5_Apr_2018,Pulsed Laser Deposition,BZYF631/ BZYCF1135/ BZC19,550.0,19.5,850,N,250.0,20,50.0,SiO2,0,0,40,0,5,13,0,19.333333333333332,0,0,240,0,120,0,0
Ba0.871Co0.72855Fe0.03436Y0.0335Zr0.20359O3,01503,22,2,11,4.0794969,0.11417999999999999,0.5741477,301.21774,1.6121151000000002,30.963457000000002,243.50999,82.447998,0.8900013501069398,2.1500032614942928,1.4900022602913936,137.32720832150082,1.7441975,1.4075110000000002,0.7989885500000001,66.40525355225,0.8709986787175723,0.5102640899937878,1.5275214627056504,1.8648605919213652,2.06801722718289,5_Apr_2018,Pulsed Laser Deposition,BZYF631/ BZYCF1135/ BZC19,550.0,19.5,850,N,250.0,20,50.0,SiO2,0,0,40,0,5,13,0,19.333333333333332,0,0,240,0,120,0,0
Ba0.8883Co0.62975Fe0.03739Y0.04967Zr0.2832O3,01503,23,3,1,,0.08766,,,,,203.53,69.952003,0.8900034543209604,2.150008344707938,1.490005783076664,137.3275330017242,1.6896071000000001,1.4308745000000003,0.8109416916666667,69.45181447075,0.8882965522905621,0.5267517248956638,1.502583451384407,1.837377210208996,1.9773066268781274,5_Apr_2018,Pulsed Laser Deposition,BZYF631/ BZYCF1135/ BZC19,550.0,19.5,850,N,250.0,20,50.0,SiO2,0,0,40,0,5,13,0,19.333333333333332,0,0,240,0,120,0,0
Ba0.87865Co0.65088Fe0.03166Y0.05158Zr0.26588O3,01503,24,3,2,,0.094729997,,,,,207.52998,69.952003,0.8900027660708657,2.1500066820813046,1.4900046308377413,137.32742680473456,1.6981402,1.4279700000000002,0.8093829500000002,68.9668915246,0.8786472692127949,0.5241044090887582,1.505638551287005,1.8409142802399543,1.9912080096541809,5_Apr_2018,Pulsed Laser Deposition,BZYF631/ BZYCF1135/ BZC19,550.0,19.5,850,N,250.0,20,50.0,SiO2,0,0,40,0,5,13,0,19.333333333333332,0,0,240,0,120,0,0
Ba0.8674Co0.64896Fe0.03647Y0.06484Zr0.24974O3,01503,25,3,3,,0.10339000000000001,,,,,211.52598999999998,69.952003,0.8899980207069396,2.149995218561708,1.4899966863520673,137.32669459508077,1.6980439,1.430963,0.811918275,68.8288904512,0.8674019290366503,0.5241313376567823,1.50248134896689,1.8351559907332635,1.9951897189516083,5_Apr_2018,Pulsed Laser Deposition,BZYF631/ BZYCF1135/ BZC19,550.0,19.5,850,N,250.0,20,50.0,SiO2,0,0,40,0,5,13,0,19.333333333333332,0,0,240,0,120,0,0
Ba0.88929Co0.66086Fe0.033Y0.04561Zr0.26053O3,01503,26,3,4,,0.10989000000000002,,,,,215.524,69.952003,0.8899975836200436,2.149994162677633,1.4899959545998482,137.3266271525727,1.7049558999999999,1.4242805000000003,0.8073834666666666,68.6110607862,0.8892924144588379,0.5220062194101581,1.509530013699993,1.8454625541830703,2.001523159370737,5_Apr_2018,Pulsed Laser Deposition,BZYF631/ BZYCF1135/ BZC19,550.0,19.5,850,N,250.0,20,50.0,SiO2,0,0,40,0,5,13,0,19.333333333333332,0,0,240,0,120,0,0
Ba0.89711Co0.67294Fe0.03419Y0.04295Zr0.24992O3,01503,27,3,5,,0.1151,,,,,219.52199,69.952003,0.8900043773399429,2.1500105744728955,1.4900073283556345,137.3276754235532,1.7124875,1.421021,0.8057884083333334,68.1850531308,0.8971055877122224,0.5197143788436078,1.5130040826088391,1.8491297627841499,2.0140436813932854,5_Apr_2018,Pulsed Laser Deposition,BZYF631/ BZYCF1135/ BZC19,550.0,19.5,850,N,250.0,20,50.0,SiO2,0,0,40,0,5,13,0,19.333333333333332,0,0,240,0,120,0,0
Ba0.88494Co0.67664Fe0.03336Y0.04578Zr0.24422O3,01503,28,3,6,,0.11848,,,,,223.51997000000003,69.952003,0.889997811756382,2.149994713793507,1.4899963365359654,137.32666235400976,1.7137962,1.421113,0.8059648666666668,68.0883813578,0.8849421758079421,0.5193136802126076,1.5128949730200953,1.8487112753417356,2.0168883385899146,5_Apr_2018,Pulsed Laser Deposition,BZYF631/ BZYCF1135/ BZC19,550.0,19.5,850,N,250.0,20,50.0,SiO2,0,0,40,0,5,13,0,19.333333333333332,0,0,240,0,120,0,0
Ba0.88811Co0.68664Fe0.03081Y0.0495Zr0.23306O3,01503,29,3,7,,0.11937,,,,,227.51799,69.952003,0.8899954619507086,2.1499890372966552,1.4899924025916358,137.32629977899433,1.7176253,1.420441,0.8057455250000001,67.84797847979999,0.8881145284354005,0.5181546067996953,1.5136067160104891,1.849209652875994,2.024029349966259,5_Apr_2018,Pulsed Laser Deposition,BZYF631/ BZYCF1135/ BZC19,550.0,19.5,850,N,250.0,20,50.0,SiO2,0,0,40,0,5,13,0,19.333333333333332,0,0,240,0,120,0,0
Ba0.88101Co0.69256Fe0.02958Y0.05296Zr0.2249O3,01503,30,3,8,,0.11913,,,,,231.51597999999998,69.952003,0.8899955669197913,2.1499892908736533,1.4899925783263923,137.32631597572382,1.7198723999999999,1.420291,0.8058262833333333,67.6914000452,0.8810143883229757,0.5174776727155987,1.5137667498235596,1.8490245467831816,2.028711415098906,5_Apr_2018,Pulsed Laser Deposition,BZYF631/ BZYCF1135/ BZC19,550.0,19.5,850,N,250.0,20,50.0,SiO2,0,0,40,0,5,13,0,19.333333333333332,0,0,240,0,120,0,0
Ba0.91556Co0.72561Fe0.03101Y0.02948Zr0.21389O3,01503,31,3,9,,0.11447,,,,,235.51398999999998,69.952003,0.8900008877736202,2.1500021446216664,1.49000148627269,137.3271369834696,1.7413343999999997,1.407581,0.7985509749999999,66.62711489194999,0.9155590867312304,0.5111028001133041,1.5274447045119723,1.8658814940056772,2.061129874919163,5_Apr_2018,Pulsed Laser Deposition,BZYF631/ BZYCF1135/ BZC19,550.0,19.5,850,N,250.0,20,50.0,SiO2,0,0,40,0,5,13,0,19.333333333333332,0,0,240,0,120,0,0
Ba0.90309Co0.73011Fe-3e-05Y0.06028Zr0.20963O3,01503,32,3,10,,0.11141,,,,,239.51199,69.952003,0.8899999158083887,2.1499997966157705,1.489999859049999,137.32698700923436,1.7249014,1.4190370000000003,0.8039152750000002,67.50857140945,0.9030900854298982,0.5159714728090479,1.5151118657341351,1.8534289686808088,2.0342155691064,5_Apr_2018,Pulsed Laser Deposition,BZYF631/ BZYCF1135/ BZC19,550.0,19.5,850,N,250.0,20,50.0,SiO2,0,0,40,0,5,13,0,19.333333333333332,0,0,240,0,120,0,0
Ba0.89182Co0.7196Fe0.0416Y0.03524Zr0.20356O3,01503,33,3,11,,0.10321,,,,,243.50999,69.952003,0.8900038358170025,2.1500092662995005,1.4900064217610491,137.3275918665635,1.7427036,1.40865,0.8000678666666667,66.434078716,0.891816156355533,0.5107029306745006,1.5262906089514787,1.862350037839768,2.0671257059742967,5_Apr_2018,Pulsed Laser Deposition,BZYF631/ BZYCF1135/ BZC19,550.0,19.5,850,N,250.0,20,50.0,SiO2,0,0,40,0,5,13,0,19.333333333333332,0,0,240,0,120,0,0
Ba0.91912Co0.64713Fe0.03658Y0.05355Zr0.26275O3,01503,34,4,1,,0.069459997,,,,,203.53,57.453991,0.8899984020253385,2.149996139724132,1.4899973247390499,137.32675343250972,1.6983342999999997,1.42849,0.810053,68.91026284784999,0.919121650261919,0.5240419404032166,1.5050830875428824,1.8393825153897954,1.992834561315192,5_Apr_2018,Pulsed Laser Deposition,BZYF631/ BZYCF1135/ BZC19,550.0,19.5,850,N,250.0,20,50.0,SiO2,0,0,40,0,5,13,0,19.333333333333332,0,0,240,0,120,0,0
Ba0.87205Co0.64104Fe0.03429Y0.05033Zr0.27433O3,01503,35,4,2,,0.074539997,,,,,207.528,57.453991,0.8900013887428196,2.1500033548281596,1.490002324973934,137.32721428301707,1.6941674000000002,1.4292155000000002,0.8100316250000001,69.19357172330001,0.8720486392682177,0.5253326139688554,1.5043241238484744,1.8394372256440406,1.9846816815899961,5_Apr_2018,Pulsed Laser Deposition,BZYF631/ BZYCF1135/ BZC19,550.0,19.5,850,N,250.0,20,50.0,SiO2,0,0,40,0,5,13,0,19.333333333333332,0,0,240,0,120,0,0
Ba0.88674Co0.65866Fe0.03714Y0.04708Zr0.25713O3,01503,36,4,3,,0.079259999,,,,,211.52598999999998,57.453991,0.8900022101490175,2.150005339124031,1.4900037001371191,137.3273410259934,1.7056675000000003,1.4244825000000003,0.8078272833333334,68.5331360567,0.8867377979520529,0.5217911522316145,1.5093237994317448,1.8444582534882021,2.003809382258203,5_Apr_2018,Pulsed Laser Deposition,BZYF631/ BZYCF1135/ BZC19,550.0,19.5,850,N,250.0,20,50.0,SiO2,0,0,40,0,5,13,0,19.333333333333332,0,0,240,0,120,0,0
Ba0.88828Co0.65279Fe0.03987Y0.05929Zr0.24806O3,01503,37,4,4,,0.08461,,,,,215.524,57.453991,0.8900039470027051,2.150009534894175,1.4900066079034051,137.32760902251738,1.7024609,1.4282995,0.8105426916666667,68.59779380055,0.8882760606426806,0.5227749706338073,1.5052932069878726,1.8382827002481517,2.001924572411195,5_Apr_2018,Pulsed Laser Deposition,BZYF631/ BZYCF1135/ BZC19,550.0,19.5,850,N,250.0,20,50.0,SiO2,0,0,40,0,5,13,0,19.333333333333332,0,0,240,0,120,0,0
Ba0.88387Co0.65696Fe0.04122Y0.05096Zr0.25085O3,01503,38,4,5,,0.088540003,,,,,219.52199,57.453991,0.890003679041077,2.1500088875711407,1.4900061592934883,137.32756767603817,1.7063191,1.4251495,0.8086337166666667,68.43286520320001,0.8838663463139387,0.5215927542750222,1.5086198939628022,1.8426218553383615,2.0067487641832153,5_Apr_2018,Pulsed Laser Deposition,BZYF631/ BZYCF1135/ BZC19,550.0,19.5,850,N,250.0,20,50.0,SiO2,0,0,40,0,5,13,0,19.333333333333332,0,0,240,0,120,0,0
Ba0.91556Co0.69851Fe0.03257Y0.03876Zr0.23015O3,01503,39,4,6,,0.089680001,,,,,223.51997000000003,57.453991,0.8899998533631633,2.149999645764945,1.4899997545068688,137.3269773739361,1.7261885999999997,1.4150870000000002,0.8026938416666667,67.42549203544999,0.9155601508481398,0.5155866823377026,1.5193409633223571,1.8562491415321192,2.036721916715629,5_Apr_2018,Pulsed Laser Deposition,BZYF631/ BZYCF1135/ BZC19,550.0,19.5,850,N,250.0,20,50.0,SiO2,0,0,40,0,5,13,0,19.333333333333332,0,0,240,0,120,0,0
Ba0.92364Co0.69022Fe0.04312Y0.04628Zr0.22037O3,01503,40,4,7,,0.089850001,,,,,227.51799,57.453991,0.8899989389884527,2.149997436882217,1.489998223699769,137.32683628591826,1.7260768999999998,1.4170425,0.8047282333333333,67.3025018709,0.9236411011167122,0.5156195178722645,1.5172427339915473,1.8515545521845562,2.040441773611021,5_Apr_2018,Pulsed Laser Deposition,BZYF631/ BZYCF1135/ BZC19,550.0,19.5,850,N,250.0,20,50.0,SiO2,0,0,40,0,5,13,0,19.333333333333332,0,0,240,0,120,0,0
Ba0.91487Co0.69408Fe0.03405Y0.0407Zr0.23118O3,01503,41,4,8,,0.08907000000000001,,,,,231.51597999999998,57.453991,0.8900008060024641,2.150001947084604,1.4900013493749118,137.32712436618021,1.7243053000000002,1.416267,0.8034552250000001,67.5135066506,0.9148691714754983,0.5161503627011202,1.5180767094655203,1.8544920774831126,2.034068902343999,5_Apr_2018,Pulsed Laser Deposition,BZYF631/ BZYCF1135/ BZC19,550.0,19.5,850,N,250.0,20,50.0,SiO2,0,0,40,0,5,13,0,19.333333333333332,0,0,240,0,120,0,0
Ba0.91025Co0.68949Fe0.04392Y0.04107Zr0.22552O3,01503,42,4,9,,0.08755999800000001,,,,,235.51599,57.453991,0.8900007079759434,2.150001710278964,1.4900011852630963,137.32710924068806,1.7266618,1.4157815,0.8038599500000001,67.31076076005002,0.9102492759161912,0.5154458782698171,1.5185971212923493,1.8535581792115605,2.0401954708286976,5_Apr_2018,Pulsed Laser Deposition,BZYF631/ BZYCF1135/ BZC19,550.0,19.5,850,N,250.0,20,50.0,SiO2,0,0,40,0,5,13,0,19.333333333333332,0,0,240,0,120,0,0
Ba0.92501Co0.71852Fe0.04121Y0.03354Zr0.20673O3,01503,43,4,10,4.083241,0.082869999,0.58663613,488.04172,3.4000149,30.934355,239.51398999999998,57.453991,0.8899995653963857,2.149998950114864,1.489999272405185,137.3269329406623,1.7421016000000002,1.4084995000000002,0.7998637916666669,66.4866914504,0.9250104516998715,0.5108769576908635,1.5264463708470353,1.8628162543781246,2.065480022315595,5_Apr_2018,Pulsed Laser Deposition,BZYF631/ BZYCF1135/ BZC19,550.0,19.5,850,N,250.0,20,50.0,SiO2,0,0,40,0,5,13,0,19.333333333333332,0,0,240,0,120,0,0
Ba0.88147Co0.70262Fe0.05525Y0.03557Zr0.20657O3,01503,44,4,11,4.0881147,0.078170002,0.53016865,630.1025400000001,4.914979499999999,30.896555,243.50999,57.453991,0.8899991014738646,2.149997829403156,1.489998495725908,137.3268613574173,1.7401666,1.4100964999999999,0.8015899916666668,66.4996004854,0.8814708899153171,0.5114447671124503,1.5247168044195245,1.8588037665339379,2.065077990770297,5_Apr_2018,Pulsed Laser Deposition,BZYF631/ BZYCF1135/ BZC19,550.0,19.5,850,N,250.0,20,50.0,SiO2,0,0,40,0,5,13,0,19.333333333333332,0,0,240,0,120,0,0
