Repository: jdh10791/combi_tco

# combi_tco
This is a project focused on analysis of triple conducting oxides (TCOs). TCOs are combinatorially synthesized via pulsed laser deposition (PLD) and characterized using high-throughput methods. 

/data: raw data from Meagan Papac, collected at NREL
* /conductivity: DC conductivity data
* /eis: impedance data (ASR)
* /xrd: XRD data

/scripts: python scripts for processing and analysis
* /conductivity: notebooks for DC conductivity analysis
* /eis: notebooks for EIS analysis
* /helpers: supporting modules
** calc_chemfeat.py: chemical featurization for perovskites
** fileload.py: tools for processing and loading data files
** outlier_detect.py: outlier detection algorithm
** pickletools.py: a few simple tools for working with pickles
** plotting.py: convenience functions for plotting ternary data
** predict.py: functions for predicting through Citrination API
** quaternary_plt.py: quaternary plotting module
* /pickles: pickles of python objects for efficiency
* /stats_test: early tests of some python stats functions/packages
* /xrd: notebooks for XRD analysis

File: data/xrd/samples/PDAC_COM3_01505/PDAC_COM3_01505_AllVar.csv
FORMULA,IDENTIFIER: Sample number,IDENTIFIER: Point,IDENTIFIER: Row,IDENTIFIER: Column,PROPERTY: Cubic lattice constant ($\r{A}$),PROPERTY: Film thickness ($\mu$m),PROPERTY: FWHM of 110 peak ($\degree$),PROPERTY: FWHM of 111 peak ($\degree$),PROPERTY: FWHM of 200 peak ($\degree$),PROPERTY: Max intensity of 110 peak (counts),PROPERTY: Max intensity of 111 peak (counts),PROPERTY: Max intensity of 200 peak (counts),PROPERTY: Position of 110 peak ($\degree$),PROPERTY: Position of 111 peak ($\degree$),PROPERTY: Position of 200 peak ($\degree$),IDENTIFIER: X position (mm),IDENTIFIER: Y position (mm),PROPERTY: A_avg_X,PROPERTY: A_avg_at_radius,PROPERTY: A_avg_ion_radius,PROPERTY: A_avg_mass,PROPERTY: B_avg_X,PROPERTY: B_avg_at_radius,PROPERTY: B_avg_ion_radius,PROPERTY: B_avg_mass,PROPERTY: AB_site_ratio,PROPERTY: AB_X_ratio,PROPERTY: AB_at_radius_ratio,PROPERTY: AB_ion_radius_ratio,PROPERTY: AB_mass_ratio,IDENTIFIER: Date,PREPARATION STEP NAME,PREPARATION STEP DETAIL: Targets used,PREPARATION STEP DETAIL: Laser Energy (mJ),PREPARATION STEP DETAIL: Laser Voltage (kV),PREPARATION STEP DETAIL: Temperature ($^{\circ}$C),PREPARATION STEP DETAIL: Temperature Gradient,PREPARATION STEP DETAIL: Number of Cycles,PREPARATION STEP DETAIL: Laser Pulse Frequency,PREPARATION STEP DETAIL: Deposition Pressure (mTorr),PREPARATION STEP DETAIL: Substrate,PREPARATION STEP DETAIL: BZC19 Pulses/Cycle,PREPARATION STEP DETAIL: BZC91 Pulses/Cycle,PREPARATION STEP DETAIL: BZF19 Pulses/Cycle,PREPARATION STEP DETAIL: BZY82 Pulses/Cycle,PREPARATION STEP DETAIL: BZYCF1135 Pulses/Cycle,PREPARATION STEP DETAIL: BZYF631 Pulses/Cycle,PREPARATION STEP DETAIL: B12ZY82 Pulses/Cycle,PREPARATION STEP DETAIL: Average Target Pulses/Cycle,PREPARATION STEP DETAIL: BZC19 Substrate Angle,PREPARATION STEP DETAIL: BZC91 Substrate Angle,PREPARATION STEP DETAIL: BZF19 Substrate Angle,PREPARATION STEP DETAIL: BZY82 Substrate Angle,PREPARATION STEP DETAIL: BZYCF1135 Substrate Angle,PREPARATION STEP DETAIL: BZYF631 Substrate Angle,PREPARATION STEP DETAIL: B12ZY82 Substrate Angle
Ba0.8762Co0.67721Fe0.02474Y0.06052Zr0.23752O3,01505,1,1,1,4.1109538,0.29076999,0.45468217,0.50113571,0.87162316,7785.3691,1626.2905,407.68082000000004,30.720654999999997,37.844563,44.096077,203.53,145.746,0.8900036388146364,2.1500087903949083,1.4900060919480993,137.3275614690984,1.7081649999999997,1.4259615,0.8086218666666667,68.33986080794999,0.87619641762208,0.5210290802203749,1.5077607567910551,1.8426487748720695,2.009479677680629,6_Apr_2018,Pulsed Laser Deposition,BZYF631/ BZYCF1135/ BZC19,550.0,20,850,N,250.0,20,50.0,SiO2,0,0,160,0,20,52,0,77.33333333333333,0,0,240,0,120,0,0
Ba0.8579Co0.67979Fe0.02334Y0.06113Zr0.23574O3,01505,2,1,2,4.1076832,0.31839001,0.48558187,0.50311828,0.70855707,7483.9277,2038.6272,357.54202000000004,30.745724,37.869884000000006,44.026306,207.528,145.746,0.8900032898335828,2.15000794735079,1.4900055076989196,137.32750762132181,1.7088302,1.4258235000000001,0.8085142666666667,68.30557929955,0.8578968288339347,0.520826053889721,1.5079060959163526,1.842893278608301,2.010487415955881,6_Apr_2018,Pulsed Laser Deposition,BZYF631/ BZYCF1135/ BZC19,550.0,20,850,N,250.0,20,50.0,SiO2,0,0,160,0,20,52,0,77.33333333333333,0,0,240,0,120,0,0
Ba0.88166Co0.70026Fe0.02356Y0.05009Zr0.22609O3,01505,3,1,3,4.109272499999999,0.34271999999999997,0.50797808,0.44986966,0.66502982,7055.8511,2569.97,352.20517,30.733535999999997,37.85751,44.089946999999995,211.52598999999998,145.746,0.8900005739149112,2.1500013864236616,1.49000096082384,137.3270885550708,1.7214131,1.4189365,0.804649,67.66239551720001,0.8816594314634896,0.517017428248287,1.5152202980356495,1.8517402753546455,2.029592471643452,6_Apr_2018,Pulsed Laser Deposition,BZYF631/ BZYCF1135/ BZC19,550.0,20,850,N,250.0,20,50.0,SiO2,0,0,160,0,20,52,0,77.33333333333333,0,0,240,0,120,0,0
Ba0.87423Co0.70935Fe0.02101Y0.04662Zr0.22303O3,01505,4,1,4,4.1091638,0.36607999,0.51120239,0.4066827,0.66819239,7151.6104,3225.5916,405.87908999999996,30.734369,37.86142,44.005424,215.524,145.746,0.8899965829055879,2.1499917452213637,1.4899942792464336,137.32647274233221,1.7255325999999997,1.4166490000000003,0.8032188750000001,67.46804477025,0.8742333565594579,0.5157807988707881,1.5176601580358744,1.855028966103957,2.0354298573490937,6_Apr_2018,Pulsed Laser Deposition,BZYF631/ BZYCF1135/ BZC19,550.0,20,850,N,250.0,20,50.0,SiO2,0,0,160,0,20,52,0,77.33333333333333,0,0,240,0,120,0,0
Ba0.88009Co0.7127Fe0.01983Y0.04567Zr0.22179O3,01505,5,1,5,4.1046052,0.38640001,0.50278193,0.38018501,,7357.3242,3871.1819,,30.769346000000002,37.898266,,219.52199,145.746,0.8900008620897749,2.1500020825764223,1.4900014432738928,137.32713302045227,1.7268629999999998,1.4158874999999997,0.8027324416666668,67.40199555599999,0.8800891475102753,0.5153859119627758,1.5184836949096752,1.8561619861535548,2.0374342315481737,6_Apr_2018,Pulsed Laser Deposition,BZYF631/ BZYCF1135/ BZC19,550.0,20,850,N,250.0,20,50.0,SiO2,0,0,160,0,20,52,0,77.33333333333333,0,0,240,0,120,0,0
Ba0.87161Co0.7194Fe0.01925Y0.04182Zr0.21952O3,01505,6,1,6,4.1069698,0.39917001,0.52050537,0.39838037,,7362.0381,3872.9854,,30.751194,37.886165999999996,,223.52199,145.746,0.8899987604430737,2.149997005564728,1.4899979247867188,137.32680873636627,1.7306815,1.413672,0.8014296250000001,67.21509186,0.8716112139457498,0.5142475726718485,1.5208598639321766,1.8591750021553277,2.0430948606363515,6_Apr_2018,Pulsed Laser Deposition,BZYF631/ BZYCF1135/ BZC19,550.0,20,850,N,250.0,20,50.0,SiO2,0,0,160,0,20,52,0,77.33333333333333,0,0,240,0,120,0,0
Ba0.87778Co0.72831Fe0.01514Y0.04337Zr0.21318O3,01505,7,1,7,4.1057167,0.41152999,0.51547217,0.41963303,0.67980421,7755.5547,3332.2808,340.81311,30.760813,37.896824,44.098766,227.51799,145.746,0.8900021376933942,2.1500051640907833,1.4900035788350081,137.32732984609072,1.7333697999999997,1.4129095000000003,0.8009313000000001,67.07010758495,0.8777778916629208,0.5134519695066767,1.5216863954066293,1.8603388066304911,2.0475191525845395,6_Apr_2018,Pulsed Laser Deposition,BZYF631/ BZYCF1135/ BZC19,550.0,20,850,N,250.0,20,50.0,SiO2,0,0,160,0,20,52,0,77.33333333333333,0,0,240,0,120,0,0
Ba0.86924Co0.73925Fe0.01626Y0.03913Zr0.20537O3,01505,8,1,8,4.1037021000000005,0.41100001,0.52365518,0.45614588,,7709.9692,3294.4001,,30.776284999999998,37.921757,,231.51799,145.746,0.8900035409960957,2.150008554091692,1.4900059281844749,137.32754637569755,1.7404264999999999,1.409509,0.7991654666666668,66.68796289424999,0.8692365416143819,0.5113709432694203,1.5253599332048904,1.8644523447682442,2.059255380067072,6_Apr_2018,Pulsed Laser Deposition,BZYF631/ BZYCF1135/ BZC19,550.0,20,850,N,250.0,20,50.0,SiO2,0,0,160,0,20,52,0,77.33333333333333,0,0,240,0,120,0,0
Ba0.87089Co0.75144Fe0.01567Y0.03579Zr0.1971O3,01505,9,1,9,4.0992818,0.40066999,0.50616819,0.46497411,0.90459901,8043.8867,2963.2207,323.2225,30.810297,37.975483000000004,44.095871,235.51398999999998,145.746,0.8899993971850894,2.1499985437617326,1.4899989907930147,137.3269069856593,1.7471900999999999,1.4063090000000003,0.7974426750000001,66.3220419723,0.8708905898717226,0.5093889881731183,1.5288237106935476,1.8684715999090649,2.0706073411161725,6_Apr_2018,Pulsed Laser Deposition,BZYF631/ BZYCF1135/ BZC19,550.0,20,850,N,250.0,20,50.0,SiO2,0,0,160,0,20,52,0,77.33333333333333,0,0,240,0,120,0,0
Ba0.88092Co0.75131Fe0.0164Y0.03684Zr0.19546O3,01505,10,1,10,4.1014237,0.38699001,0.49893925,0.48633796,,7823.7080000000005,2655.9141,,30.793806,37.948223,,239.51398999999998,145.746,0.8899952738346312,2.1499885828589402,1.4899920876557309,137.3262707526836,1.7473813999999996,1.4065035,0.7976467166666668,66.29889128945001,0.8809246779727029,0.5093308615020347,1.5286052134665433,1.8679849819759144,2.071320772969487,6_Apr_2018,Pulsed Laser Deposition,BZYF631/ BZYCF1135/ BZC19,550.0,20,850,N,250.0,20,50.0,SiO2,0,0,160,0,20,52,0,77.33333333333333,0,0,240,0,120,0,0
Ba0.85488Co0.74984Fe0.02068Y0.03619Zr0.19329O3,01505,11,1,11,4.1004858,0.36533999,0.48652339,0.47321287,0.84002048,7861.3789,2207.5046,342.67255,30.801022999999997,37.958107,44.107979,243.50999,145.746,0.8899959039446891,2.1499901050349233,1.4899931425590862,137.32636797866553,1.7487711,1.4059775,0.7976237666666667,66.19553121029999,0.8548839344403144,0.5089264706768594,1.529178173217511,1.8680400519983078,2.074556476363734,6_Apr_2018,Pulsed Laser Deposition,BZYF631/ BZYCF1135/ BZC19,550.0,20,850,N,250.0,20,50.0,SiO2,0,0,160,0,20,52,0,77.33333333333333,0,0,240,0,120,0,0
Ba0.86568Co0.65662Fe0.02614Y0.06271Zr0.25452O3,01505,12,2,1,4.109835100000001,0.33002001,0.51784194,0.39228365,,6564.8091,3105.447,,30.729225,37.83585,,203.53,133.24799,0.8899990920126181,2.1499978065473355,1.489998479886293,137.32685989754697,1.6972996,1.430417,0.8108929833333334,68.9501211344,0.8656808831767626,0.524361810968799,1.503056665676747,1.837478570552386,1.9916840991455926,6_Apr_2018,Pulsed Laser Deposition,BZYF631/ BZYCF1135/ BZC19,550.0,20,850,N,250.0,20,50.0,SiO2,0,0,160,0,20,52,0,77.33333333333333,0,0,240,0,120,0,0
Ba0.86534Co0.66501Fe0.02035Y0.06492Zr0.24972O3,01505,13,2,2,4.109975299999999,0.36366001,0.50473112,0.40341201,0.71471375,7458.6279,3181.4033,336.08633,30.728151,37.847248,44.083690999999995,207.528,133.24799,0.8899997842078935,2.1499994787044616,1.489999638730069,137.32696670327798,1.6987892999999998,1.4301755000000003,0.810573725,68.87983481895,0.8653402098130187,0.5239023957873372,1.503311641616334,1.8382037225917591,1.9937180027251897,6_Apr_2018,Pulsed Laser Deposition,BZYF631/ BZYCF1135/ BZC19,550.0,20,850,N,250.0,20,50.0,SiO2,0,0,160,0,20,52,0,77.33333333333333,0,0,240,0,120,0,0
Ba0.84693Co0.67303Fe0.02394Y0.0623Zr0.24074O3,01505,14,2,3,4.1083884,0.39449,0.52727664,0.42322409,0.6271736,7481.1709,3356.4993,395.69781,30.740314,37.859691999999995,44.076904,211.52598999999998,133.24799,0.8899954415504592,2.149988988015154,1.489992368438409,137.32629663123583,1.7052968000000002,1.4273935,0.8093486333333334,68.50083774585,0.8469343378735321,0.5219006108206261,1.5062342570672727,1.8409771847044683,2.004738936781185,6_Apr_2018,Pulsed Laser Deposition,BZYF631/ BZYCF1135/ BZC19,550.0,20,850,N,250.0,20,50.0,SiO2,0,0,160,0,20,52,0,77.33333333333333,0,0,240,0,120,0,0
Ba0.85972Co0.68581Fe0.02206Y0.05949Zr0.23265O3,01505,15,2,4,4.1069698,0.42197999,0.5343163000000001,0.40901464,0.66611272,7513.2422,3790.8540000000003,377.69208,30.751196000000004,37.874756,44.069202000000004,215.524,133.24799,0.8899973004053948,2.1499934785074144,1.4899954804539755,137.32658345255243,1.7116948999999997,1.424417,0.8076854333333333,68.16118777945,0.8597226077556336,0.5199508980282613,1.509384877116332,1.844772010193047,2.0147328402917766,6_Apr_2018,Pulsed Laser Deposition,BZYF631/ BZYCF1135/ BZC19,550.0,20,850,N,250.0,20,50.0,SiO2,0,0,160,0,20,52,0,77.33333333333333,0,0,240,0,120,0,0
Ba0.86006Co0.68726Fe0.0218Y0.05594Zr0.235O3,01505,16,2,5,4.1070495000000005,0.44427001,0.52482754,0.38234288,,7899.2188,4501.9761,,30.750584000000003,37.878933,,219.52199,133.24799,0.8900047398684954,2.150011450244118,1.4900079352854585,137.32773136170883,1.7127396,1.423263,0.8069068666666666,68.1308818447,0.860055419607205,0.5196380931862002,1.510621332982111,1.8465674253593645,2.0156458810373046,6_Apr_2018,Pulsed Laser Deposition,BZYF631/ BZYCF1135/ BZC19,550.0,20,850,N,250.0,20,50.0,SiO2,0,0,160,0,20,52,0,77.33333333333333,0,0,240,0,120,0,0
Ba0.86587Co0.70295Fe0.02343Y0.04592Zr0.2277O3,01505,17,2,6,4.1058879,0.45286000000000004,0.53964102,0.40183288,,7856.3901,4240.2983,,30.759496999999996,37.894428000000005,,223.51997000000003,133.24799,0.8899974573482221,2.1499938576389632,1.489995743200956,137.32660766883066,1.7232862999999998,1.4173755000000001,0.8036527916666667,67.58979920725,0.865872473721556,0.5164536254644525,1.5168837457956363,1.854029200982314,2.0317652852873156,6_Apr_2018,Pulsed Laser Deposition,BZYF631/ BZYCF1135/ BZC19,550.0,20,850,N,250.0,20,50.0,SiO2,0,0,160,0,20,52,0,77.33333333333333,0,0,240,0,120,0,0
Ba0.8647Co0.71279Fe0.02133Y0.04603Zr0.21985O3,01505,18,2,7,4.1026324999999995,0.46200001,0.55120701,0.44825351,0.96820754,7741.5796,3845.8022,316.01041000000004,30.784508000000002,37.922531,44.055271000000005,227.51799,133.24799,0.8900042793879217,2.150010337847226,1.4900071643685429,137.3276603095563,1.7276362,1.41575,0.8027863416666667,67.34609858955,0.8646958422820862,0.5151572300857794,1.5186370036003716,1.8560444878460878,2.0391331225661418,6_Apr_2018,Pulsed Laser Deposition,BZYF631/ BZYCF1135/ BZC19,550.0,20,850,N,250.0,20,50.0,SiO2,0,0,160,0,20,52,0,77.33333333333333,0,0,240,0,120,0,0
Ba0.8626Co0.72413Fe0.02134Y0.04174Zr0.21279O3,01505,19,2,8,4.0995097000000005,0.45383999,0.54509377,0.44284832,,7685.5078,3676.4927,,30.80854,37.955811,,231.51597999999998,133.24799,0.8899959670284109,2.1499902574281835,1.4899932481711597,137.3263777124838,1.7343501,1.412408,0.8009745666666668,66.98951193435,0.8626039088281539,0.5131581951235861,1.522216142522687,1.860225418107732,2.049968327087742,6_Apr_2018,Pulsed Laser Deposition,BZYF631/ BZYCF1135/ BZC19,550.0,20,850,N,250.0,20,50.0,SiO2,0,0,160,0,20,52,0,77.33333333333333,0,0,240,0,120,0,0
Ba0.85971Co0.72953Fe0.02121Y0.03948Zr0.20978O3,01505,20,2,9,4.1002358999999995,0.44172001,0.54294217,0.44199067,0.78024375,7642.4268,3596.2747,335.6954,30.802947999999997,37.950695,44.14653,235.51398999999998,133.24799,0.8899979112361798,2.1499949541098724,1.4899965030807953,137.32667770374255,1.7375037,1.4107825,0.8000737416666668,66.82497987635,0.8597120176801779,0.5122279228735914,1.5239733652138954,1.8623239652596546,2.0550201131050962,6_Apr_2018,Pulsed Laser Deposition,BZYF631/ BZYCF1135/ BZC19,550.0,20,850,N,250.0,20,50.0,SiO2,0,0,160,0,20,52,0,77.33333333333333,0,0,240,0,120,0,0
Ba0.87492Co0.74014Fe0.02269Y0.0461Zr0.19107O3,01505,21,2,10,4.1028204,0.42196000000000006,0.52235937,0.45081177,0.68215001,7481.8403,3157.2468,432.86295,30.783064000000003,37.92263,44.137398,239.51199,133.24799,0.8899975402755603,2.14999405796905,1.489995882034365,137.32662046451895,1.7433509999999999,1.4100935,0.8002816583333334,66.41466736230001,0.8749224180539938,0.5105096680333222,1.5247173736841209,1.8618393493328718,2.067715249033556,6_Apr_2018,Pulsed Laser Deposition,BZYF631/ BZYCF1135/ BZC19,550.0,20,850,N,250.0,20,50.0,SiO2,0,0,160,0,20,52,0,77.33333333333333,0,0,240,0,120,0,0
Ba0.87186Co0.73653Fe0.0242Y0.0388Zr0.20047O3,01505,22,2,11,4.1013579,0.39574999,0.49085796,0.43233785,0.76666117,7911.7622,2861.5376,433.41483,30.794313,37.929382000000004,44.115711,243.50999,133.24799,0.8899949419889172,2.149987781209182,1.489991532093805,137.32621954888992,1.7429235,1.408764,0.7992872500000001,66.49473737335,0.871864954946747,0.5106333938287694,1.5261518474415745,1.8641502564863945,2.0652193688327585,6_Apr_2018,Pulsed Laser Deposition,BZYF631/ BZYCF1135/ BZC19,550.0,20,850,N,250.0,20,50.0,SiO2,0,0,160,0,20,52,0,77.33333333333333,0,0,240,0,120,0,0
Ba0.86782Co0.65136Fe0.02909Y0.06887Zr0.25068O3,01505,23,3,1,4.1091666,0.31051001,0.5180614,0.41062757,0.74804521,6317.2617,2721.2976,306.37393,30.734346000000002,37.841908000000004,44.082401000000004,203.53,120.75200000000001,0.8899957236918439,2.149989669592656,1.4899928407874687,137.3263401656515,1.6952173,1.4325820000000002,0.8124704250000001,69.0022351547,0.8678241697568262,0.5250039176050433,1.5007794804015797,1.8339040966167703,1.9901723452547853,6_Apr_2018,Pulsed Laser Deposition,BZYF631/ BZYCF1135/ BZC19,550.0,20,850,N,250.0,20,50.0,SiO2,0,0,160,0,20,52,0,77.33333333333333,0,0,240,0,120,0,0
Ba0.85347Co0.65839Fe0.02496Y0.0656Zr0.25105O3,01505,24,3,2,4.1076597999999995,0.33992001,0.51039839,0.45410493,0.85604835,7109.2524,2597.8914,382.95444,30.745901,37.863693,44.139061,207.528,120.75200000000001,0.8900026834139693,2.150006482404532,1.4900044924570945,137.32741405077545,1.6973785000000001,1.430978,0.8112683833333334,68.92892641604999,0.8534674267343649,0.5243395526772427,1.5024734708741379,1.8366357213810987,1.992304554721731,6_Apr_2018,Pulsed Laser Deposition,BZYF631/ BZYCF1135/ BZC19,550.0,20,850,N,250.0,20,50.0,SiO2,0,0,160,0,20,52,0,77.33333333333333,0,0,240,0,120,0,0
Ba0.84937Co0.66873Fe0.0268Y0.06104Zr0.24343O3,01505,25,3,3,4.105900800000001,0.36568001,0.52008283,0.43197557,0.78241855,7206.4502,2929.2312,312.32336000000004,30.759397999999997,37.874825,44.120940999999995,211.52598999999998,120.75200000000001,0.8900043714459976,2.1500105602347133,1.4900073184882432,137.32767451411743,1.7044871000000001,1.4274940000000003,0.8094859500000001,68.54051289635001,0.8493658281383708,0.5221537736753757,1.5061433254603611,1.8406833602093315,2.0035985829547323,6_Apr_2018,Pulsed Laser Deposition,BZYF631/ BZYCF1135/ BZC19,550.0,20,850,N,250.0,20,50.0,SiO2,0,0,160,0,20,52,0,77.33333333333333,0,0,240,0,120,0,0
Ba0.85658Co0.67128Fe0.02763Y0.05961Zr0.24147O3,01505,26,3,4,4.105443,0.39254999,0.52698398,0.42425284,0.73087305,7287.438,3424.5566,311.85751,30.762911,37.889336,44.109219,215.524,120.75200000000001,0.8899982694703252,2.1499958195069655,1.4899971028211063,137.32673297927118,1.7064485999999999,1.4264865,0.8089799750000001,68.4312094881,0.8565816655505518,0.5215500012542571,1.507196751954516,1.841821984309446,2.0067851205107217,6_Apr_2018,Pulsed Laser Deposition,BZYF631/ BZYCF1135/ BZC19,550.0,20,850,N,250.0,20,50.0,SiO2,0,0,160,0,20,52,0,77.33333333333333,0,0,240,0,120,0,0
Ba0.86261Co0.68104Fe0.02723Y0.05776Zr0.23397O3,01505,27,3,5,4.1042318,0.40881999999999996,0.53665626,0.42275023,0.77241516,7261.0215,3512.9976,336.26196,30.772215000000003,37.899277000000005,44.059002,219.51997000000003,120.75200000000001,0.8900045342511078,2.150010953527957,1.4900075910496076,137.32769963494593,1.7118333999999997,1.4241475,0.8077639083333333,68.13540364880001,0.8626056053141332,0.5199130559382169,1.5096827776111372,1.8446077816523814,2.0155116471136445,6_Apr_2018,Pulsed Laser Deposition,BZYF631/ BZYCF1135/ BZC19,550.0,20,850,N,250.0,20,50.0,SiO2,0,0,160,0,20,52,0,77.33333333333333,0,0,240,0,120,0,0
Ba0.86177Co0.68886Fe0.02584Y0.0589Zr0.22641O3,01505,28,3,6,4.1030951,0.41516000000000003,0.54142606,0.42567205,0.6731903,7386.0308,3557.6899,313.67828,30.780951,37.911396,44.125209999999996,223.51997000000003,120.75200000000001,0.8900006115515713,2.1500014773436833,1.4900010238335295,137.32709436240745,1.7153273,1.4230925000000003,0.8072713,67.9303359127,0.8617694078467019,0.5188517733913355,1.5107953118603905,1.845725252258478,2.0215871527397127,6_Apr_2018,Pulsed Laser Deposition,BZYF631/ BZYCF1135/ BZC19,550.0,20,850,N,250.0,20,50.0,SiO2,0,0,160,0,20,52,0,77.33333333333333,0,0,240,0,120,0,0
Ba0.85671Co0.70215Fe0.02708Y0.04843Zr0.22234O3,01505,29,3,7,4.1026216,0.41729999,0.53699362,0.42233342,0.73784232,7462.5244,3600.8032,365.23699999999997,30.784594,37.917656,44.136371999999994,227.51799,120.75200000000001,0.8900038797397337,2.1500093724049747,1.4900064952946104,137.32759864384093,1.7243952,1.4176155000000001,0.8041505500000001,67.48067994475,0.8567062653962494,0.5161252361058147,1.5166378841124228,1.8528949526859244,2.0350654254859064,6_Apr_2018,Pulsed Laser Deposition,BZYF631/ BZYCF1135/ BZC19,550.0,20,850,N,250.0,20,50.0,SiO2,0,0,160,0,20,52,0,77.33333333333333,0,0,240,0,120,0,0
Ba0.87029Co0.70906Fe0.02644Y0.04547Zr0.21903O3,01505,30,3,8,4.101408,0.4077,0.52887946,0.42663911,0.77941698,7475.3691,3462.0139,344.83722,30.793928,37.931168,44.16032,231.51597999999998,120.75200000000001,0.8900025163820161,2.150006078900376,1.4900042128193303,137.3273882777451,1.7282012999999998,1.4155895000000003,0.8029891333333334,67.2870547662,0.8702875393529069,0.5149877600381485,1.5188061785569724,1.8555720755947092,2.0409184018369033,6_Apr_2018,Pulsed Laser Deposition,BZYF631/ BZYCF1135/ BZC19,550.0,20,850,N,250.0,20,50.0,SiO2,0,0,160,0,20,52,0,77.33333333333333,0,0,240,0,120,0,0
Ba0.86844Co0.71611Fe0.02681Y0.04658Zr0.21049O3,01505,31,3,9,4.1010528,0.39493999,0.51461202,0.41711369,0.64935839,7471.9424,3266.8579,361.26193,30.796661,37.934447999999996,44.134945,235.51398999999998,120.75200000000001,0.8899950084764945,2.1499879418252394,1.4899916434044682,137.32622980792308,1.7321284,1.4143860000000004,0.8025313083333334,67.04282897445,0.8684448706325675,0.5138158397936865,1.5200857063243265,1.856614973064199,2.0483358460344516,6_Apr_2018,Pulsed Laser Deposition,BZYF631/ BZYCF1135/ BZC19,550.0,20,850,N,250.0,20,50.0,SiO2,0,0,160,0,20,52,0,77.33333333333333,0,0,240,0,120,0,0
Ba0.87811Co0.72273Fe0.02609Y0.04227Zr0.20891O3,01505,32,3,10,4.1005549,0.37527999,0.50605202,0.42203167,0.90076399,7179.7437,2950.4578,320.30896,30.800490999999997,37.933071000000005,44.136581,239.51398999999998,120.75200000000001,0.8899965430158817,2.1499916488585904,1.4899942124647907,137.32646658735055,1.7358968,1.4121080000000001,0.801162675,66.86544019185,0.8781134108136126,0.51270129826605,1.5225405201716797,1.8597898516238174,2.053773461945874,6_Apr_2018,Pulsed Laser Deposition,BZYF631/ BZYCF1135/ BZC19,550.0,20,850,N,250.0,20,50.0,SiO2,0,0,160,0,20,52,0,77.33333333333333,0,0,240,0,120,0,0
Ba0.8698Co0.72362Fe0.02982Y0.04329Zr0.20327O3,01505,33,3,11,4.099636100000001,0.34691,0.48991102,0.43797928,0.8043045999999999,7317.1162,2412.8718,400.7012,30.807565999999998,37.938103000000005,44.148983,243.50999,120.75200000000001,0.8900016208231164,2.150003915471573,1.4900027135128577,137.32725009300685,1.7381391,1.4116255000000002,0.8012367166666667,66.7023731924,0.8697984159669897,0.5120428053330809,1.523069621136465,1.8596285997871136,2.0588060592220994,6_Apr_2018,Pulsed Laser Deposition,BZYF631/ BZYCF1135/ BZC19,550.0,20,850,N,250.0,20,50.0,SiO2,0,0,160,0,20,52,0,77.33333333333333,0,0,240,0,120,0,0
Ba0.87712Co0.66328Fe0.03217Y0.05739Zr0.24716O3,01505,34,4,1,4.1096549,0.2412,0.5032177,0.49832183,0.64330173,5572.0181,1374.8519,540.43475,30.730608,37.839088000000004,44.046494,203.53,108.25399999999999,0.8900009754976481,2.1500023565392623,1.490001633136512,137.3271505192871,1.7045760999999997,1.426866,0.8092882583333334,68.5349738011,0.8771190386207198,0.52212451852261,1.5068004679761535,1.8411259743284243,2.003752871020766,6_Apr_2018,Pulsed Laser Deposition,BZYF631/ BZYCF1135/ BZC19,550.0,20,850,N,250.0,20,50.0,SiO2,0,0,160,0,20,52,0,77.33333333333333,0,0,240,0,120,0,0
Ba0.86038Co0.66496Fe0.03261Y0.05898Zr0.24345O3,01505,35,4,2,4.1073761,0.25931001,0.50750941,0.45423448,0.74896687,5846.8691,1736.4567,388.67642,30.748077000000002,37.869663,44.099987,207.528,108.25399999999999,0.8899978420581901,2.149994786994504,1.4899963872659587,137.32666702957872,1.7055451999999998,1.4268615,0.8094171583333334,68.46147263019999,0.860382086128625,0.5218260073425144,1.5067999150544773,1.8408262932478507,2.0058970652203096,6_Apr_2018,Pulsed Laser Deposition,BZYF631/ BZYCF1135/ BZC19,550.0,20,850,N,250.0,20,50.0,SiO2,0,0,160,0,20,52,0,77.33333333333333,0,0,240,0,120,0,0
Ba0.86609Co0.66706Fe0.03254Y0.0652Zr0.2352O3,01505,36,4,3,4.1057844,0.28007001,0.51163572,0.44711947,0.80327255,5982.7954,1904.9331,354.75821,30.760292,37.883213,44.118717,211.52598999999998,108.25399999999999,0.889998642682464,2.1499967210868514,1.489997727636934,137.3267905659042,1.705981,1.428007,0.8103447833333334,68.3817195767,0.8660913208549861,0.5216931740051407,1.5055925643829837,1.8387207004750064,2.0082383335194187,6_Apr_2018,Pulsed Laser Deposition,BZYF631/ BZYCF1135/ BZC19,550.0,20,850,N,250.0,20,50.0,SiO2,0,0,160,0,20,52,0,77.33333333333333,0,0,240,0,120,0,0
Ba0.8582Co0.67025Fe0.03249Y0.06378Zr0.23348O3,01505,37,4,4,4.1034226,0.29639,0.50689542,0.46082506,0.66688484,6442.6655,1956.3463,374.27142000000003,30.778434999999998,37.903843,44.132565,215.52598999999998,108.25399999999999,0.8900047662684367,2.150011514019257,1.4900079794831131,137.32773543521978,1.7078666999999998,1.4270215,0.8097971416666667,68.28377263175,0.858195404056554,0.5211207445337723,1.5066426918019504,1.8399768322428072,2.0111328086076825,6_Apr_2018,Pulsed Laser Deposition,BZYF631/ BZYCF1135/ BZC19,550.0,20,850,N,250.0,20,50.0,SiO2,0,0,160,0,20,52,0,77.33333333333333,0,0,240,0,120,0,0
Ba0.86132Co0.67439Fe0.03359Y0.06259Zr0.22943O3,01505,38,4,5,4.1016846,0.30737001,0.52849394,0.44209874,0.73975205,5944.396,2382.8325,330.36914,30.7918,37.92099,44.18045,219.52199,108.25399999999999,0.8899968239941565,2.149992327626333,1.4899946828666215,137.32650994229834,1.7108246,1.425731,0.8091951916666666,68.11393039755,0.8613230736709159,0.5202151196529186,1.5079929717641916,1.8413291356783024,2.0161295808476476,6_Apr_2018,Pulsed Laser Deposition,BZYF631/ BZYCF1135/ BZC19,550.0,20,850,N,250.0,20,50.0,SiO2,0,0,160,0,20,52,0,77.33333333333333,0,0,240,0,120,0,0
Ba0.87394Co0.69148Fe0.03309Y0.05445Zr0.22098O3,01505,39,4,6,4.1028466,0.3075,0.52709639,0.41881618,0.8868404000000001,5801.3643,2580.554,327.27859,30.782861999999998,37.907356,44.177063000000004,223.52199,108.25399999999999,0.8899997854464048,2.149999481696371,1.4899996408035314,137.32696689438026,1.7208695,1.420353,0.8061671583333334,67.5986397811,0.8739402106820385,0.5171802890610849,1.5137078470608158,1.8482514766341394,2.031504884404134,6_Apr_2018,Pulsed Laser Deposition,BZYF631/ BZYCF1135/ BZC19,550.0,20,850,N,250.0,20,50.0,SiO2,0,0,160,0,20,52,0,77.33333333333333,0,0,240,0,120,0,0
Ba0.87631Co0.68996Fe0.03306Y0.05767Zr0.21931O3,01505,40,4,7,4.1012926,0.30914,0.51376903,0.40789956,0.57571042,6021.7407,2439.9302,331.60535,30.794815000000003,37.917625,44.146763,227.51799,108.25399999999999,0.8900012147253715,2.150002934448931,1.4900020336413522,137.32718743212482,1.7196643,1.4214665000000002,0.8068863166666669,67.64131873170001,0.8763088039611939,0.5175435779677298,1.512524519184188,1.8466071401442385,2.030226346958647,6_Apr_2018,Pulsed Laser Deposition,BZYF631/ BZYCF1135/ BZC19,550.0,20,850,N,250.0,20,50.0,SiO2,0,0,160,0,20,52,0,77.33333333333333,0,0,240,0,120,0,0
Ba0.87529Co0.69501Fe0.03664Y0.05269Zr0.21566O3,01505,41,4,8,4.0997758,0.30309999,0.52055305,0.45768565,0.8229511999999999,5819.6689,2184.7915,335.18896,30.806492,37.939777,44.159237,231.51597999999998,108.25399999999999,0.889998722717539,2.1499969144300097,1.4899978616282394,137.32680291531628,1.7247796,1.4186745000000003,0.8055001500000001,67.36313773345,0.8752912561732245,0.5160072178019377,1.5154969758249757,1.8497797444584452,2.0386046068505053,6_Apr_2018,Pulsed Laser Deposition,BZYF631/ BZYCF1135/ BZC19,550.0,20,850,N,250.0,20,50.0,SiO2,0,0,160,0,20,52,0,77.33333333333333,0,0,240,0,120,0,0
Ba0.87338Co0.71063Fe0.03402Y0.05175Zr0.2036O3,01505,42,4,9,4.099029499999999,0.29174,0.51466674,0.45351917,0.80402368,5910.1548,1895.2297,412.58255,30.812240999999997,37.9426,44.133965,235.51398999999998,108.25399999999999,0.889998380604325,2.1499960879767404,1.4899972888769037,137.32675012724735,1.7321639999999998,1.4157085,0.8039187666666667,66.95362740035,0.873381589157717,0.5138072264544957,1.5186714553008196,1.853417721612549,2.0510725924691195,6_Apr_2018,Pulsed Laser Deposition,BZYF631/ BZYCF1135/ BZC19,550.0,20,850,N,250.0,20,50.0,SiO2,0,0,160,0,20,52,0,77.33333333333333,0,0,240,0,120,0,0
Ba0.88532Co0.71214Fe0.03613Y0.04631Zr0.20542O3,01505,43,4,10,4.0995493,0.27706999,0.48623043,0.47342137,0.75487959,6164.6646,1674.6232,450.07343,30.808234999999996,37.937206,44.183113,239.51199,108.25399999999999,0.8899997819088357,2.149999473150558,1.4899996348810844,137.32696634853335,1.7346479000000001,1.41373,0.8027853250000001,66.8428293308,0.885320216944401,0.5130722966365887,1.5207992142421525,1.8560374591813624,2.054475666625552,6_Apr_2018,Pulsed Laser Deposition,BZYF631/ BZYCF1135/ BZC19,550.0,20,850,N,250.0,20,50.0,SiO2,0,0,160,0,20,52,0,77.33333333333333,0,0,240,0,120,0,0
Ba0.88256Co0.71663Fe0.03834Y0.04121Zr0.20382O3,01505,44,4,11,4.098289,0.25736001,0.45925704,0.48824552,0.62787122,6159.5762,1158.6221,760.34772,30.817945,37.955681,44.187965000000005,243.50999,108.25399999999999,0.8900029415911969,2.1500071060910932,1.4900049246863856,137.32745388752167,1.7387833999999995,1.4112255,0.8014391666666667,66.63147859135,0.8825570830088246,0.5118538292873035,1.5235035832977035,1.8591616016017671,2.0609996474751697,6_Apr_2018,Pulsed Laser Deposition,BZYF631/ BZYCF1135/ BZC19,550.0,20,850,N,250.0,20,50.0,SiO2,0,0,160,0,20,52,0,77.33333333333333,0,0,240,0,120,0,0
